Repository: Shrinidhigans/FoundryAI

## Architecture Overview

```
melting_cleaned_final.xlsx
         │
         ▼
stage1_data_cleaning.py         → outputs/melting_cleaned_stage1.csv
         │
         ▼
stage2_feature_engineering.py   → outputs/melting_features_stage2.csv
         │
         ├──▶ stage3_supervised_model.py  → models/best_classifier.pkl
         │                                   models/feature_columns.pkl
         │
         ├──▶ stage4_pca_clustering.py    → models/pca_model.pkl
         │                                   models/kmeans_model.pkl
         │
         ├──▶ stage5_anomaly_detection.py → models/isolation_forest.pkl

File: outputs/melting_features_stage2.csv (part 2 of 28)
tapped_wt,pouring_wt,last_heel_metal,lcrca_addition_1,sg_pigaddition_1,sg_pigaddition_2,rr,graphite,silicon_addition_1,silicon_addition_2,mn,low_re_fsm,zero_re_fsm,high_re_fsm,ultraseed,superseed,cs,al,preseed,tapping_temp,pouring_temp,pouring_time_sec,fsm,barinoc,reseed,sb,bath_s,crca,sg_pig,sorel_total,sorel_addition,rr_1,heel,ce,c,si,mn_1,p,s,cr,ni,al_1,cu,co,nb,ti,v,w,pb,sn,as,zr,ce_1,sb_1,b,zn,n,fe,fsmaddition_mt,mg_recovery,defect,feat_ce_calculated,feat_ce_hypo_risk,feat_ce_hyper_risk,feat_ce_optimal,feat_temp_loss,feat_temp_loss_risk,feat_temp_loss_low,feat_pouring_stability,feat_pouring_risk,feat_oxidation_risk,feat_graphitization_index,feat_white_iron_risk,feat_shrinkage_risk_index,feat_gas_risk_index,feat_chemistry_instability,feat_chemistry_ok
4.8,4.2,0.0,0.0,0.0,0.0,2320.0,52.0,31.0,8.0,0.0,0.0,0.0,0.0,0.0,0.0,0.0,0.0,0.0,1435.0,1365.0,82.0,0.7599999999999998,0.167,0.0,0.0,0.0329999999999999,43.0,9.0,0.0,0.0,48.0,0.0,3.93,3.19,1.68,0.361,0.0484999999999999,0.0169999999999999,0.0375999999999999,0.0154,0.0038,0.329,0.0041,0.0025,0.0198,0.0052,0.0049,0.0017,0.0032,0.0051,0.00095,0.0026,0.0031,0.00062,0.0043,0.0036,93.4,7.51,0.0033,1,3.93,1,0,0,70.0,0,0,0,0,0.0,0.0,0,1.5,0.0,0.0,1
5.2,4.55,0.0,0.0,0.0,0.0,2650.0,50.0,28.0,5.0,0.0,0.0,0.0,0.0,0.0,0.0,0.0,0.0,0.0,1428.0,1381.0,73.0,0.7599999999999998,0.154,0.0,0.0,0.0329999999999999,41.0,8.0,0.0,0.0,51.0,0.0,3.93,3.11,1.67,0.361,0.0484999999999999,0.0169999999999999,0.0375999999999999,0.0178,0.0055,0.349,0.0043,0.0012,0.0169,0.005,0.0049,0.0017,0.0031,0.0039,0.0012,0.0019,0.0031,0.00071,0.0018,0.0052,93.5,7.51,0.0033,1,3.93,1,0,0,47.0,0,0,0,0,0.0,0.0,0,1.5,0.0,0.0,1
13.0,12.5,0.0,5540.0,2280.0,0.0,4140.0,245.0,80.0,0.0,0.0,166.0,0.0,0.0,19.0,0.0,0.0,0.0,15.0,1465.0,1362.0,148.0,1.28,0.5,0.0,0.7350000000000001,0.021,43.0,18.0,730.0,6.0,34.0,0.0,4.27,3.76,1.97,0.164,0.0366,0.0076,0.0155,0.0089,0.0109,0.0205,0.0019,0.0016,0.0184,0.0035,0.0022,0.0018,0.0017,0.003,0.0037,0.0041,0.0031,0.00075,0.00058,0.003,93.9,12.77,0.0031,1,4.27,0,0,1,103.0,1,0,0,0,0.0,0.0,0,0.0,0.0,0.0,1
3.8,3.5,0.0,1570.0,860.0,0.0,940.0,65.0,30.0,2.0,0.0,38.0,0.0,0.0,0.0,0.0,0.0,0.0,4.0,1441.0,1368.0,61.0,1.0,0.395,0.0,0.7350000000000001,0.0231,40.0,22.0,0.0,0.0,38.0,0.0,4.13,3.6,2.06,0.196,0.038,0.0102,0.0154,0.0102,0.008,0.4095,0.0025,0.00027,0.02,0.0053,0.0033,0.002,0.0022,0.0032,0.0028,0.0038,0.0031,0.00084,0.0017,0.0043,93.2,10.0,0.0039,1,4.13,1,0,0,73.0,0,0,0,0,0.0,0.0,0,1.5,0.0,0.0,1
4.1,4.1,0.0,1710.0,790.0,0.0,1700.0,77.0,25.0,4.0,0.0,39.0,0.0,0.0,6.0,0.0,0.0,0.0,5.0,1438.0,1363.0,95.0,0.95,0.415,0.0,0.7350000000000001,0.0112,41.0,19.0,0.0,0.0,40.0,0.0,4.2,3.66,2.08,0.186,0.0393,0.0082,0.0169,0.0092,0.0086,0.0346,0.0023,0.0017,0.0257,0.0049,0.0026,0.002,0.0021,0.0031,0.0033,0.0035,0.0031,0.00066,0.0042,0.0017,93.9,9.51,0.0033,1,4.2,0,0,1,75.0,0,0,0,0,0.0,0.0,0,0.0,0.0,0.0,1
4.1,4.1,0.0,1800.0,850.0,0.0,1650.0,96.0,46.0,10.0,0.0,41.0,0.0,0.0,6.1,0.0,0.0,0.0,0.0,1432.0,1364.0,88.0,1.0,0.415,0.0,0.7350000000000001,0.0166,41.0,19.0,0.0,0.0,38.0,0.0,4.18,3.65,2.05,0.169,0.0363,0.0086,0.0197,0.0149,0.0091,0.0247,0.0024,0.0012,0.0208,0.0048,0.0023,0.002,0.002,0.0031,0.002,0.0035,0.0031,0.00061,0.0038,0.0025,93.9,10.0,0.0037,1,4.18,1,0,0,68.0,0,0,0,0,0.0,0.0,0,1.5,0.0,0.0,1
13.0,12.5,0.0,4940.0,2140.0,0.0,4160.0,220.0,30.0,15.0,0.0,156.0,0.0,0.0,19.0,0.0,0.0,0.0,13.0,1445.0,1361.0,122.0,1.2,0.4,0.0,0.7350000000000001,0.02,38.0,16.0,730.0,6.0,36.0,0.0,4.28,3.76,1.99,0.184,0.0371,0.0056,0.0162,0.0086,0.0073,0.0323,0.0024,0.0011,0.0183,0.0045,0.0031,0.0022,0.0021,0.0035,0.003,0.0041,0.0031,0.00086,0.0013,0.0045,93.9,12.0,0.0037,1,4.28,0,0,1,84.0,1,0,0,0,0.0,0.0,0,0.0,0.0,0.0,1
3.5,2.9,0.0,0.0,0.0,0.0,1700.0,37.0,29.0,4.0,0.0,0.0,0.0,0.0,0.0,0.0,0.0,0.0,0.0,1432.0,1369.0,68.0,0.7599999999999998,0.171,0.0,0.0,0.0329999999999999,41.0,10.0,0.0,0.0,49.0,0.0,3.93,3.11,1.64,0.361,0.0484999999999999,0.0169999999999999,0.0375999999999999,0.0269,0.0032,0.33,0.0042,0.0018,0.0158,0.0051,0.0049,0.0017,0.0033,0.0036,0.0011,0.0019,0.0031,0.00071,0.002,0.0036,93.6,7.51,0.0033,1,3.93,1,0,0,63.0,0,0,0,0,0.0,0.0,0,1.5,0.0,0.0,1
4.1,4.1,0.0,1380.0,790.0,0.0,1230.0,64.0,25.0,0.0,0.0,39.0,0.0,0.0,6.1,0.0,0.0,0.0,5.0,1439.0,1368.0,99.0,0.95,0.415,0.0,0.7350000000000001,0.0138,34.0,19.0,0.0,0.0,30.0,0.0,4.21,3.67,2.09,0.171,0.038,0.0097,0.018,0.0094,0.0061,0.0368,0.0023,0.00049,0.0199,0.007,0.0024,0.0019,0.0018,0.003,0.0033,0.0033,0.0031,0.00066,0.0007,0.0022,93.9,9.51,0.0034,1,4.21,0,0,1,71.0,0,0,0,0,0.0,0.0,0,0.0,0.0,0.0,1
6.0,6.0,0.0,2520.0,1340.0,0.0,2140.0,110.0,40.0,6.0,0.0,57.0,0.0,0.0,9.0,0.0,0.0,0.0,6.0,1435.0,1358.0,73.0,0.95,0.4,0.0,0.7350000000000001,0.014,42.0,22.0,0.0,0.0,36.0,0.0,4.18,3.64,2.09,0.185,0.0359,0.0074,0.0149,0.0085,0.0075,0.0252,0.0022,0.0011,0.0188,0.0045,0.0021,0.0017,0.0019,0.0031,0.0031,0.0029,0.0031,0.00062,0.00038,0.003,93.9,9.5,0.0037,1,4.18,1,0,0,77.0,0,0,0,0,0.0,0.0,0,1.5,0.0,0.0,1
15.5,15.0,0.0,6240.0,4110.0,0.0,2600.0,172.0,222.0,28.0,0.0,90.0,0.0,0.0,21.0,0.0,0.0,0.0,20.0,1443.0,1377.0,155.0,1.16,0.4,0.0,0.7350000000000001,0.014,40.0,38.0,0.0,0.0,19.0,0.0,4.13,3.14,3.89,0.169,0.0345,0.0055,0.0147,0.0086,0.0144,0.0559,0.0022,0.0006,0.0292,0.0047,0.0049,0.002,0.003,0.0013,0.0034,0.0016,0.0031,0.001,0.001,0.0036,92.6,11.61,0.0031,1,4.13,1,0,0,66.0,0,0,0,0,0.0,0.0,0,1.5,0.0,0.0,1
6.3,6.1,0.0,2560.0,2090.0,0.0,1550.0,80.0,120.0,2.0,0.0,30.0,0.0,0.0,9.0,0.0,0.0,0.0,6.0,1429.0,1371.0,83.0,0.95,0.397,0.0,0.7350000000000001,0.017,42.0,33.0,0.0,0.0,25.0,0.0,4.18,3.13,4.09,0.183,0.0339,0.0073,0.0139,0.0089,0.0175,0.14,0.0016,0.0012,0.0318,0.0048,0.0049,0.002,0.003,0.0013,0.0031,0.0018,0.0031,0.00099,0.00087,0.00042,92.2,9.52,0.0039,1,4.18,1,0,0,58.0,0,0,0,0,0.0,0.0,0,1.5,0.0,0.0,1
6.3,6.0,0.0,2540.0,2180.0,0.0,1580.0,86.0,222.0,16.0,0.0,30.0,0.0,0.0,9.0,0.0,0.0,0.0,6.0,1430.0,1375.0,105.0,0.95,0.413,0.0,0.7350000000000001,0.014,40.0,35.0,0.0,0.0,25.0,0.0,4.21,3.16,4.09,0.181,0.0345,0.0064,0.0138,0.0085,0.0193,0.125,0.002,0.00053,0.0282,0.0049,0.0049,0.0022,0.0029,0.0016,0.0042,0.0017,0.0031,0.00088,0.00099,0.0036,92.2,9.52,0.0037,1,4.21,0,0,1,55.0,0,0,0,0,0.0,0.0,0,0.0,0.0,0.0,1
3.0,3.0,0.0,0.0,0.0,0.0,0.0,0.0,0.0,0.0,0.0,15.0,0.0,0.0,4.4,0.0,0.0,0.0,0.0,1471.0,1392.0,54.0,1.0,0.4,0.0,0.7350000000000001,0.018,30.0,0.0,0.0,0.0,0.0,0.0,4.25,3.71,2.07,0.189,0.0359,0.0109,0.0169,0.0258,0.0087,0.0283,0.0024,0.0012,0.0171,0.005,0.0019,0.002,0.0018,0.0031,0.0026,0.0022,0.0031,0.00063,0.001,0.0034,93.8,10.0,0.0018,1,4.25,0,0,1,79.0,0,0,0,0,0.0,0.0,0,0.0,0.0,0.0,1
18.0,16.7,0.0,6560.0,3370.0,0.0,5470.0,316.0,55.0,15.0,0.0,179.0,0.0,0.0,21.0,0.0,0.0,0.0,20.0,1437.0,1370.0,130.0,1.27,0.5,0.0,0.7350000000000001,0.018,44.0,18.0,1050.0,6.0,32.0,0.0,4.24,3.71,2.04,0.166,0.0367,0.0061,0.0149,0.0083,0.0099,0.0296,0.0023,0.00054,0.0176,0.005,0.0023,0.0019,0.0019,0.003,0.003,0.0039,0.0031,0.00086,0.00079,0.004,93.9,12.67,0.0031,1,4.24,0,0,1,67.0,0,0,0,0,0.0,0.0,0,0.0,0.0,0.0,1
18.0,16.7,0.0,6560.0,4110.0,0.0,5720.0,316.0,50.0,0.0,0.0,179.0,0.0,0.0,21.0,0.0,0.0,0.0,20.0,1437.0,1367.0,147.0,1.23,0.5,0.0,0.7350000000000001,0.021,40.0,20.0,1640.0,8.0,31.0,0.0,4.25,3.72,2.03,0.183,0.0381,0.0094,0.0168,0.0085,0.0078,0.0223,0.0023,0.0017,0.0245,0.0042,0.0023,0.0019,0.0019,0.0033,0.0026,0.0038,0.0031,0.00077,0.0012,0.0036,93.9,12.3,0.0031,1,4.25,0,0,1,70.0,0,0,0,0,0.0,0.0,0,0.0,0.0,0.0,1
8.2,8.0,0.0,3060.0,1580.0,0.0,3520.0,133.0,110.0,2.0,0.0,40.0,0.0,0.0,12.3,0.0,0.0,0.0,8.0,1435.0,1369.0,79.0,0.98,0.488,0.0,0.7350000000000001,0.0169,36.0,19.0,150.0,2.0,42.0,0.0,4.2,3.53,2.6,0.22,0.0394,0.01,0.0154,0.0094,0.0122,0.111,0.0025,0.0013,0.0276,0.0047,0.0025,0.0019,0.0022,0.0032,0.0034,0.0023,0.0031,0.00069,0.00091,0.0034,93.3,9.76,0.0037,1,4.2,0,0,1,66.0,0,0,0,0,0.0,0.0,0,0.0,0.0,0.0,1
3.5,3.45,0.0,1510.0,660.0,0.0,1230.0,59.0,20.0,0.0,0.0,32.0,0.0,0.0,0.0,0.0,0.0,0.0,4.0,1438.0,1369.0,50.0,0.91,0.4,0.0,0.7350000000000001,0.012,42.0,18.0,0.0,0.0,34.0,0.0,4.14,3.59,2.11,0.15,0.0364,0.0101,0.0149,0.0078,0.0116,0.4095,0.0025,0.0024,0.0294,0.0043,0.002,0.0018,0.0019,0.0029,0.0031,0.0033,0.0031,0.0005,0.0013,0.003,93.3,9.14,0.0035,1,4.14,1,0,0,69.0,0,0,0,0,0.0,0.0,0,1.5,0.0,0.0,1
6.0,5.8,0.0,2450.0,1370.0,0.0,2180.0,108.0,50.0,2.0,0.0,59.0,0.0,0.0,9.0,0.0,0.0,0.0,6.0,1438.0,1363.0,73.0,0.98,0.4,0.0,0.7350000000000001,0.02,41.0,23.0,0.0,0.0,36.0,0.0,4.18,3.64,2.1,0.156,0.0361,0.0111,0.0154,0.0086,0.0113,0.4095,0.0021,0.0016,0.0219,0.0039,0.0022,0.0019,0.0017,0.0028,0.0025,0.0032,0.0031,0.00058,0.00098,0.004,93.3,9.83,0.0037,1,4.18,1,0,0,75.0,0,0,0,0,0.0,0.0,0,1.5,0.0,0.0,1
3.5,3.4,0.0,1480.0,1470.0,0.0,450.0,40.0,141.0,17.0,0.0,17.0,0.0,0.0,5.0,0.0,0.0,0.0,0.0,1452.0,1385.0,78.0,0.97,0.4,0.0,0.7350000000000001,0.013,42.0,38.0,0.0,0.0,13.0,0.0,4.16,3.17,3.88,0.195,0.0375,0.007,0.0249,0.0101,0.0109,0.0135,0.0023,0.00085,0.0276,0.0053,0.0049,0.0016,0.0029,0.0012,0.0014,0.0016,0.0031,0.00092,0.0021,0.0036,92.5,9.71,0.0035,1,4.16,1,0,0,67.0,0,0,0,0,0.0,0.0,0,1.5,0.0,0.0,1
9.5,9.3,0.0,3640.0,1730.0,0.0,4130.0,162.0,0.0,0.0,0.0,92.0,0.0,0.0,14.0,0.0,0.0,0.0,0.0,1433.0,1375.0,106.0,0.97,0.4,0.0,0.7350000000000001,0.018,38.0,18.0,0.0,0.0,43.0,0.0,4.15,3.62,2.05,0.253,0.0389,0.0074,0.015,0.0089,0.0041,0.4095,0.0023,0.0024,0.021,0.0049,0.0022,0.0017,0.002,0.0027,0.0014,0.0032,0.0031,0.00088,0.00056,0.0027,93.4,9.68,0.0038,1,4.15,1,0,0,58.0,0,0,0,0,0.0,0.0,0,1.5,0.0,0.0,1
9.5,9.2,0.0,0.0,1850.0,0.0,2780.0,147.0,0.0,0.0,0.0,86.0,0.0,0.0,14.0,0.0,0.0,0.0,10.0,1429.0,1367.0,105.0,0.91,0.421,0.0,0.7350000000000001,0.013,37.0,19.0,0.0,0.0,34.0,0.0,4.19,3.65,2.1,0.199,0.0383,0.0082,0.0222,0.0103,0.0088,0.4095,0.0027,0.0017,0.0266,0.0054,0.0023,0.0019,0.0017,0.0032,0.0032,0.003,0.0031,0.0011,0.0012,0.0045,93.3,9.05,0.0038,1,4.19,1,0,0,62.0,0,0,0,0,0.0,0.0,0,1.5,0.0,0.0,1
8.3,8.0,0.0,3180.0,1670.0,0.0,3140.0,135.0,85.0,5.0,0.0,39.0,0.0,0.0,12.0,0.0,0.0,0.0,8.0,1430.0,1370.0,75.0,0.94,0.494,0.0,0.7350000000000001,0.015,38.0,20.0,310.0,4.0,38.0,0.0,4.23,3.57,2.56,0.221,0.0371,0.0086,0.0143,0.0074,0.0094,0.121,0.0022,0.00092,0.0271,0.0044,0.0026,0.0022,0.0021,0.0034,0.0038,0.003,0.0031,0.00072,0.0009,0.0024,93.3,9.4,0.0037,1,4.23,0,0,1,60.0,0,0,0,0,0.0,0.0,0,0.0,0.0,0.0,1
12.8,12.5,0.0,5360.0,2250.0,0.0,3730.0,230.0,40.0,0.0,0.0,163.0,0.0,0.0,19.0,0.0,0.0,0.0,13.0,1437.0,1352.0,160.0,1.27,0.469,0.0,0.7350000000000001,0.022,43.0,18.0,700.0,5.0,34.0,0.0,4.2,3.7,1.94,0.19,0.0359,0.007,0.0182,0.0088,0.0094,0.0287,0.0024,0.0018,0.0168,0.0062,0.0023,0.0021,0.0019,0.0034,0.0033,0.0036,0.0031,0.0011,0.0005,0.004,94.0,12.73,0.0032,1,4.2,0,0,1,85.0,1,0,0,0,0.0,0.0,0,0.0,0.0,0.0,1
4.7,4.7,0.0,0.0,0.0,0.0,2260.0,52.0,32.0,5.0,0.0,0.0,0.0,0.0,0.0,0.0,0.0,0.0,0.0,1433.0,1369.0,85.0,0.7599999999999998,0.17,0.0,0.0,0.0329999999999999,42.0,10.0,0.0,0.0,48.0,0.0,3.93,3.12,1.63,0.361,0.0484999999999999,0.0169999999999999,0.0375999999999999,0.0155,0.0035,0.327,0.0044,0.0024,0.0213,0.0054,0.0049,0.0006,0.0031,0.0039,0.0012,0.002,0.0031,0.00071,0.002,0.0047,93.6,7.51,0.0033,1,3.93,1,0,0,64.0,0,0,0,0,0.0,0.0,0,1.5,0.0,0.0,1
5.9,5.9,0.0,2440.0,1250.0,0.0,1880.0,105.0,35.0,0.0,0.0,57.0,0.0,0.0,9.0,0.0,0.0,0.0,6.0,1430.0,1356.0,72.0,0.97,0.407,0.0,0.7350000000000001,0.017,41.0,21.0,0.0,0.0,37.0,0.0,4.2,3.65,2.13,0.175,0.0374,0.0097,0.0158,0.0086,0.0116,0.0322,0.0021,0.001,0.0238,0.0043,0.0027,0.0019,0.0019,0.0036,0.0035,0.0034,0.0031,0.00068,0.0013,0.0038,93.8,9.66,0.0037,1,4.2,0,0,1,74.0,0,0,0,0,0.0,0.0,0,0.0,0.0,0.0,1
18.0,16.7,0.0,6560.0,2880.0,0.0,5720.0,316.0,25.0,9.0,0.0,179.0,0.0,0.0,21.0,0.0,0.0,0.0,10.0,1437.0,1373.0,138.0,1.3200000000000005,0.5,0.0,0.7350000000000001,0.025,39.0,16.0,1460.0,8.0,34.0,0.0,4.26,3.74,2.01,0.162,0.0347,0.0084,0.0146,0.0089,0.0088,0.0256,0.0021,0.0011,0.0158,0.0049,0.0024,0.0019,0.0019,0.003,0.002,0.0036,0.0031,0.00068,0.0005,0.0037,93.9,13.32,0.0032,1,4.26,0,0,1,64.0,0,0,0,0,0.0,0.0,0,0.0,0.0,0.0,1
6.1,6.0,0.0,2520.0,1250.0,0.0,2230.0,110.0,29.0,8.0,0.0,61.0,0.0,0.0,9.0,0.0,0.0,0.0,0.0,1432.0,1362.0,85.0,1.0,0.41,0.0,0.7350000000000001,0.0176,40.0,20.0,0.0,0.0,35.0,0.0,4.25,3.69,2.16,0.17,0.036,0.0065,0.0138,0.0089,0.0081,0.0193,0.0023,0.0014,0.0198,0.0047,0.0023,0.0019,0.0017,0.0032,0.0016,0.0035,0.0031,0.00073,0.00049,0.0034,93.8,10.0,0.0039,1,4.25,0,0,1,70.0,0,0,0,0,0.0,0.0,0,0.0,0.0,0.0,1
6.0,6.0,0.0,2510.0,1230.0,0.0,2160.0,111.0,35.0,11.0,0.0,60.0,0.0,0.0,9.0,0.0,0.0,0.0,5.0,1433.0,1354.0,82.0,1.0,0.4,0.0,0.7350000000000001,0.025,42.0,21.0,0.0,0.0,36.0,0.0,4.17,3.62,2.11,0.19,0.0375,0.009,0.016,0.0088,0.0096,0.0217,0.0025,0.0014,0.0204,0.0059,0.0018,0.0016,0.0016,0.0028,0.0028,0.0031,0.0031,0.00082,0.0011,0.0031,93.9,10.0,0.0042,1,4.17,1,0,0,79.0,0,0,0,0,0.0,0.0,0,1.5,0.0,0.0,1
3.8,3.0,0.0,0.0,0.0,0.0,1780.0,40.0,30.0,5.0,0.0,0.0,0.0,0.0,0.0,0.0,0.0,0.0,0.0,1432.0,1367.0,57.0,0.7599999999999998,0.158,0.0,0.0,0.0329999999999999,43.0,10.0,0.0,0.0,47.0,0.0,3.93,3.11,1.64,0.361,0.0484999999999999,0.0169999999999999,0.0375999999999999,0.0147,0.006,0.319,0.0048,0.0019,0.0177,0.0062,0.0049,0.0006,0.0028,0.0033,0.0012,0.0021,0.0031,0.00071,0.0054,0.0044,93.6,7.51,0.0033,1,3.93,1,0,0,65.0,0,0,0,0,0.0,0.0,0,1.5,0.0,0.0,1
8.0,8.0,0.0,3370.0,1550.0,0.0,2390.0,145.0,30.0,0.0,0.0,78.0,0.0,0.0,12.0,0.0,0.0,0.0,10.0,1427.0,1365.0,90.0,0.98,0.4,0.0,0.7350000000000001,0.019,42.0,19.0,440.0,6.0,33.0,0.0,4.22,3.7,2.0,0.152,0.0382,0.0089,0.0145,0.0077,0.0085,0.0162,0.0024,0.0018,0.0233,0.0043,0.0021,0.0017,0.0021,0.0032,0.0029,0.0032,0.0031,0.00066,0.00042,0.0026,94.0,9.75,0.0039,1,4.22,0,0,1,62.0,0,0,0,0,0.0,0.0,0,0.0,0.0,0.0,1
6.2,5.9,0.0,2550.0,2090.0,0.0,1560.0,85.0,175.0,0.0,0.0,29.0,0.0,0.0,9.5,0.0,0.0,0.0,5.0,1431.0,1369.0,79.0,0.94,0.403,0.0,0.7350000000000001,0.014,41.0,34.0,0.0,0.0,25.0,0.0,4.24,3.18,4.09,0.186,0.0389,0.0064,0.0151,0.0073,0.0193,0.11,0.0026,0.00069,0.0314,0.0063,0.0049,0.0018,0.0029,0.0011,0.0034,0.0016,0.0031,0.001,0.0012,0.0036,92.2,9.35,0.0035,1,4.24,0,0,1,62.0,0,0,0,0,0.0,0.0,0,0.0,0.0,0.0,1
6.0,5.9,0.0,2530.0,2030.0,0.0,1440.0,85.0,110.0,3.0,0.0,27.0,0.0,0.0,9.0,0.0,0.0,0.0,5.0,1438.0,1368.0,69.0,0.9,0.4,0.0,0.7350000000000001,0.008,42.0,34.0,0.0,0.0,24.0,0.0,4.25,3.19,4.09,0.172,0.0381,0.0076,0.0145,0.008,0.0165,0.12,0.0026,0.00085,0.0344,0.0061,0.0049,0.0018,0.0029,0.0013,0.003,0.0017,0.0031,0.00098,0.0017,0.0036,92.2,9.0,0.003,1,4.25,0,0,1,70.0,0,0,0,0,0.0,0.0,0,0.0,0.0,0.0,1
13.0,12.5,0.0,5410.0,2140.0,0.0,4230.0,250.0,55.0,0.0,0.0,169.0,0.0,0.0,19.0,0.0,0.0,0.0,13.0,1445.0,1362.0,137.0,1.3,0.5,0.0,0.7350000000000001,0.024,42.0,16.0,720.0,6.0,33.0,0.0,4.28,3.77,1.98,0.147,0.0362,0.0068,0.0161,0.0083,0.0084,0.0293,0.0022,0.001,0.0143,0.0068,0.0023,0.002,0.0019,0.0032,0.0039,0.004,0.0031,0.00092,0.00053,0.0037,93.9,13.0,0.0033,1,4.28,0,0,1,83.0,1,0,0,0,0.0,0.0,0,0.0,0.0,0.0,1
3.8,3.5,0.0,1420.0,630.0,0.0,1230.0,66.0,16.0,3.0,0.0,38.0,0.0,0.0,5.1,0.0,0.0,0.0,0.0,1445.0,1369.0,59.0,1.0,0.421,0.0,0.7350000000000001,0.0247,36.0,16.0,0.0,0.0,44.0,0.0,4.09,3.56,2.03,0.174,0.0363,0.0126,0.0165,0.0085,0.0082,0.4095,0.0027,0.0024,0.0259,0.0053,0.0031,0.002,0.002,0.003,0.0013,0.004,0.0031,0.00061,0.001,0.0031,93.3,10.0,0.004,1,4.09,1,0,0,76.0,0,0,0,0,0.0,0.0,0,1.5,0.0,0.0,1
8.1,8.1,0.0,3220.0,1340.0,0.0,3120.0,140.0,10.0,0.0,0.0,82.0,0.0,0.0,12.0,0.0,0.0,0.0,8.0,1440.0,1369.0,91.0,1.01,0.395,0.0,0.7350000000000001,0.026,40.0,17.0,420.0,5.0,39.0,0.0,4.25,3.72,2.04,0.178,0.035,0.0094,0.0144,0.0094,0.0103,0.0222,0.0023,0.0013,0.0181,0.0044,0.0023,0.0019,0.002,0.0031,0.0036,0.0033,0.0031,0.00071,0.0005,0.002,93.9,10.12,0.0042,1,4.25,0,0,1,71.0,0,0,0,0,0.0,0.0,0,0.0,0.0,0.0,1
13.0,12.5,0.0,5250.0,2340.0,0.0,4600.0,235.0,60.0,5.0,0.0,158.0,0.0,0.0,20.0,0.0,0.0,0.0,15.0,1467.0,1362.0,150.0,1.22,0.5,0.0,0.7350000000000001,0.009,40.0,18.0,810.0,6.0,35.0,0.0,4.25,3.73,2.02,0.164,0.0377,0.0079,0.0151,0.0081,0.0062,0.0132,0.0022,0.0021,0.0174,0.0043,0.0021,0.002,0.0018,0.003,0.0019,0.0035,0.0031,0.00071,0.00039,0.0032,93.9,12.15,0.0024,1,4.25,0,0,1,105.0,1,0,0,0,0.0,0.0,0,0.0,0.0,0.0,1
8.0,8.0,0.0,3210.0,1560.0,0.0,2290.0,146.0,40.0,6.0,0.0,82.0,0.0,0.0,12.0,0.0,0.0,0.0,10.0,1427.0,1366.0,98.0,1.03,0.4,0.0,0.7350000000000001,0.023,40.0,20.0,620.0,8.0,33.0,0.0,4.25,3.73,2.01,0.179,0.0388,0.0088,0.0257,0.0153,0.0093,0.0222,0.0024,0.0013,0.0205,0.0049,0.0018,0.0017,0.0018,0.0026,0.0028,0.0032,0.0031,0.00084,0.00072,0.0039,93.9,10.25,0.0038,1,4.25,0,0,1,61.0,0,0,0,0,0.0,0.0,0,0.0,0.0,0.0,1
18.0,16.7,0.0,6560.0,3050.0,0.0,5470.0,316.0,76.0,0.0,0.0,179.0,0.0,0.0,21.0,0.0,0.0,0.0,15.0,1437.0,1370.0,126.0,1.27,0.5,0.0,0.7350000000000001,0.023,42.0,17.0,940.0,5.0,35.0,0.0,4.28,3.74,2.07,0.16,0.038,0.0068,0.017,0.0083,0.0083,0.0369,0.0025,0.0022,0.022,0.0037,0.0025,0.0021,0.0019,0.0029,0.0025,0.004,0.0031,0.0006,0.00079,0.0041,93.8,12.67,0.0012,1,4.28,0,0,1,67.0,0,0,0,0,0.0,0.0,0,0.0,0.0,0.0,1
3.8,3.8,0.0,1290.0,640.0,0.0,820.0,55.0,45.0,0.0,0.0,19.0,0.0,0.0,5.7,0.0,0.0,0.0,0.0,1439.0,1372.0,76.0,1.0,0.395,0.0,0.7350000000000001,0.0121,34.0,17.0,0.0,0.0,28.0,0.0,4.26,3.58,2.63,0.212,0.0374,0.0086,0.0161,0.0094,0.0099,0.114,0.0026,0.0013,0.0233,0.0059,0.0022,0.0018,0.0019,0.0029,0.0018,0.0025,0.0031,0.00069,0.0019,0.0024,93.3,10.0,0.0033,1,4.26,0,0,1,67.0,0,0,0,0,0.0,0.0,0,0.0,0.0,0.0,1
3.9,3.9,0.0,1540.0,560.0,0.0,970.0,68.0,35.0,3.0,0.0,21.0,0.0,0.0,5.5,0.0,0.0,0.0,0.0,1440.0,1373.0,79.0,1.08,0.385,0.0,0.7350000000000001,0.0079,41.0,21.0,0.0,0.0,38.0,0.0,4.27,3.59,2.63,0.217,0.0377,0.0079,0.0187,0.009,0.0094,0.114,0.0026,0.0027,0.0295,0.0045,0.0026,0.0019,0.0024,0.0028,0.0028,0.0025,0.0031,0.00069,0.0015,0.0024,93.3,10.77,0.0027,1,4.27,0,0,1,67.0,0,0,0,0,0.0,0.0,0,0.0,0.0,0.0,1
9.3,9.3,0.0,0.0,2040.0,0.0,2670.0,155.0,0.0,0.0,0.0,85.0,0.0,0.0,14.0,0.0,0.0,0.0,10.0,1423.0,1368.0,100.0,0.91,0.43,0.0,0.7350000000000001,0.017,43.0,22.0,0.0,0.0,33.0,0.0,4.18,3.64,2.07,0.209,0.0397,0.0102,0.0163,0.0097,0.0096,0.4095,0.0026,0.0019,0.0261,0.0055,0.0022,0.002,0.0017,0.0032,0.0031,0.0033,0.0031,0.001,0.00066,0.0035,93.4,9.14,0.0037,1,4.18,1,0,0,55.0,0,0,0,0,0.0,0.0,0,1.5,0.0,0.0,1
8.1,8.1,0.0,3440.0,1430.0,0.0,2810.0,145.0,0.0,0.0,0.0,81.0,0.0,0.0,0.0,0.0,0.0,0.0,0.0,1436.0,1367.0,81.0,1.0,0.309,0.0,0.7350000000000001,0.0255,42.0,18.0,420.0,5.0,35.0,0.0,4.22,3.71,1.99,0.171,0.0331,0.0119,0.015,0.0083,0.0072,0.0223,0.0017,0.001,0.017,0.0038,0.0017,0.0017,0.0018,0.0027,0.0022,0.0034,0.0031,0.00071,0.00058,0.0022,93.9,10.0,0.0038,1,4.22,0,0,1,69.0,0,0,0,0,0.0,0.0,0,0.0,0.0,0.0,1
8.1,8.1,0.0,6560.0,2590.0,0.0,5720.0,285.0,80.0,20.0,0.0,89.0,0.0,0.0,12.5,0.0,0.0,0.0,0.0,1437.0,1370.0,95.0,1.1,0.395,0.0,0.7350000000000001,0.024,42.0,16.0,850.0,5.0,37.0,0.0,4.21,3.7,1.98,0.192,0.0365,0.0091,0.0163,0.0087,0.0055,0.0257,0.0022,0.0016,0.0171,0.0044,0.0023,0.0019,0.0018,0.003,0.0016,0.0034,0.0031,0.00077,0.00081,0.0034,93.9,10.99,0.0036,1,4.21,0,0,1,67.0,0,0,0,0,0.0,0.0,0,0.0,0.0,0.0,1
10.4,10.1,0.0,0.0,0.0,0.0,2590.0,0.0,45.0,9.0,0.0,0.0,0.0,0.0,0.0,0.0,0.0,0.0,0.0,1437.0,1392.0,192.0,0.7599999999999998,0.0,0.0,0.0,0.009,38.0,0.0,0.0,0.0,25.0,0.0,4.21,3.0500000000000003,0.706,0.361,0.0261,0.0102,0.0194,0.0138,0.0193,0.0209,0.0045,0.0024,0.001,0.0013,0.00057,0.0017,0.004,0.004,0.0013,0.00059,0.0031,0.0013,0.0016,0.0074,96.0,7.51,0.0033,1,4.21,0,0,1,45.0,0,0,0,0,0.0,0.0,0,0.0,0.0,0.0,1
7.4,7.0,0.0,0.0,1510.0,0.0,2640.0,130.0,80.0,20.0,0.0,70.0,0.0,0.0,11.5,0.0,0.0,0.0,10.0,1440.0,1372.0,131.0,0.95,0.405,0.0,0.7350000000000001,0.017,41.0,20.0,0.0,0.0,36.0,0.0,4.24,3.59,2.54,0.224,0.037,0.0109,0.0154,0.0078,0.0121,0.365,0.0024,0.0024,0.0198,0.0048,0.0022,0.002,0.0021,0.0027,0.0018,0.0034,0.0031,0.00081,0.0025,0.0022,93.1,9.46,0.0039,1,4.24,0,0,1,68.0,0,0,0,0,0.0,0.0,0,0.0,0.0,0.0,1
7.4,7.0,0.0,0.0,1450.0,0.0,2440.0,128.0,85.0,7.0,0.0,72.0,0.0,0.0,10.5,0.0,0.0,0.0,10.0,1430.0,1369.0,99.0,0.97,0.405,0.0,0.7350000000000001,0.015,42.0,20.0,0.0,0.0,39.0,0.0,4.23,3.58,2.53,0.221,0.039,0.0085,0.0162,0.0086,0.0122,0.365,0.0026,0.0023,0.0238,0.0058,0.0021,0.0017,0.002,0.0028,0.0033,0.0032,0.0031,0.00098,0.0012,0.0019,93.1,9.73,0.0038,1,4.23,0,0,1,61.0,0,0,0,0,0.0,0.0,0,0.0,0.0,0.0,1
13.0,12.5,0.0,5450.0,2090.0,0.0,4720.0,255.0,70.0,7.0,0.0,160.0,0.0,0.0,19.0,0.0,0.0,0.0,13.0,1443.0,1355.0,148.0,1.23,0.4,0.0,0.7350000000000001,0.023,42.0,16.0,740.0,6.0,36.0,0.0,4.28,3.76,1.99,0.19,0.0365,0.006,0.0161,0.0082,0.0101,0.0427,0.0024,0.0023,0.0189,0.0045,0.0029,0.0024,0.002,0.0031,0.0033,0.0037,0.0031,0.00075,0.0017,0.0044,93.8,12.31,0.0034,1,4.28,0,0,1,88.0,1,0,0,0,0.0,0.0,0,0.0,0.0,0.0,1
4.0,3.5,0.0,1530.0,520.0,0.0,970.0,65.0,24.0,3.0,0.0,37.0,0.0,0.0,5.1,0.0,0.0,0.0,0.0,1438.0,1370.0,70.0,0.93,0.4,0.0,0.7350000000000001,0.0094,39.0,18.0,0.0,0.0,37.0,0.0,4.17,3.65,2.02,0.177,0.0382,0.0094,0.0174,0.0093,0.0077,0.4095,0.003,0.0024,0.0311,0.0047,0.003,0.0018,0.0022,0.0028,0.0015,0.0029,0.0031,0.00064,0.004,0.0022,93.2,9.25,0.0032,1,4.17,1,0,0,68.0,0,0,0,0,0.0,0.0,0,1.5,0.0,0.0,1
1.3,1.3,0.0,2080.0,880.0,0.0,2310.0,104.0,28.0,7.0,0.0,0.0,0.0,0.0,2.0,0.0,0.0,0.0,5.0,1458.0,1375.0,50.0,0.95,0.462,0.0,0.7350000000000001,0.013,40.0,20.0,0.0,0.0,40.0,0.0,4.26,3.73,2.05,0.173,0.0386,0.0109,0.0174,0.009,0.0093,0.0223,0.0023,0.00093,0.0192,0.0047,0.0021,0.0019,0.0018,0.0031,0.0031,0.0051,0.0031,0.0007,0.0009,0.0037,93.8,9.54,0.0032,1,4.26,0,0,1,83.0,1,0,0,0,0.0,0.0,0,0.0,0.0,0.0,1
18.0,16.7,0.0,6560.0,2520.0,0.0,5190.0,316.0,112.0,0.0,0.0,179.0,0.0,0.0,21.0,0.0,0.0,0.0,20.0,1437.0,1365.0,150.0,1.27,0.5,0.0,0.7350000000000001,0.0061,40.0,17.0,1450.0,8.0,35.0,0.0,4.26,3.73,2.05,0.178,0.0379,0.0061,0.0164,0.0081,0.009,0.0208,0.0025,0.0023,0.0227,0.005,0.0024,0.0019,0.0018,0.0025,0.0026,0.0036,0.0031,0.001,0.001,0.0037,93.8,12.67,0.0024,1,4.26,0,0,1,72.0,0,0,0,0,0.0,0.0,0,0.0,0.0,0.0,1
9.5,9.2,0.0,0.0,1830.0,0.0,3750.0,170.0,30.0,7.0,0.0,88.0,0.0,0.0,14.0,0.0,0.0,0.0,10.0,1427.0,1372.0,102.0,0.93,0.4,0.0,0.7350000000000001,0.012,41.0,19.0,0.0,0.0,39.0,0.0,4.15,3.62,2.04,0.262,0.0394,0.0077,0.0154,0.0082,0.0095,0.4095,0.0025,0.0023,0.0232,0.0054,0.0022,0.0019,0.0021,0.003,0.0031,0.0035,0.0031,0.00085,0.0011,0.004,93.4,9.26,0.0037,1,4.15,1,0,0,55.0,0,0,0,0,0.0,0.0,0,1.5,0.0,0.0,1
9.5,9.2,0.0,0.0,1620.0,0.0,3960.0,170.0,70.0,0.0,0.0,90.0,0.0,0.0,14.0,0.0,0.0,0.0,10.0,1430.0,1371.0,99.0,0.95,0.4,0.0,0.7350000000000001,0.0171,41.0,17.0,0.0,0.0,42.0,0.0,4.19,3.65,2.07,0.222,0.0394,0.0086,0.0167,0.0085,0.0086,0.4095,0.0026,0.002,0.0223,0.005,0.0021,0.0018,0.0019,0.0027,0.0031,0.0032,0.0031,0.0008,0.002,0.0024,93.4,9.47,0.0039,1,4.19,1,0,0,59.0,0,0,0,0,0.0,0.0,0,1.5,0.0,0.0,1
6.0,5.8,0.0,2540.0,1650.0,0.0,1150.0,85.0,150.0,28.0,0.0,30.0,0.0,0.0,9.0,0.0,0.0,0.0,6.0,1430.0,1372.0,115.0,0.98,0.4,0.0,0.7350000000000001,0.0163,42.0,33.0,0.0,0.0,25.0,0.0,4.21,3.15,4.09,0.227,0.0366,0.0061,0.0192,0.0076,0.0151,0.11,0.0025,0.0019,0.0274,0.0053,0.0049,0.0018,0.0029,0.0011,0.0036,0.0016,0.0031,0.001,0.0022,0.0036,92.2,9.83,0.0036,1,4.21,0,0,1,58.0,0,0,0,0,0.0,0.0,0,0.0,0.0,0.0,1
13.0,12.5,0.0,5440.0,2020.0,0.0,2960.0,245.0,85.0,0.0,0.0,156.0,0.0,0.0,20.0,0.0,0.0,0.0,20.0,1432.0,1362.0,152.0,1.2,0.4,0.0,0.7350000000000001,0.0329999999999999,44.0,16.0,1020.0,8.0,29.0,0.0,4.24,3.72,2.01,0.166,0.035,0.0068,0.0159,0.0085,0.0092,0.0267,0.0024,0.0022,0.0194,0.0037,0.0021,0.0018,0.0019,0.0027,0.0036,0.0032,0.0031,0.00073,0.00066,0.0025,93.9,12.0,0.0043,1,4.24,0,0,1,70.0,0,0,0,0,0.0,0.0,0,0.0,0.0,0.0,1
18.0,16.7,0.0,6560.0,3080.0,0.0,5720.0,316.0,130.0,15.0,0.0,179.0,0.0,0.0,21.0,0.0,0.0,0.0,20.0,1437.0,1366.0,140.0,1.23,0.502,0.0,0.7350000000000001,0.0229,40.0,17.0,1640.0,11.0,33.0,0.0,4.29,3.76,2.04,0.179,0.0372,0.005,0.015,0.0078,0.0079,0.0266,0.0024,0.0018,0.0186,0.0043,0.0027,0.0021,0.0019,0.0033,0.0032,0.0031,0.0031,0.00094,0.0008,0.0041,93.8,12.26,0.0035,1,4.29,0,0,1,71.0,0,0,0,0,0.0,0.0,0,0.0,0.0,0.0,1
1.6,1.3,0.0,1720.0,770.0,0.0,2110.0,105.0,13.0,14.0,0.0,0.0,0.0,0.0,2.1,0.0,0.0,0.0,0.0,1470.0,1383.0,55.0,1.0,0.438,0.0,0.7350000000000001,0.015,40.0,16.0,300.0,5.0,38.0,0.0,4.24,3.7,2.08,0.17,0.0378,0.0115,0.0199,0.0095,0.0079,0.0227,0.0024,0.0016,0.0238,0.0062,0.0024,0.0021,0.0018,0.0033,0.0015,0.0062,0.0031,0.00078,0.00077,0.0035,93.8,10.0,0.0034,1,4.24,0,0,1,87.0,1,0,0,0,0.0,0.0,0,0.0,0.0,0.0,1
8.2,8.0,0.0,3100.0,1330.0,0.0,2880.0,130.0,110.0,0.0,0.0,39.0,0.0,0.0,12.0,0.0,0.0,0.0,10.0,1440.0,1372.0,79.0,0.95,0.5,0.0,0.7350000000000001,0.018,38.0,16.0,510.0,6.0,40.0,0.0,4.23,3.57,2.56,0.221,0.0395,0.0056,0.0149,0.008,0.0129,0.116,0.0025,0.0019,0.0263,0.0055,0.0026,0.0021,0.0019,0.0031,0.0037,0.0026,0.0031,0.00093,0.0014,0.0033,93.3,9.51,0.0047,1,4.23,0,0,1,68.0,0,0,0,0,0.0,0.0,0,0.0,0.0,0.0,1
1.5,1.3,0.0,1520.0,650.0,0.0,1580.0,72.0,29.0,0.0,0.0,0.0,0.0,0.0,2.0,0.0,0.0,0.0,4.0,1458.0,1369.0,43.0,0.97,0.4,0.0,0.7350000000000001,0.018,41.0,17.0,0.0,0.0,42.0,0.0,4.27,3.73,2.09,0.18,0.037,0.013,0.018,0.0093,0.0093,0.038,0.0028,0.0016,0.022,0.005,0.0024,0.0022,0.0021,0.0031,0.0023,0.0056,0.0031,7e-05,0.00073,0.0037,93.8,9.67,0.0036,1,4.27,0,0,1,89.0,1,0,0,0,0.0,0.0,0,0.0,0.0,0.0,1
5.3,5.2,0.0,2080.0,630.0,0.0,2060.0,85.0,47.0,0.0,0.0,27.0,0.0,0.0,7.6,0.0,0.0,0.0,6.0,1438.0,1369.0,93.0,1.02,0.415,0.0,0.7350000000000001,0.018,39.0,12.0,530.0,10.0,39.0,0.0,4.29,3.63,2.55,0.21,0.036,0.0078,0.0181,0.0095,0.0071,0.11,0.0025,0.0014,0.0216,0.0068,0.002,0.0017,0.0022,0.0026,0.0023,0.0023,0.0031,0.00096,0.0013,0.0027,93.3,10.19,0.0037,1,4.29,0,0,1,69.0,0,0,0,0,0.0,0.0,0,0.0,0.0,0.0,1
5.0,4.6,0.0,0.0,460.0,0.0,2610.0,58.0,40.0,7.0,0.0,0.0,0.0,0.0,0.0,0.0,0.0,0.0,0.0,1427.0,1366.0,77.0,0.7599999999999998,0.16,0.0,0.0,0.0329999999999999,39.0,9.0,0.0,0.0,52.0,0.0,3.93,3.11,1.67,0.361,0.0484999999999999,0.0169999999999999,0.0375999999999999,0.011,0.0044,0.34,0.0044,0.0022,0.015,0.0046,0.0049,0.0017,0.0028,0.0036,0.0012,0.0021,0.0031,0.00071,0.0035,0.0041,93.5,7.51,0.0033,1,3.93,1,0,0,61.0,0,0,0,0,0.0,0.0,0,1.5,0.0,0.0,1
5.9,5.9,0.0,2420.0,1160.0,0.0,2420.0,113.0,40.0,0.0,0.0,57.0,0.0,0.0,9.0,0.0,0.0,0.0,10.0,1426.0,1355.0,64.0,0.97,0.407,0.0,0.7350000000000001,0.021,40.0,19.0,0.0,0.0,40.0,0.0,4.18,3.65,2.06,0.2,0.0381,0.0112,0.0189,0.0085,0.009,0.024,0.0024,0.0013,0.0179,0.0051,0.0018,0.0014,0.0018,0.0032,0.0036,0.0028,0.0031,0.00068,0.00059,0.0051,93.9,9.66,0.0039,1,4.18,1,0,0,71.0,0,0,0,0,0.0,0.0,0,1.5,0.0,0.0,1
18.0,16.7,0.0,6180.0,2370.0,0.0,5720.0,270.0,40.0,20.0,0.0,179.0,0.0,0.0,21.0,0.0,0.0,0.0,20.0,1437.0,1370.0,157.0,1.3,0.5,0.0,0.7350000000000001,0.016,34.0,13.0,1170.0,7.0,34.0,0.0,4.32,3.79,2.05,0.181,0.0385,0.0074,0.0183,0.0088,0.0072,0.0238,0.0023,0.0011,0.0188,0.0057,0.0029,0.0022,0.002,0.0034,0.0027,0.0041,0.0031,0.00078,0.0012,0.0045,93.8,13.0,0.0028,1,4.32,0,1,0,67.0,0,0,0,0,0.0,0.0,0,0.0,0.0,0.0,1
18.0,16.7,0.0,6560.0,3490.0,0.0,5440.0,310.0,60.0,13.0,0.0,179.0,0.0,0.0,21.0,0.0,0.0,0.0,20.0,1437.0,1365.0,131.0,1.3,0.5,0.0,0.7350000000000001,0.021,43.0,19.0,1330.0,7.0,30.0,0.0,4.27,3.74,2.06,0.181,0.0389,0.0089,0.0166,0.0081,0.0081,0.031,0.0021,0.0008,0.0176,0.0059,0.003,0.002,0.0019,0.0032,0.0026,0.0037,0.0031,0.00071,0.0031,0.0042,93.8,13.0,0.003,1,4.27,0,0,1,72.0,0,0,0,0,0.0,0.0,0,0.0,0.0,0.0,1
18.0,16.7,0.0,6560.0,3040.0,0.0,5720.0,316.0,78.0,0.0,0.0,179.0,0.0,0.0,21.0,0.0,0.0,0.0,20.0,1437.0,1359.0,143.0,1.25,0.506,0.0,0.7350000000000001,0.0259,39.0,13.0,1640.0,10.0,39.0,0.0,4.3,3.77,2.04,0.187,0.0374,0.005,0.0159,0.008,0.009,0.0356,0.0023,0.0018,0.0181,0.0044,0.002,0.0019,0.0019,0.0029,0.0028,0.0035,0.0031,0.00091,0.0015,0.0021,93.8,12.47,0.0036,1,4.3,0,0,1,78.0,0,0,0,0,0.0,0.0,0,0.0,0.0,0.0,1
18.0,16.7,0.0,6560.0,3160.0,0.0,5720.0,316.0,85.0,10.0,0.0,179.0,0.0,0.0,21.0,0.0,0.0,0.0,20.0,1437.0,1359.0,120.0,1.22,0.502,0.0,0.7350000000000001,0.0166,40.0,13.0,1640.0,10.0,35.0,0.0,4.28,3.76,2.0,0.177,0.0354,0.0056,0.0179,0.0092,0.0074,0.0429,0.0022,0.00072,0.0168,0.0048,0.0025,0.002,0.0019,0.003,0.0028,0.0036,0.0031,0.0008,0.0016,0.0024,93.8,12.17,0.0031,1,4.28,0,0,1,78.0,0,0,0,0,0.0,0.0,0,0.0,0.0,0.0,1
18.0,16.7,0.0,6560.0,3740.0,0.0,5720.0,316.0,70.0,15.0,0.0,179.0,0.0,0.0,21.0,0.0,0.0,0.0,10.0,1437.0,1363.0,144.0,1.22,0.5,0.0,0.7350000000000001,0.014,40.0,16.0,1640.0,8.0,33.0,0.0,4.3,3.78,2.02,0.173,0.0366,0.006,0.0165,0.0093,0.0067,0.0354,0.0021,0.0012,0.0207,0.0037,0.0024,0.0018,0.0016,0.0028,0.0019,0.0033,0.0031,0.00066,0.001,0.0033,93.8,12.17,0.0029,1,4.3,0,0,1,74.0,0,0,0,0,0.0,0.0,0,0.0,0.0,0.0,1
5.2,4.8,0.0,2050.0,660.0,0.0,2490.0,90.0,55.0,0.0,0.0,28.0,0.0,0.0,6.8,0.0,0.0,0.0,5.0,1441.0,1371.0,90.0,1.08,0.404,0.0,0.7350000000000001,0.0211,39.0,13.0,0.0,0.0,48.0,0.0,4.23,3.56,2.62,0.223,0.0386,0.0089,0.021,0.0116,0.01,0.12,0.0025,0.0013,0.0229,0.0054,0.0023,0.0018,0.002,0.0029,0.0033,0.0024,0.0031,0.00072,0.002,0.0022,93.3,10.77,0.0037,1,4.23,0,0,1,70.0,0,0,0,0,0.0,0.0,0,0.0,0.0,0.0,1
3.8,3.4,0.0,1400.0,1560.0,0.0,840.0,45.0,128.0,8.0,0.0,18.0,0.0,0.0,5.0,0.0,0.0,0.0,4.0,1443.0,1381.0,61.0,0.95,0.395,0.0,0.7350000000000001,0.0061,37.0,38.0,0.0,0.0,22.0,0.0,4.13,3.15,3.86,0.209,0.0368,0.0057,0.0124,0.007,0.0193,0.0306,0.0026,0.0017,0.0303,0.0053,0.0049,0.0018,0.003,0.0011,0.0035,0.0017,0.0031,0.00079,0.0015,0.0074,92.5,9.47,0.0031,1,4.13,1,0,0,62.0,0,0,0,0,0.0,0.0,0,1.5,0.0,0.0,1
3.7,3.4,0.0,1380.0,1330.0,0.0,820.0,42.0,75.0,28.0,0.0,19.0,0.0,0.0,4.9,0.0,0.0,0.0,0.0,1445.0,1383.0,70.0,1.03,0.432,0.0,0.7350000000000001,0.006,39.0,38.0,0.0,0.0,22.0,0.0,4.2,3.19,3.95,0.165,0.0362,0.0061,0.0133,0.0061,0.0181,0.0416,0.0024,0.0018,0.0327,0.0047,0.0049,0.0018,0.0029,0.0012,0.0017,0.0023,0.0031,0.00072,0.0014,0.0007,92.5,10.27,0.0032,1,4.2,0,0,1,62.0,0,0,0,0,0.0,0.0,0,0.0,0.0,0.0,1
3.8,3.5,0.0,1520.0,1450.0,0.0,830.0,53.0,150.0,6.0,0.0,20.0,0.0,0.0,5.1,0.0,0.0,0.0,0.0,1451.0,1383.0,79.0,1.05,0.421,0.0,0.7350000000000001,0.011,40.0,38.0,0.0,0.0,22.0,0.0,4.17,3.19,3.86,0.149,0.0363,0.0059,0.0111,0.0066,0.0151,0.0105,0.0024,0.00064,0.0248,0.0044,0.0049,0.0016,0.0026,0.0011,0.0016,0.0019,0.0031,0.00068,0.00068,0.0036,92.6,10.53,0.0031,1,4.17,1,0,0,68.0,0,0,0,0,0.0,0.0,0,1.5,0.0,0.0,1
1.4,1.25,0.0,2140.0,880.0,0.0,2330.0,122.0,47.0,17.0,0.0,0.0,0.0,0.0,2.0,0.0,0.0,0.0,0.0,1471.0,1386.0,45.0,0.93,0.429,0.0,0.7350000000000001,0.012,42.0,21.0,0.0,0.0,36.0,0.0,4.25,3.71,2.09,0.165,0.0376,0.0088,0.0155,0.0078,0.0097,0.0132,0.0024,0.0023,0.0265,0.0044,0.0018,0.0016,0.0017,0.0026,0.0017,0.0062,0.0031,0.00049,0.00095,0.0043,93.8,9.29,0.0036,1,4.25,0,0,1,85.0,1,0,0,0,0.0,0.0,0,0.0,0.0,0.0,1
3.5,3.4,0.0,1660.0,620.0,0.0,1520.0,65.0,13.0,6.0,0.0,33.0,0.0,0.0,5.0,0.0,0.0,0.0,0.0,1436.0,1375.0,52.0,0.94,0.4,0.0,0.7350000000000001,0.014,44.0,16.0,0.0,0.0,40.0,0.0,4.14,3.6,2.08,0.22,0.039,0.011,0.0198,0.0107,0.0058,0.4095,0.0026,0.0012,0.0195,0.0051,0.0024,0.0016,0.0024,0.0033,0.0019,0.0033,0.0031,0.00082,0.0013,0.007,93.2,9.43,0.0034,1,4.14,1,0,0,61.0,0,0,0,0,0.0,0.0,0,1.5,0.0,0.0,1
3.4,3.4,0.0,1430.0,610.0,0.0,1560.0,59.0,23.0,6.0,0.0,34.0,0.0,0.0,5.0,0.0,0.0,0.0,0.0,1438.0,1362.0,65.0,1.0,0.412,0.0,0.7350000000000001,0.015,40.0,17.0,0.0,0.0,43.0,0.0,4.17,3.63,2.07,0.176,0.0377,0.011,0.0187,0.0099,0.006,0.4095,0.0024,0.0016,0.0209,0.006,0.0031,0.0021,0.0018,0.0033,0.0014,0.0033,0.0031,0.0007,0.0013,0.0027,93.2,10.0,0.0034,1,4.17,1,0,0,76.0,0,0,0,0,0.0,0.0,0,1.5,0.0,0.0,1
6.6,6.0,0.0,2530.0,1540.0,0.0,1850.0,85.0,175.0,28.0,0.0,34.0,0.0,0.0,9.0,0.0,0.0,0.0,7.0,1432.0,1372.0,112.0,1.03,0.394,0.0,0.7350000000000001,0.014,40.0,32.0,0.0,0.0,28.0,0.0,4.24,3.18,4.09,0.146,0.0366,0.0083,0.0163,0.0085,0.0106,0.127,0.0025,0.00048,0.0297,0.0043,0.0049,0.002,0.003,0.0021,0.0028,0.0016,0.0031,0.00066,0.0013,0.005,92.2,10.3,0.0031,1,4.24,0,0,1,60.0,0,0,0,0,0.0,0.0,0,0.0,0.0,0.0,1
9.0,8.9,0.0,0.0,0.0,0.0,4510.0,115.0,85.0,28.0,0.0,0.0,0.0,0.0,0.0,0.0,0.0,0.0,0.0,1415.0,1368.0,105.0,0.7599999999999998,0.156,0.0,0.0,0.0329999999999999,40.0,13.0,0.0,0.0,47.0,0.0,3.93,3.14,1.77,0.361,0.0484999999999999,0.0169999999999999,0.0375999999999999,0.0132,0.0052,0.326,0.0043,0.0025,0.0229,0.0051,0.0049,0.0017,0.0028,0.0031,0.0013,0.0019,0.0031,0.00071,0.0021,0.0047,93.5,7.51,0.0033,1,3.93,1,0,0,47.0,0,0,0,0,0.0,0.0,0,1.5,0.0,0.0,1
4.8,4.5,0.0,0.0,0.0,0.0,2450.0,59.0,33.0,0.0,0.0,0.0,0.0,0.0,0.0,0.0,0.0,0.0,0.0,1435.0,1369.0,83.0,0.7599999999999998,0.146,0.0,0.0,0.0329999999999999,39.0,10.0,0.0,0.0,51.0,0.0,3.93,3.13,1.66,0.361,0.0484999999999999,0.0169999999999999,0.0375999999999999,0.0152,0.0058,0.332,0.0048,0.0024,0.0181,0.0065,0.0049,0.0017,0.0029,0.0037,0.0012,0.0018,0.0031,0.00071,0.0035,0.0045,93.5,7.51,0.0033,1,3.93,1,0,0,66.0,0,0,0,0,0.0,0.0,0,1.5,0.0,0.0,1
4.9,4.6,0.0,0.0,0.0,0.0,2600.0,50.0,15.0,9.0,0.0,0.0,0.0,0.0,0.0,0.0,0.0,0.0,0.0,1430.0,1370.0,72.0,0.7599999999999998,0.163,0.0,0.0,0.0329999999999999,38.0,9.0,0.0,0.0,53.0,0.0,3.93,3.14,1.65,0.361,0.0484999999999999,0.0169999999999999,0.0375999999999999,0.0125,0.0044,0.316,0.0044,0.0032,0.0196,0.005,0.0049,0.0017,0.003,0.0033,0.0013,0.0018,0.0031,0.00071,0.0011,0.004,93.6,7.51,0.0033,1,3.93,1,0,0,60.0,0,0,0,0,0.0,0.0,0,1.5,0.0,0.0,1
18.0,16.7,0.0,6560.0,3620.0,0.0,4270.0,316.0,25.0,0.0,0.0,179.0,0.0,0.0,21.0,0.0,0.0,0.0,15.0,1437.0,1367.0,140.0,1.25,0.5,0.0,0.7350000000000001,0.0329999999999999,43.0,20.0,1140.0,6.0,29.0,0.0,4.24,3.72,2.02,0.183,0.0364,0.0081,0.0166,0.0089,0.0077,0.0474,0.0027,0.0016,0.0172,0.0063,0.0022,0.0017,0.0016,0.003,0.0028,0.0034,0.0031,0.0012,0.00075,0.003,93.9,12.5,0.0038,1,4.24,0,0,1,70.0,0,0,0,0,0.0,0.0,0,0.0,0.0,0.0,1
18.0,16.7,0.0,6560.0,3380.0,0.0,5440.0,316.0,105.0,0.0,0.0,179.0,0.0,0.0,21.0,0.0,0.0,0.0,11.0,1437.0,1365.0,135.0,1.11,0.454,0.0,0.7350000000000001,0.022,40.0,18.0,1640.0,9.0,32.0,0.0,4.3,3.77,2.04,0.159,0.0354,0.0069,0.0183,0.0083,0.0053,0.0394,0.0021,0.00051,0.0157,0.0049,0.0027,0.0019,0.0017,0.0029,0.0018,0.0034,0.0031,0.00065,0.0015,0.0026,93.8,11.12,0.0037,1,4.3,0,0,1,72.0,0,0,0,0,0.0,0.0,0,0.0,0.0,0.0,1
8.0,8.0,0.0,3040.0,1360.0,0.0,3360.0,182.0,20.0,10.0,0.0,80.0,0.0,0.0,12.0,0.0,0.0,0.0,10.0,1428.0,1365.0,90.0,1.0,0.4,0.0,0.7350000000000001,0.025,38.0,17.0,0.0,0.0,45.0,0.0,4.22,3.69,2.05,0.146,0.0381,0.01,0.0143,0.0079,0.0073,0.0437,0.0025,0.0017,0.0202,0.0046,0.0025,0.0017,0.0016,0.0027,0.0028,0.0031,0.0031,0.00067,0.00066,0.0029,93.9,10.0,0.0039,1,4.22,0,0,1,63.0,0,0,0,0,0.0,0.0,0,0.0,0.0,0.0,1
5.1,5.1,0.0,1960.0,870.0,0.0,2270.0,92.0,76.0,0.0,0.0,25.0,0.0,0.0,7.0,0.0,0.0,0.0,0.0,1440.0,1369.0,117.0,0.98,0.412,0.0,0.7350000000000001,0.0127,38.0,17.0,0.0,0.0,45.0,0.0,4.25,3.6,2.52,0.227,0.0382,0.0074,0.0202,0.0096,0.0078,0.109,0.0024,0.00054,0.0199,0.0049,0.0026,0.0018,0.0022,0.0031,0.0014,0.0021,0.0031,0.00062,0.00062,0.0014,93.4,9.8,0.0035,1,4.25,0,0,1,71.0,0,0,0,0,0.0,0.0,0,0.0,0.0,0.0,1
6.1,6.1,0.0,2520.0,1230.0,0.0,2040.0,100.0,30.0,0.0,0.0,58.0,0.0,0.0,9.0,0.0,0.0,0.0,3.0,1425.0,1360.0,66.0,0.95,0.393,0.0,0.7350000000000001,0.019,41.0,20.0,0.0,0.0,39.0,0.0,4.22,3.66,2.18,0.216,0.0393,0.0094,0.0186,0.0101,0.0073,0.049,0.0023,0.0015,0.0238,0.0045,0.0023,0.0018,0.002,0.0033,0.0025,0.0031,0.0031,0.00077,0.00086,0.0031,93.7,9.51,0.0039,1,4.22,0,0,1,65.0,0,0,0,0,0.0,0.0,0,0.0,0.0,0.0,1
4.8,4.7,0.0,0.0,0.0,0.0,2380.0,50.0,26.0,4.0,0.0,0.0,0.0,0.0,0.0,0.0,0.0,0.0,0.0,1421.0,1358.0,87.0,0.7599999999999998,0.167,0.0,0.0,0.0329999999999999,42.0,9.0,0.0,0.0,50.0,0.0,3.93,3.12,1.62,0.361,0.0484999999999999,0.0169999999999999,0.0375999999999999,0.0153,0.0032,0.32,0.0044,0.002,0.0152,0.0046,0.0049,0.0017,0.0032,0.0033,0.0012,0.0017,0.0031,0.00071,0.0016,0.0019,93.6,7.51,0.0033,1,3.93,1,0,0,63.0,0,0,0,0,0.0,0.0,0,1.5,0.0,0.0,1
18.0,16.7,0.0,6560.0,3900.0,0.0,4600.0,316.0,50.0,0.0,0.0,179.0,0.0,0.0,21.0,0.0,0.0,0.0,6.0,1437.0,1365.0,128.0,1.27,0.5,0.0,0.7350000000000001,0.01,42.0,21.0,1090.0,6.0,30.0,0.0,4.33,3.78,2.11,0.187,0.0382,0.0056,0.0148,0.0071,0.0066,0.0191,0.0023,0.0017,0.0206,0.0044,0.0023,0.0016,0.0021,0.0027,0.0018,0.0041,0.0031,0.00087,0.0012,0.0043,93.7,12.67,0.0027,1,4.33,0,1,0,72.0,0,0,0,0,0.0,0.0,0,0.0,0.0,0.0,1
5.2,5.2,0.0,0.0,0.0,0.0,0.0,0.0,0.0,0.0,0.0,0.0,0.0,0.0,0.0,0.0,0.0,0.0,0.0,1425.0,1375.0,71.0,0.7599999999999998,0.0,0.0,0.0,0.0329999999999999,30.0,0.0,0.0,0.0,0.0,0.0,3.93,3.1,1.64,0.361,0.0484999999999999,0.0169999999999999,0.0375999999999999,0.0177,0.0027,0.349,0.0045,0.0018,0.017,0.005,0.0049,0.0017,0.0035,0.0033,0.0014,0.002,0.0031,0.00071,0.005,0.0037,93.6,7.51,0.0033,1,3.93,1,0,0,50.0,0,0,0,0,0.0,0.0,0,1.5,0.0,0.0,1
3.8,3.6,0.0,1530.0,690.0,0.0,1580.0,65.0,14.0,3.0,0.0,36.0,0.0,0.0,5.1,0.0,0.0,0.0,2.0,1439.0,1370.0,58.0,0.95,0.421,0.0,0.7350000000000001,0.012,40.0,18.0,0.0,0.0,42.0,0.0,4.15,3.61,2.08,0.172,0.0388,0.0056,0.0177,0.0087,0.0059,0.4095,0.0024,0.00071,0.0202,0.0047,0.0025,0.0019,0.0019,0.003,0.0022,0.0034,0.0031,0.0007,0.00089,0.0025,93.3,9.47,0.0038,1,4.15,1,0,0,69.0,0,0,0,0,0.0,0.0,0,1.5,0.0,0.0,1
3.9,3.6,0.0,1520.0,620.0,0.0,1550.0,65.0,28.0,8.0,0.0,41.0,0.0,0.0,5.0,0.0,0.0,0.0,0.0,1439.0,1371.0,55.0,1.05,0.41,0.0,0.7350000000000001,0.022,39.0,16.0,110.0,3.0,40.0,0.0,4.14,3.61,2.06,0.159,0.0385,0.0109,0.018,0.0085,0.0066,0.4095,0.0023,0.00035,0.0191,0.0067,0.0024,0.002,0.0021,0.0029,0.0023,0.0035,0.0031,0.00084,0.0013,0.0031,93.3,10.51,0.0037,1,4.14,1,0,0,68.0,0,0,0,0,0.0,0.0,0,1.5,0.0,0.0,1
4.8,4.6,0.0,0.0,0.0,0.0,2550.0,60.0,40.0,9.0,0.0,0.0,0.0,0.0,0.0,0.0,0.0,0.0,0.0,1427.0,1364.0,58.0,0.7599999999999998,0.167,0.0,0.0,0.0329999999999999,38.0,9.0,0.0,0.0,53.0,0.0,3.93,3.11,1.64,0.361,0.0484999999999999,0.0169999999999999,0.0375999999999999,0.0132,0.0032,0.345,0.0043,0.0024,0.0154,0.0041,0.0049,0.0017,0.003,0.0035,0.0014,0.0021,0.0031,0.00071,0.0014,0.0022,93.6,7.51,0.0033,1,3.93,1,0,0,63.0,0,0,0,0,0.0,0.0,0,1.5,0.0,0.0,1
1.5,1.3,0.0,2230.0,770.0,0.0,2480.0,106.0,24.0,1.0,0.0,0.0,0.0,0.0,2.0,0.0,0.0,0.0,6.0,1456.0,1387.0,54.0,1.0,0.4,0.0,0.7350000000000001,0.02,39.0,14.0,220.0,4.0,44.0,0.0,4.25,3.73,2.0,0.166,0.0362,0.0113,0.0175,0.008,0.0082,0.032,0.0021,0.00055,0.0187,0.0054,0.0029,0.002,0.0019,0.0029,0.003,0.0056,0.0031,0.00065,0.00063,0.0025,93.9,10.0,0.0037,1,4.25,0,0,1,69.0,0,0,0,0,0.0,0.0,0,0.0,0.0,0.0,1
4.8,4.7,0.0,0.0,0.0,0.0,2420.0,65.0,68.0,0.0,0.0,0.0,0.0,0.0,0.0,0.0,0.0,0.0,0.0,1423.0,1360.0,65.0,0.7599999999999998,0.167,0.0,0.0,0.0329999999999999,39.0,10.0,0.0,0.0,50.0,0.0,3.93,3.16,1.67,0.361,0.0484999999999999,0.0169999999999999,0.0375999999999999,0.0105,0.0045,0.34,0.0039,0.0032,0.0169,0.0039,0.0049,0.0017,0.003,0.0035,0.0011,0.0018,0.0031,0.00071,0.00069,0.0028,93.5,7.51,0.0033,1,3.93,1,0,0,63.0,0,0,0,0,0.0,0.0,0,1.5,0.0,0.0,1
4.8,4.6,0.0,0.0,0.0,0.0,2440.0,45.0,43.0,0.0,0.0,0.0,0.0,0.0,0.0,0.0,0.0,0.0,0.0,1415.0,1366.0,72.0,0.7599999999999998,0.146,0.0,0.0,0.018,40.0,9.0,0.0,0.0,51.0,0.0,3.93,3.1,1.64,0.361,0.0484999999999999,0.0169999999999999,0.0375999999999999,0.0127,0.0039,0.349,0.0047,0.0021,0.0144,0.004,0.0049,0.0017,0.0031,0.0037,0.00098,0.0018,0.0031,0.00071,0.0017,0.0074,93.5,7.51,0.0033,1,3.93,1,0,0,49.0,0,0,0,0,0.0,0.0,0,1.5,0.0,0.0,1
4.6,4.6,0.0,0.0,470.0,0.0,2420.0,58.0,50.0,5.0,0.0,0.0,0.0,0.0,0.0,0.0,0.0,0.0,0.0,1422.0,1373.0,65.0,0.7599999999999998,0.152,0.0,0.0,0.018,35.0,10.0,0.0,0.0,53.0,0.0,3.93,3.14,1.65,0.361,0.0484999999999999,0.0169999999999999,0.0375999999999999,0.0156,0.0053,0.304,0.005,0.0012,0.0128,0.0047,0.0049,0.0017,0.0031,0.004,0.001,0.0019,0.0031,0.00071,0.0044,0.0067,93.6,7.51,0.0033,1,3.93,1,0,0,49.0,0,0,0,0,0.0,0.0,0,1.5,0.0,0.0,1
5.0,4.9,0.0,0.0,520.0,0.0,2390.0,50.0,65.0,0.0,0.0,0.0,0.0,0.0,0.0,0.0,0.0,0.0,0.0,1411.0,1359.0,61.0,0.7599999999999998,0.14,0.0,0.0,0.018,43.0,10.0,0.0,0.0,47.0,0.0,3.93,3.11,1.65,0.361,0.0484999999999999,0.0169999999999999,0.0375999999999999,0.0157,0.0039,0.344,0.0053,0.0022,0.0144,0.0043,0.0049,0.0017,0.0031,0.0038,0.0012,0.0018,0.0031,0.00071,0.00076,0.0051,93.5,7.51,0.0033,1,3.93,1,0,0,52.0,0,0,0,0,0.0,0.0,0,1.5,0.0,0.0,1
5.0,4.9,0.0,0.0,0.0,0.0,2310.0,50.0,31.0,0.0,0.0,0.0,0.0,0.0,0.0,0.0,0.0,0.0,0.0,1420.0,1371.0,88.0,0.7599999999999998,0.16,0.0,0.0,0.018,43.0,10.0,0.0,0.0,46.0,0.0,3.93,3.15,1.64,0.361,0.0484999999999999,0.0169999999999999,0.0375999999999999,0.0143,0.0043,0.334,0.0047,0.0013,0.0121,0.0038,0.0049,0.0017,0.0032,0.0032,0.00099,0.002,0.0031,0.00071,0.0024,0.0074,93.6,7.51,0.0033,1,3.93,1,0,0,49.0,0,0,0,0,0.0,0.0,0,1.5,0.0,0.0,1
3.8,3.0,0.0,1570.0,630.0,0.0,970.0,65.0,35.0,4.0,0.0,38.0,0.0,0.0,5.1,0.0,0.0,0.0,2.0,1438.0,1371.0,45.0,1.0,0.421,0.0,0.7350000000000001,0.016,41.0,17.0,0.0,0.0,39.0,0.0,4.12,3.59,2.05,0.159,0.0392,0.0114,0.017,0.0082,0.0055,0.4095,0.0024,0.00021,0.0234,0.0061,0.0031,0.0017,0.0018,0.0026,0.0019,0.0031,0.0031,0.00075,0.0014,0.0034,93.3,10.0,0.0035,1,4.12,1,0,0,67.0,0,0,0,0,0.0,0.0,0,1.5,0.0,0.0,1
3.6,3.45,0.0,1620.0,590.0,0.0,880.0,68.0,30.0,0.0,0.0,36.0,0.0,0.0,0.0,0.0,0.0,0.0,2.0,1438.0,1373.0,66.0,1.0,0.417,0.0,0.7350000000000001,0.017,43.0,16.0,0.0,0.0,42.0,0.0,4.15,3.6,2.13,0.168,0.0383,0.0117,0.0167,0.0098,0.0073,0.4095,0.0026,0.0013,0.0183,0.004,0.0031,0.002,0.0022,0.0029,0.0018,0.0034,0.0031,0.00071,0.0043,0.0035,93.2,10.0,0.0035,1,4.15,1,0,0,65.0,0,0,0,0,0.0,0.0,0,1.5,0.0,0.0,1
