Repository: Shrinidhigans/FoundryAI

## Architecture Overview

```
melting_cleaned_final.xlsx
         │
         ▼
stage1_data_cleaning.py         → outputs/melting_cleaned_stage1.csv
         │
         ▼
stage2_feature_engineering.py   → outputs/melting_features_stage2.csv
         │
         ├──▶ stage3_supervised_model.py  → models/best_classifier.pkl
         │                                   models/feature_columns.pkl
         │
         ├──▶ stage4_pca_clustering.py    → models/pca_model.pkl
         │                                   models/kmeans_model.pkl
         │
         ├──▶ stage5_anomaly_detection.py → models/isolation_forest.pkl

File: outputs/melting_features_stage2.csv (part 6 of 28)
tapped_wt,pouring_wt,last_heel_metal,lcrca_addition_1,sg_pigaddition_1,sg_pigaddition_2,rr,graphite,silicon_addition_1,silicon_addition_2,mn,low_re_fsm,zero_re_fsm,high_re_fsm,ultraseed,superseed,cs,al,preseed,tapping_temp,pouring_temp,pouring_time_sec,fsm,barinoc,reseed,sb,bath_s,crca,sg_pig,sorel_total,sorel_addition,rr_1,heel,ce,c,si,mn_1,p,s,cr,ni,al_1,cu,co,nb,ti,v,w,pb,sn,as,zr,ce_1,sb_1,b,zn,n,fe,fsmaddition_mt,mg_recovery,defect,feat_ce_calculated,feat_ce_hypo_risk,feat_ce_hyper_risk,feat_ce_optimal,feat_temp_loss,feat_temp_loss_risk,feat_temp_loss_low,feat_pouring_stability,feat_pouring_risk,feat_oxidation_risk,feat_graphitization_index,feat_white_iron_risk,feat_shrinkage_risk_index,feat_gas_risk_index,feat_chemistry_instability,feat_chemistry_ok
2.7,2.6,0.0,1820.0,1030.0,0.0,2430.0,114.0,32.0,0.0,0.0,29.0,0.0,0.0,3.8,0.0,0.0,0.0,0.0,1440.0,1372.0,62.0,1.07,11.0,0.0,0.081,0.023,37.0,18.0,110.0,2.0,43.0,0.0,4.2,3.69,1.98,0.193,0.0389,0.0114,0.0222,0.0101,0.0085,0.0307,0.0029,0.0029,0.0198,0.0039,0.0016,0.002,0.002,0.0035,0.0015,0.0033,0.0051,0.0006,0.0031,0.0039,93.9,10.74,0.0035,1,4.2,0,0,1,68.0,0,0,0,0,0.0,0.0,0,0.0,0.0,0.0,1
5.0,4.4,0.0,0.0,0.0,0.0,1730.0,50.0,28.0,5.0,0.0,0.0,0.0,0.0,0.0,0.0,0.0,0.0,0.0,1405.0,1350.0,78.0,0.7599999999999998,8.0,0.0,0.0,0.0329999999999999,38.0,11.0,0.0,0.0,47.0,0.0,3.93,3.16,1.65,0.361,0.0484999999999999,0.0169999999999999,0.0375999999999999,0.0174,0.0035,0.326,0.0056,0.0014,0.0152,0.0092,0.0049,0.0017,0.0038,0.0035,0.001,0.0018,0.0036,0.00013,0.00096,0.0074,93.5,7.51,0.0033,1,3.93,1,0,0,55.0,0,0,0,0,0.0,0.0,0,1.5,0.0,0.0,1
6.2,6.2,0.0,2390.0,1740.0,0.0,1430.0,95.0,145.0,6.0,0.0,33.0,0.0,0.0,9.5,0.0,0.0,0.0,0.0,1428.0,1372.0,98.0,1.06,22.0,0.0,0.186,0.015,39.0,28.0,640.0,10.0,23.0,0.0,4.26,3.52,2.92,0.15,0.0292,0.0062,0.0168,0.008,0.0109,0.013,0.0025,0.0012,0.0196,0.0041,0.0049,0.0019,0.0025,0.0013,0.0012,0.0017,0.0048,0.00067,0.0012,0.0036,93.2,10.65,0.0033,1,4.26,0,0,1,56.0,0,0,0,0,0.0,0.0,0,0.0,0.0,0.0,1
4.8,4.7,0.0,0.0,0.0,0.0,2050.0,55.0,40.0,4.0,0.0,0.0,0.0,0.0,0.0,0.0,0.0,0.0,0.0,1401.0,1353.0,95.0,0.7599999999999998,10.0,0.0,0.0,0.0329999999999999,37.0,10.0,0.0,0.0,52.0,0.0,3.93,3.15,1.64,0.361,0.0484999999999999,0.0169999999999999,0.0375999999999999,0.0159,0.0044,0.327,0.0048,0.0016,0.0159,0.0092,0.0049,0.0017,0.0028,0.0029,0.0011,0.0016,0.002,0.00013,0.0014,0.003,93.6,7.51,0.0033,1,3.93,1,0,0,48.0,0,0,0,0,0.0,0.0,0,1.5,0.0,0.0,1
6.2,6.2,0.0,2340.0,1720.0,0.0,1420.0,95.0,146.0,3.0,0.0,33.0,0.0,0.0,9.3,0.0,0.0,0.0,0.0,1436.0,1371.0,73.0,1.06,25.0,0.0,0.19,0.019,38.0,28.0,720.0,12.0,23.0,0.0,4.21,3.47,2.88,0.137,0.0347,0.0066,0.0233,0.0137,0.0132,0.023,0.0056,0.0026,0.0175,0.0039,0.0049,0.0016,0.0037,0.0015,0.0011,0.0013,0.0046,0.00049,0.0024,0.002,93.3,10.65,0.0035,1,4.21,0,0,1,65.0,0,0,0,0,0.0,0.0,0,0.0,0.0,0.0,1
7.5,7.0,0.0,3260.0,1340.0,0.0,2900.0,126.0,90.0,10.0,0.0,75.0,0.0,0.0,11.0,0.0,0.0,0.0,0.0,1431.0,1370.0,105.0,1.0,30.0,0.0,0.225,0.016,43.0,18.0,0.0,0.0,39.0,0.0,4.24,3.58,2.58,0.231,0.0379,0.0099,0.0307,0.0109,0.0093,0.357,0.0026,0.0013,0.0169,0.0056,0.0017,0.0016,0.0022,0.0034,0.0044,0.0032,0.0036,0.001,0.0015,0.003,93.0,10.0,0.0036,1,4.24,0,0,1,61.0,0,0,0,0,0.0,0.0,0,0.0,0.0,0.0,1
9.2,9.2,0.0,0.0,1860.0,0.0,3490.0,155.0,25.0,0.0,0.0,90.0,0.0,0.0,14.0,0.0,0.0,0.0,9.0,1428.0,1369.0,115.0,0.98,37.0,0.0,0.276,0.012,42.0,20.0,0.0,0.0,38.0,0.0,4.18,3.65,2.05,0.262,0.0364,0.009,0.0198,0.0094,0.0084,0.4095,0.0025,0.0018,0.0188,0.0047,0.002,0.0015,0.0021,0.0037,0.0031,0.0036,0.005,0.00072,0.0014,0.0021,93.3,9.78,0.0033,1,4.18,1,0,0,59.0,0,0,0,0,0.0,0.0,0,1.5,0.0,0.0,1
7.5,7.0,0.0,3150.0,1630.0,0.0,2260.0,130.0,65.0,0.0,0.0,78.0,0.0,0.0,11.0,0.0,0.0,0.0,10.0,1430.0,1368.0,66.0,1.04,30.0,0.0,0.225,0.016,42.0,22.0,0.0,0.0,36.0,0.0,4.21,3.65,2.17,0.223,0.0287,0.0089,0.0207,0.0092,0.0063,0.4095,0.0028,0.001,0.0244,0.0055,0.0019,0.0013,0.0018,0.003,0.0012,0.0033,0.0044,0.00081,0.0011,0.0027,93.1,10.4,0.0032,1,4.21,0,0,1,62.0,0,0,0,0,0.0,0.0,0,0.0,0.0,0.0,1
10.2,9.5,0.0,0.0,0.0,0.0,5100.0,107.0,70.0,10.0,0.0,0.0,0.0,0.0,0.0,0.0,0.0,0.0,0.0,1401.0,1350.0,85.0,0.7599999999999998,15.0,0.0,0.0,0.0329999999999999,39.0,11.0,0.0,0.0,50.0,0.0,3.93,3.06,1.66,0.361,0.0484999999999999,0.0169999999999999,0.0375999999999999,0.024,0.0054,0.16,0.005,0.0047,0.0252,0.0054,0.0049,0.0017,0.0028,0.0033,0.0011,0.002,0.0027,0.00015,0.0015,0.0074,93.8,7.51,0.0033,1,3.93,1,0,0,51.0,0,0,0,0,0.0,0.0,0,1.5,0.0,0.0,1
9.2,9.2,0.0,3930.0,1860.0,0.0,3410.0,150.0,65.0,0.0,0.0,90.0,0.0,0.0,9.0,0.0,0.0,0.0,10.0,1425.0,1368.0,108.0,0.98,37.0,0.0,0.28,0.011,43.0,20.0,0.0,0.0,37.0,0.0,4.17,3.63,2.09,0.267,0.032,0.0099,0.0201,0.0089,0.0098,0.4095,0.0027,0.0015,0.0162,0.0041,0.0018,0.0013,0.0023,0.0033,0.0029,0.0037,0.0043,0.00081,0.0013,0.0023,93.3,9.78,0.0032,1,4.17,1,0,0,57.0,0,0,0,0,0.0,0.0,0,1.5,0.0,0.0,1
7.5,7.2,0.0,2880.0,1450.0,0.0,3170.0,126.0,22.0,5.0,0.0,78.0,0.0,0.0,11.5,0.0,0.0,0.0,0.0,1425.0,1370.0,68.0,1.04,30.0,0.0,0.225,0.016,38.0,19.0,0.0,0.0,42.0,0.0,4.18,3.64,2.09,0.241,0.0356,0.0107,0.023,0.0141,0.006,0.4095,0.0029,0.0013,0.019,0.0049,0.0019,0.0019,0.0022,0.0033,0.0015,0.0039,0.0047,0.00094,0.002,0.0031,93.1,10.4,0.0032,1,4.18,1,0,0,55.0,0,0,0,0,0.0,0.0,0,1.5,0.0,0.0,1
6.0,6.0,0.0,2450.0,1770.0,0.0,1450.0,75.0,222.0,10.0,0.0,35.0,0.0,0.0,9.0,0.0,0.0,0.0,0.0,1444.0,1387.0,115.0,1.17,21.0,0.0,0.18,0.022,41.0,30.0,0.0,0.0,30.0,0.0,4.2,3.16,4.08,0.194,0.035,0.0087,0.0287,0.011,0.0134,0.111,0.0025,0.0014,0.0228,0.0049,0.0049,0.0017,0.003,0.0013,0.0017,0.0017,0.0048,0.0009,0.002,0.0036,92.3,11.67,0.0034,1,4.2,0,0,1,57.0,0,0,0,0,0.0,0.0,0,0.0,0.0,0.0,1
7.4,7.2,0.0,3340.0,1670.0,0.0,2390.0,132.0,60.0,0.0,0.0,77.0,0.0,0.0,10.5,0.0,0.0,0.0,10.0,1427.0,1366.0,72.0,1.04,30.0,0.0,0.225,0.015,45.0,23.0,0.0,0.0,32.0,0.0,4.16,3.62,2.09,0.204,0.0314,0.0104,0.0214,0.0097,0.0107,0.0368,0.0026,0.0024,0.0211,0.0048,0.0018,0.0014,0.002,0.0032,0.0035,0.0035,0.0047,0.00068,0.0025,0.0032,93.1,10.41,0.0033,1,4.16,1,0,0,61.0,0,0,0,0,0.0,0.0,0,1.5,0.0,0.0,1
6.4,6.2,0.0,2430.0,1860.0,0.0,1480.0,100.0,156.0,10.0,0.0,32.0,0.0,0.0,9.2,0.0,0.0,0.0,0.0,1430.0,1374.0,90.0,1.0,25.0,0.0,0.192,0.019,38.0,29.0,630.0,10.0,23.0,0.0,4.27,3.52,2.94,0.174,0.0326,0.011,0.0212,0.0132,0.0093,0.04,0.0056,0.0011,0.0171,0.0053,0.0049,0.0019,0.0032,0.0015,0.0013,0.0018,0.0043,0.00056,0.003,0.0035,93.1,10.0,0.0035,1,4.27,0,0,1,56.0,0,0,0,0,0.0,0.0,0,0.0,0.0,0.0,1
6.0,6.0,0.0,3300.0,1330.0,0.0,2590.0,150.0,12.0,7.0,0.0,60.0,0.0,0.0,9.0,0.0,0.0,0.0,0.0,1425.0,1360.0,67.0,1.0,24.0,0.0,0.18,0.014,41.0,17.0,350.0,4.0,38.0,0.0,4.19,3.64,2.11,0.164,0.0392,0.0099,0.0205,0.0166,0.0056,0.0803,0.0056,0.0014,0.0159,0.0043,0.0019,0.0016,0.0026,0.0034,0.0023,0.0034,0.004,0.00078,0.0019,0.0042,93.8,10.0,0.0034,1,4.19,1,0,0,65.0,0,0,0,0,0.0,0.0,0,1.5,0.0,0.0,1
3.8,3.6,0.0,1530.0,1510.0,0.0,760.0,45.0,165.0,8.0,0.0,21.0,0.0,0.0,0.0,0.0,0.0,0.0,0.0,1445.0,1374.0,73.0,1.11,16.0,0.0,0.114,0.015,40.0,38.0,0.0,0.0,20.0,0.0,4.19,3.19,3.93,0.164,0.0322,0.0096,0.0375999999999999,0.0142,0.0136,0.0577,0.0029,0.00066,0.0208,0.0051,0.0049,0.0017,0.0029,0.0014,0.0018,0.0017,0.0048,0.00067,0.0025,0.0036,92.4,11.05,0.0033,1,4.19,1,0,0,71.0,0,0,0,0,0.0,0.0,0,1.5,0.0,0.0,1
4.5,3.9,0.0,1700.0,720.0,0.0,1480.0,78.0,51.0,15.0,0.0,26.0,0.0,0.0,5.7,0.0,0.0,0.0,0.0,1436.0,1373.0,70.0,1.16,18.0,0.0,0.135,0.02,38.0,16.0,0.0,0.0,33.0,0.0,4.23,3.57,2.58,0.228,0.038,0.0116,0.0211,0.0116,0.0074,0.0982,0.0032,0.0012,0.0189,0.0042,0.0018,0.0014,0.0023,0.0031,0.0012,0.002,0.0049,0.00079,0.0025,0.0037,93.3,11.56,0.0025,1,4.23,0,0,1,63.0,0,0,0,0,0.0,0.0,0,0.0,0.0,0.0,1
10.3,10.1,0.0,4330.0,1770.0,0.0,3670.0,188.0,120.0,0.0,0.0,108.0,0.0,0.0,15.0,0.0,0.0,0.0,0.0,1435.0,1365.0,110.0,1.05,41.0,0.0,0.3,0.019,42.0,17.0,530.0,5.0,36.0,0.0,4.29,3.66,2.44,0.159,0.0339,0.0094,0.0177,0.0098,0.008,0.0275,0.0042,0.0011,0.0176,0.0049,0.0017,0.0016,0.0023,0.0034,0.0015,0.003,0.0044,0.00064,0.0013,0.004,93.5,10.49,0.0033,1,4.29,0,0,1,70.0,0,0,0,0,0.0,0.0,0,0.0,0.0,0.0,1
4.0,3.5,0.0,1610.0,540.0,0.0,1420.0,76.0,27.0,6.0,0.0,42.0,0.0,0.0,5.2,0.0,0.0,0.0,0.0,1436.0,1374.0,76.0,1.05,16.0,0.0,0.12,0.013,40.0,14.0,330.0,8.0,36.0,0.0,4.25,3.72,2.03,0.157,0.0369,0.0097,0.0213,0.0148,0.0065,0.0303,0.0056,0.00096,0.0156,0.0062,0.0019,0.002,0.0027,0.0041,0.0013,0.0037,0.0051,0.00069,0.0018,0.0044,93.9,10.5,0.0032,1,4.25,0,0,1,62.0,0,0,0,0,0.0,0.0,0,0.0,0.0,0.0,1
4.7,4.6,0.0,0.0,0.0,0.0,2010.0,57.0,43.0,7.0,0.0,0.0,0.0,0.0,0.0,0.0,0.0,0.0,0.0,1401.0,1358.0,105.0,0.7599999999999998,7.2,0.0,0.0,0.0329999999999999,40.0,10.0,0.0,0.0,50.0,0.0,3.93,3.14,1.62,0.361,0.0484999999999999,0.0169999999999999,0.0375999999999999,0.0229,0.0039,0.33,0.0051,0.0048,0.024,0.0051,0.0049,0.0017,0.003,0.0033,0.0011,0.0021,0.0023,0.00051,0.0021,0.0074,93.6,7.51,0.0033,1,3.93,1,0,0,43.0,0,0,0,0,0.0,0.0,0,1.5,0.0,0.0,1
7.5,7.2,0.0,3130.0,1590.0,0.0,2780.0,115.0,40.0,0.0,0.0,78.0,0.0,0.0,11.0,0.0,0.0,0.0,0.0,1429.0,1370.0,75.0,1.04,30.0,0.0,0.225,0.019,42.0,21.0,0.0,0.0,37.0,0.0,4.17,3.63,2.1,0.212,0.0317,0.0109,0.0214,0.0148,0.0085,0.4095,0.0049,0.0015,0.0175,0.005,0.0019,0.002,0.0023,0.0037,0.0029,0.0034,0.0049,0.00071,0.0021,0.004,93.1,10.4,0.0034,1,4.17,1,0,0,59.0,0,0,0,0,0.0,0.0,0,1.5,0.0,0.0,1
6.0,6.0,0.0,2380.0,1150.0,0.0,2220.0,100.0,30.0,6.0,0.0,61.0,0.0,0.0,9.0,0.0,0.0,0.0,5.0,1430.0,1357.0,66.0,1.02,24.0,0.0,0.18,0.015,40.0,19.0,0.0,0.0,37.0,0.0,4.2,3.66,2.09,0.176,0.0376,0.0105,0.0202,0.0124,0.0078,0.0297,0.0035,0.002,0.0175,0.0046,0.0016,0.0014,0.002,0.0034,0.003,0.0032,0.0042,0.00068,0.0041,0.0054,93.9,10.17,0.0032,1,4.2,0,0,1,73.0,0,0,0,0,0.0,0.0,0,0.0,0.0,0.0,1
4.2,4.15,0.0,1770.0,610.0,0.0,1820.0,70.0,10.0,2.0,0.0,43.0,0.0,0.0,6.15,0.0,0.0,0.0,0.0,1431.0,1375.0,85.0,1.02,17.0,0.0,0.126,0.016,42.0,15.0,0.0,0.0,43.0,0.0,4.2,3.66,2.08,0.172,0.0391,0.0097,0.0217,0.0094,0.0077,0.0495,0.0026,0.0026,0.0212,0.0039,0.0018,0.0015,0.002,0.0034,0.0013,0.0035,0.0043,0.00069,0.0028,0.0028,93.8,10.24,0.0034,1,4.2,0,0,1,56.0,0,0,0,0,0.0,0.0,0,0.0,0.0,0.0,1
4.2,4.2,0.0,0.0,0.0,0.0,0.0,0.0,0.0,0.0,0.0,44.0,0.0,0.0,6.1,0.0,0.0,0.0,0.0,1431.0,1365.0,116.0,1.05,17.0,0.0,0.125,0.021,30.0,0.0,0.0,0.0,0.0,0.0,4.17,3.62,2.11,0.199,0.0371,0.0119,0.0224,0.0144,0.0066,0.0373,0.0045,0.0014,0.016,0.0042,0.0016,0.0015,0.0024,0.0036,0.0014,0.0031,0.0044,0.0009,0.001,0.0043,93.8,10.48,0.0032,1,4.17,1,0,0,66.0,0,0,0,0,0.0,0.0,0,1.5,0.0,0.0,1
4.6,4.4,0.0,0.0,0.0,0.0,1810.0,60.0,48.0,0.0,0.0,0.0,0.0,0.0,0.0,0.0,0.0,0.0,0.0,1401.0,1350.0,79.0,0.7599999999999998,6.9,0.0,0.0,0.0329999999999999,40.0,10.0,0.0,0.0,50.0,0.0,3.93,3.18,1.69,0.361,0.0484999999999999,0.0169999999999999,0.0375999999999999,0.0269,0.0038,0.324,0.0052,0.0015,0.0225,0.0052,0.0049,0.0017,0.0037,0.0035,0.001,0.0022,0.0031,0.00054,0.0015,0.0074,93.4,7.51,0.0033,1,3.93,1,0,0,51.0,0,0,0,0,0.0,0.0,0,1.5,0.0,0.0,1
6.1,6.1,0.0,2620.0,1120.0,0.0,1430.0,110.0,73.0,5.0,0.0,67.0,0.0,0.0,9.0,0.0,0.0,0.0,0.0,1431.0,1366.0,69.0,1.1,24.0,0.0,0.18,0.02,44.0,19.0,310.0,5.0,33.0,0.0,4.23,3.66,2.2,0.173,0.0352,0.0115,0.0292,0.0162,0.006,0.0433,0.0056,0.0015,0.0128,0.0043,0.0019,0.0016,0.0029,0.0031,0.0017,0.0035,0.0045,0.00074,0.0014,0.003,93.7,10.98,0.0032,1,4.23,0,0,1,65.0,0,0,0,0,0.0,0.0,0,0.0,0.0,0.0,1
3.8,3.8,0.0,1600.0,480.0,0.0,1610.0,66.0,63.0,5.0,0.0,22.0,0.0,0.0,5.7,0.0,0.0,0.0,0.0,1437.0,1370.0,74.0,1.16,16.0,0.0,0.126,0.015,42.0,13.0,110.0,3.0,42.0,0.0,4.25,3.59,2.56,0.212,0.0389,0.009,0.0211,0.012,0.0065,0.127,0.0049,0.0048,0.021,0.0042,0.002,0.0017,0.0028,0.0045,0.0013,0.0023,0.005,0.0005,0.0049,0.0028,93.3,11.58,0.0029,1,4.25,0,0,1,67.0,0,0,0,0,0.0,0.0,0,0.0,0.0,0.0,1
18.0,16.7,0.0,6560.0,4020.0,0.0,5720.0,316.0,215.0,5.0,0.0,179.0,0.0,0.0,21.0,0.0,0.0,0.0,20.0,1437.0,1367.0,211.0,1.2,52.8,0.0,0.7350000000000001,0.017,38.0,10.0,1640.0,17.0,34.0,0.0,4.27,3.75,2.01,0.178,0.0335,0.0081,0.0253,0.0269,0.0067,0.0199,0.0056,0.0012,0.0118,0.0051,0.0018,0.0016,0.0025,0.003,0.002,0.0032,0.0046,0.00068,0.0024,0.0042,93.7,12.0,0.0028,1,4.27,0,0,1,70.0,0,0,0,0,0.0,0.0,0,0.0,0.0,0.0,1
9.8,9.5,0.0,3920.0,2830.0,0.0,2030.0,150.0,222.0,0.0,0.0,50.0,0.0,0.0,15.0,0.0,0.0,0.0,5.0,1422.0,1365.0,106.0,1.02,39.0,0.0,0.295,0.017,40.0,29.0,1020.0,10.0,21.0,0.0,4.27,3.52,2.92,0.16,0.0313,0.0054,0.0257,0.0126,0.0149,0.0184,0.0056,0.0013,0.0185,0.0063,0.0049,0.0018,0.003,0.0017,0.0025,0.0017,0.0045,0.00076,0.002,0.0021,93.2,10.2,0.0036,1,4.27,0,0,1,57.0,0,0,0,0,0.0,0.0,0,0.0,0.0,0.0,1
18.0,16.7,0.0,6560.0,4110.0,0.0,5720.0,316.0,222.0,28.0,0.0,179.0,0.0,0.0,21.0,0.0,0.0,0.0,20.0,1437.0,1367.0,211.0,1.14,52.8,0.0,0.7350000000000001,0.012,39.0,14.0,1640.0,13.0,34.0,0.0,4.28,3.78,1.95,0.143,0.0342,0.0065,0.018,0.0269,0.0094,0.0088,0.0056,0.00062,0.0128,0.0043,0.0019,0.0019,0.0026,0.0036,0.0037,0.0037,0.0044,0.00056,0.0013,0.0047,93.7,11.35,0.0028,1,4.28,0,0,1,70.0,0,0,0,0,0.0,0.0,0,0.0,0.0,0.0,1
2.7,2.7,0.0,0.0,0.0,0.0,0.0,0.0,0.0,0.0,0.0,15.0,0.0,0.0,4.0,0.0,0.0,0.0,0.0,1455.0,1387.0,90.0,1.11,11.0,0.0,0.081,0.017,30.0,0.0,0.0,0.0,0.0,0.0,4.14,3.16,3.85,0.156,0.0385,0.0099,0.0239,0.012,0.0096,0.0166,0.0047,0.00072,0.0219,0.0046,0.0049,0.0019,0.0033,0.0015,0.0016,0.0018,0.0052,0.00051,0.0015,0.0018,92.6,11.11,0.0032,1,4.14,1,0,0,68.0,0,0,0,0,0.0,0.0,0,1.5,0.0,0.0,1
6.0,6.0,0.0,2470.0,1430.0,0.0,1580.0,75.0,210.0,25.0,0.0,30.0,0.0,0.0,9.0,0.0,0.0,0.0,0.0,1440.0,1385.0,133.0,1.0,21.0,0.0,0.18,0.028,41.0,24.0,200.0,3.0,32.0,0.0,4.19,3.15,4.08,0.198,0.0365,0.0095,0.0259,0.0112,0.0193,0.11,0.0036,0.00079,0.0168,0.0061,0.0049,0.0017,0.0039,0.0014,0.0018,0.0013,0.0046,0.00076,0.0014,0.0036,92.3,10.0,0.0044,1,4.19,1,0,0,55.0,0,0,0,0,0.0,0.0,0,1.5,0.0,0.0,1
6.0,5.9,0.0,2330.0,1540.0,0.0,1300.0,75.0,215.0,28.0,0.0,29.0,0.0,0.0,9.0,0.0,0.0,0.0,0.0,1438.0,1384.0,145.0,0.97,21.0,0.0,0.18,0.026,39.0,26.0,420.0,7.0,29.0,0.0,4.19,3.14,4.09,0.197,0.0352,0.0082,0.0225,0.0161,0.018,0.108,0.0052,0.0018,0.0155,0.0047,0.0049,0.0016,0.0037,0.0013,0.0013,0.0016,0.0042,0.00078,0.001,0.0036,92.2,9.67,0.0045,1,4.19,1,0,0,54.0,0,0,0,0,0.0,0.0,0,1.5,0.0,0.0,1
6.0,6.0,0.0,2440.0,1730.0,0.0,1430.0,85.0,222.0,12.0,0.0,32.0,0.0,0.0,9.0,0.0,0.0,0.0,0.0,1440.0,1384.0,130.0,1.07,21.0,0.0,0.18,0.02,41.0,29.0,400.0,7.0,24.0,0.0,4.15,3.11,4.08,0.169,0.0341,0.0055,0.026,0.0269,0.0193,0.12,0.0056,0.00081,0.0162,0.0051,0.0049,0.0016,0.0035,0.0013,0.0012,0.0015,0.0048,0.00053,0.00068,0.0022,92.3,10.67,0.0037,1,4.15,1,0,0,56.0,0,0,0,0,0.0,0.0,0,1.5,0.0,0.0,1
9.2,9.2,0.0,0.0,1870.0,0.0,3250.0,155.0,55.0,3.0,0.0,95.0,0.0,0.0,14.0,0.0,0.0,0.0,10.0,1425.0,1371.0,105.0,1.03,37.0,0.0,0.275,0.018,41.0,20.0,0.0,0.0,39.0,0.0,4.16,3.63,2.05,0.272,0.0371,0.0111,0.0193,0.0115,0.0075,0.4095,0.0029,0.0027,0.0204,0.0048,0.0017,0.0016,0.0021,0.0032,0.0023,0.0033,0.0048,0.001,0.0025,0.0043,93.3,10.33,0.0033,1,4.16,1,0,0,54.0,0,0,0,0,0.0,0.0,0,1.5,0.0,0.0,1
5.5,5.1,0.0,2220.0,820.0,0.0,1450.0,96.0,50.0,21.0,0.0,27.0,0.0,0.0,7.7,0.0,0.0,0.0,0.0,1436.0,1375.0,105.0,0.98,22.0,0.0,0.165,0.012,40.0,15.0,0.0,0.0,45.0,0.0,4.16,3.5,2.58,0.229,0.0362,0.0112,0.0201,0.0116,0.0073,0.108,0.0036,0.0013,0.0185,0.006,0.0027,0.0016,0.0027,0.0035,0.0013,0.0023,0.0041,0.00091,0.0041,0.0034,93.4,9.82,0.0037,1,4.16,1,0,0,61.0,0,0,0,0,0.0,0.0,0,1.5,0.0,0.0,1
3.5,3.3,0.0,1450.0,1320.0,0.0,530.0,45.0,100.0,28.0,0.0,20.0,0.0,0.0,4.95,0.0,0.0,0.0,0.0,1458.0,1391.0,72.0,1.14,14.0,0.0,0.105,0.017,41.0,38.0,0.0,0.0,15.0,0.0,4.15,3.15,3.93,0.148,0.0423,0.009,0.0179,0.0085,0.0154,0.0101,0.0028,0.00037,0.0259,0.0036,0.0049,0.002,0.0027,0.0014,0.0012,0.0019,0.0052,0.00093,0.0014,0.0036,92.6,11.43,0.0032,1,4.15,1,0,0,67.0,0,0,0,0,0.0,0.0,0,1.5,0.0,0.0,1
10.3,9.9,0.0,2630.0,1020.0,0.0,1390.0,120.0,85.0,0.0,0.0,110.0,0.0,0.0,15.0,0.0,0.0,0.0,0.0,1435.0,1375.0,125.0,1.07,41.0,0.0,0.3,0.019,30.0,10.0,930.0,9.0,18.0,0.0,4.25,3.73,2.01,0.2,0.0364,0.0099,0.0288,0.0152,0.0075,0.0435,0.0056,0.002,0.0123,0.0046,0.0017,0.0013,0.0029,0.0031,0.0011,0.0031,0.0042,0.00073,0.002,0.0034,93.8,10.68,0.0034,1,4.25,0,0,1,60.0,0,0,0,0,0.0,0.0,0,0.0,0.0,0.0,1
9.2,9.2,0.0,3440.0,1740.0,0.0,3210.0,152.0,35.0,7.0,0.0,94.0,0.0,0.0,14.0,0.0,0.0,0.0,0.0,1435.0,1371.0,97.0,1.02,37.0,0.0,0.28,0.015,37.0,19.0,0.0,0.0,44.0,0.0,4.18,3.64,2.08,0.247,0.0351,0.0097,0.0258,0.0157,0.0048,0.4095,0.004,0.0013,0.0162,0.0055,0.0022,0.0018,0.0024,0.0035,0.0014,0.0037,0.0054,0.00089,0.0019,0.0033,93.3,10.22,0.0033,1,4.18,1,0,0,64.0,0,0,0,0,0.0,0.0,0,1.5,0.0,0.0,1
3.8,3.6,0.0,510.0,300.0,0.0,390.0,28.0,56.0,2.0,0.0,21.0,0.0,0.0,5.4,0.0,0.0,0.0,0.0,1432.0,1370.0,68.0,1.11,16.0,0.0,0.114,0.016,30.0,7.0,0.0,0.0,9.0,0.0,4.23,3.58,2.51,0.215,0.0376,0.0081,0.021,0.0115,0.0108,0.12,0.0044,0.00083,0.0134,0.0048,0.0018,0.0017,0.0026,0.0036,0.0028,0.0023,0.0047,0.00074,0.0014,0.0036,93.4,11.05,0.0033,1,4.23,0,0,1,62.0,0,0,0,0,0.0,0.0,0,0.0,0.0,0.0,1
18.0,16.7,0.0,6560.0,2360.0,0.0,5720.0,316.0,101.0,6.0,0.0,179.0,0.0,0.0,20.0,0.0,0.0,0.0,0.0,1437.0,1362.0,147.0,1.31,52.8,0.0,0.54,0.018,42.0,12.0,1640.0,16.0,30.0,0.0,4.27,3.75,2.0,0.164,0.0399,0.0075,0.0198,0.0117,0.0105,0.0282,0.0056,0.002,0.0132,0.0051,0.002,0.0017,0.0024,0.0037,0.003,0.0037,0.0044,0.00085,0.0018,0.0039,93.9,13.06,0.0029,1,4.27,0,0,1,75.0,0,0,0,0,0.0,0.0,0,0.0,0.0,0.0,1
4.5,3.5,0.0,1470.0,370.0,0.0,1300.0,63.0,20.0,0.0,0.0,48.0,0.0,0.0,5.2,0.0,0.0,0.0,0.0,1436.0,1375.0,74.0,1.07,18.0,0.0,0.135,0.02,33.0,8.0,360.0,8.0,29.0,0.0,4.25,3.72,2.04,0.172,0.0383,0.012,0.021,0.0151,0.0062,0.0366,0.0049,0.0011,0.0137,0.0054,0.0016,0.0016,0.0024,0.0035,0.0012,0.0038,0.0058,0.00066,0.0015,0.0056,93.8,10.67,0.0033,1,4.25,0,0,1,61.0,0,0,0,0,0.0,0.0,0,0.0,0.0,0.0,1
4.6,3.7,0.0,1970.0,690.0,0.0,1930.0,85.0,25.0,7.0,0.0,51.0,0.0,0.0,6.1,0.0,0.0,0.0,5.0,1430.0,1372.0,100.0,1.11,19.0,0.0,0.138,0.02,42.0,15.0,110.0,2.0,41.0,0.0,4.18,3.65,2.04,0.166,0.0352,0.0085,0.0199,0.0116,0.0117,0.041,0.0041,0.0019,0.0178,0.0058,0.0023,0.0018,0.0023,0.0041,0.0029,0.0037,0.0045,0.00058,0.0026,0.0027,93.9,11.09,0.0034,1,4.18,1,0,0,58.0,0,0,0,0,0.0,0.0,0,1.5,0.0,0.0,1
4.1,3.8,0.0,1720.0,570.0,0.0,1810.0,69.0,36.0,2.0,0.0,47.0,0.0,0.0,6.1,0.0,0.0,0.0,0.0,1425.0,1355.0,135.0,1.15,17.0,0.0,0.123,0.019,42.0,14.0,0.0,0.0,44.0,0.0,4.2,3.66,2.07,0.183,0.0387,0.011,0.0235,0.0269,0.0112,0.0504,0.0028,0.0012,0.017,0.0044,0.0023,0.0016,0.0021,0.0035,0.0025,0.0031,0.0046,0.00078,0.0022,0.0026,93.8,11.46,0.003,1,4.2,0,0,1,70.0,0,0,0,0,0.0,0.0,0,0.0,0.0,0.0,1
4.2,3.2,0.0,1520.0,680.0,0.0,2000.0,68.0,26.0,0.0,0.0,46.0,0.0,0.0,0.0,0.0,0.0,0.0,2.0,1425.0,1380.0,70.0,1.1,17.0,0.0,0.126,0.018,36.0,16.0,0.0,0.0,48.0,0.0,4.18,3.64,2.07,0.167,0.0371,0.0111,0.0209,0.0088,0.011,0.0337,0.0026,0.0009,0.0184,0.0039,0.0022,0.0015,0.0017,0.0034,0.0061,0.0034,0.0051,0.00072,0.0012,0.004,93.9,10.95,0.0032,1,4.18,1,0,0,45.0,0,0,0,0,0.0,0.0,0,1.5,0.0,0.0,1
4.0,3.8,0.0,1690.0,770.0,0.0,1540.0,76.0,17.0,0.0,0.0,46.0,0.0,0.0,6.0,0.0,0.0,0.0,4.0,1438.0,1360.0,118.0,1.15,16.0,0.0,0.12,0.021,42.0,19.0,0.0,0.0,39.0,0.0,4.22,3.68,2.09,0.185,0.0377,0.0092,0.0202,0.0112,0.0104,0.0365,0.0027,0.0009,0.0183,0.0041,0.0021,0.0017,0.0019,0.0037,0.0024,0.003,0.0052,0.00068,0.0015,0.0022,93.8,11.5,0.0031,1,4.22,0,0,1,78.0,0,0,0,0,0.0,0.0,0,0.0,0.0,0.0,1
4.0,3.7,0.0,1760.0,720.0,0.0,1420.0,74.0,17.0,2.0,0.0,45.0,0.0,0.0,5.7,0.0,0.0,0.0,0.0,1429.0,1377.0,86.0,1.13,16.0,0.0,0.12,0.02,43.0,18.0,0.0,0.0,35.0,0.0,4.24,3.71,2.05,0.169,0.0362,0.0099,0.0193,0.0093,0.0069,0.0309,0.0023,0.0012,0.0154,0.0035,0.0019,0.0016,0.0018,0.0034,0.0013,0.0037,0.0048,0.0007,0.0013,0.0043,93.9,11.25,0.0034,1,4.24,0,0,1,52.0,0,0,0,0,0.0,0.0,0,0.0,0.0,0.0,1
3.9,3.9,0.0,1710.0,630.0,0.0,1360.0,85.0,17.0,2.0,0.0,42.0,0.0,0.0,5.7,0.0,0.0,0.0,0.0,1430.0,1370.0,120.0,1.08,16.0,0.0,0.12,0.018,44.0,16.0,0.0,0.0,40.0,0.0,4.27,3.75,2.0,0.186,0.0373,0.0091,0.0256,0.0108,0.008,0.036,0.0027,0.0012,0.0212,0.0049,0.002,0.0015,0.0021,0.0025,0.0012,0.0039,0.004,0.001,0.0012,0.0016,93.9,10.77,0.0032,1,4.27,0,0,1,60.0,0,0,0,0,0.0,0.0,0,0.0,0.0,0.0,1
3.8,3.6,0.0,1700.0,400.0,0.0,1500.0,76.0,17.0,0.0,0.0,40.0,0.0,0.0,5.5,0.0,0.0,0.0,0.0,1457.0,1392.0,69.0,1.05,16.0,0.0,0.114,0.016,43.0,10.0,400.0,10.0,38.0,0.0,4.22,3.7,2.01,0.206,0.0352,0.012,0.0287,0.0269,0.0076,0.04,0.0056,0.0009,0.0134,0.0055,0.0019,0.0016,0.003,0.0036,0.0027,0.003,0.0051,0.0007,0.0013,0.0041,93.5,10.53,0.0028,1,4.22,0,0,1,65.0,0,0,0,0,0.0,0.0,0,0.0,0.0,0.0,1
10.4,10.4,0.0,4490.0,1240.0,0.0,3230.0,165.0,70.0,2.0,0.0,110.0,0.0,0.0,15.0,0.0,0.0,0.0,0.0,1430.0,1366.0,90.0,1.06,42.0,0.0,0.3,0.022,43.0,12.0,900.0,9.0,36.0,0.0,4.23,3.71,2.0,0.165,0.0366,0.0105,0.0187,0.0094,0.0073,0.0295,0.0022,0.0014,0.0168,0.0045,0.0019,0.0013,0.0019,0.0025,0.0011,0.0031,0.0036,0.00067,0.0019,0.0036,93.9,10.58,0.0034,1,4.23,0,0,1,64.0,0,0,0,0,0.0,0.0,0,0.0,0.0,0.0,1
5.3,5.1,0.0,0.0,0.0,0.0,2570.0,55.0,25.0,8.0,0.0,0.0,0.0,0.0,0.0,0.0,0.0,0.0,0.0,1426.0,1369.0,110.0,0.7599999999999998,11.0,0.0,0.0,0.0329999999999999,36.0,10.0,0.0,0.0,54.0,0.0,3.93,3.14,1.65,0.361,0.0484999999999999,0.0169999999999999,0.0375999999999999,0.0269,0.019,0.341,0.0049,0.0048,0.0239,0.0057,0.0049,0.0006,0.0039,0.0029,0.0012,0.0019,0.002,0.00018,0.0055,0.0074,93.6,7.51,0.0033,1,3.93,1,0,0,57.0,0,0,0,0,0.0,0.0,0,1.5,0.0,0.0,1
10.3,9.9,0.0,4350.0,1270.0,0.0,2910.0,173.0,90.0,0.0,0.0,105.0,0.0,0.0,0.0,0.0,0.0,0.0,5.0,1428.0,1372.0,126.0,1.02,41.0,0.0,0.3,0.015,42.0,12.0,1230.0,12.0,33.0,0.0,4.27,3.75,2.0,0.198,0.0357,0.0096,0.02,0.0108,0.0072,0.0215,0.0022,0.0017,0.0165,0.0043,0.002,0.0016,0.0019,0.0027,0.0021,0.0033,0.0039,0.0008,0.0034,0.0043,93.8,10.19,0.0033,1,4.27,0,0,1,56.0,0,0,0,0,0.0,0.0,0,0.0,0.0,0.0,1
6.0,6.0,0.0,2490.0,1020.0,0.0,1200.0,95.0,25.0,3.0,0.0,63.0,0.0,0.0,9.0,0.0,0.0,0.0,5.0,1426.0,1362.0,79.0,1.05,24.0,0.0,0.18,0.019,42.0,17.0,150.0,3.0,26.0,0.0,4.2,3.64,2.18,0.173,0.0388,0.0113,0.0187,0.0102,0.0074,0.0284,0.0023,0.0018,0.0174,0.004,0.002,0.0013,0.0023,0.0029,0.0024,0.003,0.0047,0.0008,0.0015,0.0038,93.8,10.5,0.0035,1,4.2,0,0,1,64.0,0,0,0,0,0.0,0.0,0,0.0,0.0,0.0,1
5.6,5.2,0.0,2280.0,710.0,0.0,1860.0,90.0,81.0,7.0,0.0,30.0,0.0,0.0,7.6,0.0,0.0,0.0,0.0,1438.0,1375.0,118.0,1.07,23.0,0.0,0.168,0.021,41.0,13.0,140.0,3.0,44.0,0.0,4.25,3.57,2.62,0.25,0.0442,0.0106,0.0347,0.012,0.0098,0.147,0.0027,0.0039,0.0238,0.0043,0.0023,0.0015,0.0026,0.0036,0.0012,0.0019,0.0054,0.00057,0.0022,0.0036,93.2,10.71,0.0033,1,4.25,0,0,1,63.0,0,0,0,0,0.0,0.0,0,0.0,0.0,0.0,1
5.2,5.2,0.0,2120.0,670.0,0.0,1900.0,90.0,97.0,0.0,0.0,27.0,0.0,0.0,7.6,0.0,0.0,0.0,0.0,1440.0,1380.0,120.0,1.04,21.0,0.0,0.156,0.0164,41.0,13.0,0.0,0.0,46.0,0.0,4.25,3.59,2.58,0.224,0.0342,0.0089,0.0171,0.0085,0.0119,0.11,0.0024,0.00099,0.0202,0.0053,0.0023,0.0012,0.0019,0.0028,0.0013,0.0026,0.0031,0.00095,0.0015,0.0028,93.3,10.38,0.0041,1,4.25,0,0,1,60.0,0,0,0,0,0.0,0.0,0,0.0,0.0,0.0,1
3.5,3.0,0.0,1610.0,480.0,0.0,1710.0,69.0,7.0,0.0,0.0,39.0,0.0,0.0,3.7,0.0,0.0,0.0,0.0,1440.0,1378.0,100.0,1.11,14.0,0.0,0.105,0.025,42.0,13.0,0.0,0.0,45.0,0.0,4.17,3.66,1.97,0.167,0.039,0.0119,0.0179,0.0104,0.0082,0.032,0.0024,0.0026,0.0178,0.0043,0.0021,0.0015,0.0021,0.0032,0.0012,0.0029,0.0053,0.00051,0.0025,0.0038,94.0,11.14,0.0032,1,4.17,1,0,0,62.0,0,0,0,0,0.0,0.0,0,1.5,0.0,0.0,1
7.5,6.9,0.0,3460.0,1540.0,0.0,2050.0,140.0,130.0,28.0,0.0,78.0,0.0,0.0,11.0,0.0,0.0,0.0,0.0,1435.0,1372.0,108.0,1.04,30.0,0.0,0.23,0.014,43.0,19.0,540.0,7.0,31.0,0.0,4.15,3.5,2.54,0.217,0.0365,0.0114,0.0212,0.0096,0.0098,0.354,0.0025,0.0014,0.0183,0.0063,0.0019,0.0015,0.002,0.0029,0.0015,0.0033,0.0042,0.001,0.0024,0.0037,93.2,10.4,0.0031,1,4.15,1,0,0,63.0,0,0,0,0,0.0,0.0,0,1.5,0.0,0.0,1
5.6,5.1,0.0,2300.0,860.0,0.0,1740.0,107.0,40.0,8.0,0.0,32.0,0.0,0.0,7.6,0.0,0.0,0.0,0.0,1432.0,1371.0,110.0,1.14,23.0,0.0,0.168,0.016,41.0,15.0,0.0,0.0,44.0,0.0,4.21,3.53,2.63,0.225,0.0385,0.009,0.0219,0.0117,0.0085,0.0879,0.0022,0.0033,0.0248,0.0056,0.0023,0.0014,0.0022,0.0033,0.0015,0.0026,0.0047,0.00082,0.006,0.0026,93.3,11.43,0.0037,1,4.21,0,0,1,61.0,0,0,0,0,0.0,0.0,0,0.0,0.0,0.0,1
6.0,5.8,0.0,2390.0,1910.0,0.0,1190.0,80.0,222.0,20.0,0.0,31.0,0.0,0.0,9.0,0.0,0.0,0.0,4.0,1440.0,1383.0,100.0,1.03,24.0,0.0,0.18,0.021,40.0,32.0,0.0,0.0,28.0,0.0,4.25,3.19,4.09,0.19,0.0335,0.0074,0.0205,0.0093,0.0169,0.12,0.0023,0.0015,0.0217,0.0043,0.0049,0.0014,0.003,0.0010999999999999,0.0012,0.0017,0.0046,0.00097,0.0013,0.0036,92.1,10.33,0.0038,1,4.25,0,0,1,57.0,0,0,0,0,0.0,0.0,0,0.0,0.0,0.0,1
5.4,5.1,0.0,2220.0,880.0,0.0,1390.0,85.0,36.0,10.0,0.0,28.0,0.0,0.0,8.0,0.0,0.0,0.0,0.0,1430.0,1370.0,112.0,1.04,22.0,0.0,0.16,0.016,41.0,16.0,0.0,0.0,43.0,0.0,4.26,3.59,2.61,0.224,0.0374,0.0079,0.026,0.0121,0.0073,0.0825,0.0029,0.0021,0.0215,0.0045,0.0023,0.0017,0.0023,0.0029,0.0014,0.0022,0.0046,0.00081,0.0028,0.002,93.3,10.37,0.0034,1,4.26,0,0,1,60.0,0,0,0,0,0.0,0.0,0,0.0,0.0,0.0,1
3.8,3.4,0.0,1610.0,620.0,0.0,1570.0,70.0,16.0,5.0,0.0,40.0,0.0,0.0,0.0,0.0,0.0,0.0,0.0,1432.0,1377.0,74.0,1.05,16.0,0.0,0.114,0.017,42.0,16.0,0.0,0.0,41.0,0.0,4.29,3.77,2.01,0.175,0.0343,0.0111,0.0202,0.0093,0.0062,0.0241,0.003,0.0015,0.0183,0.0047,0.0018,0.0012,0.0019,0.0024,0.0012,0.0027,0.0045,0.00082,0.0021,0.0034,93.9,10.53,0.0025,1,4.29,0,0,1,55.0,0,0,0,0,0.0,0.0,0,0.0,0.0,0.0,1
18.0,16.7,0.0,6560.0,4070.0,0.0,5720.0,316.0,90.0,16.0,0.0,179.0,0.0,0.0,21.0,0.0,0.0,0.0,18.0,1437.0,1365.0,148.0,1.25,52.8,0.0,0.705,0.018,40.0,17.0,1640.0,8.0,32.0,0.0,4.29,3.77,2.01,0.16,0.034,0.0076,0.0204,0.0098,0.0083,0.0213,0.0027,0.0016,0.0167,0.0038,0.0027,0.0017,0.0028,0.0034,0.0026,0.0039,0.0046,0.00082,0.0027,0.0034,93.9,12.47,0.0028,1,4.29,0,0,1,72.0,0,0,0,0,0.0,0.0,0,0.0,0.0,0.0,1
5.1,4.8,0.0,0.0,0.0,0.0,1530.0,55.0,28.0,5.0,0.0,0.0,0.0,0.0,0.0,0.0,0.0,0.0,0.0,1415.0,1369.0,87.0,0.7599999999999998,10.0,0.0,0.0,0.0329999999999999,42.0,12.0,0.0,0.0,46.0,0.0,3.93,3.18,1.65,0.361,0.0484999999999999,0.0169999999999999,0.0375999999999999,0.0143,0.0053,0.335,0.0049,0.0042,0.024,0.0055,0.0049,0.0017,0.003,0.003,0.0011,0.0016,0.0022,0.00011,0.0025,0.0062,93.6,7.51,0.0033,1,3.93,1,0,0,46.0,0,0,0,0,0.0,0.0,0,1.5,0.0,0.0,1
10.2,9.9,0.0,4370.0,1830.0,0.0,2740.0,165.0,65.0,0.0,0.0,112.0,0.0,0.0,15.0,0.0,0.0,0.0,5.0,1433.0,1370.0,171.0,1.1,41.0,0.0,0.3,0.023,43.0,18.0,720.0,7.0,32.0,0.0,4.17,3.65,1.99,0.226,0.0374,0.0115,0.0229,0.0108,0.0071,0.0372,0.0028,0.0024,0.0174,0.0048,0.0023,0.0012,0.002,0.0028,0.0018,0.003,0.0042,0.0008,0.0019,0.0027,93.9,10.98,0.0033,1,4.17,1,0,0,63.0,0,0,0,0,0.0,0.0,0,1.5,0.0,0.0,1
10.2,9.9,0.0,4360.0,1840.0,0.0,3470.0,186.0,56.0,0.0,0.0,112.0,0.0,0.0,0.0,0.0,0.0,0.0,10.0,1434.0,1376.0,128.0,1.1,41.0,0.0,0.3,0.017,43.0,18.0,530.0,5.0,34.0,0.0,4.26,3.74,2.01,0.183,0.0352,0.0106,0.0207,0.0085,0.0089,0.0226,0.0025,0.0013,0.018,0.0046,0.002,0.0016,0.0019,0.003,0.003,0.0034,0.0036,0.00059,0.0014,0.0044,93.9,10.98,0.0032,1,4.26,0,0,1,58.0,0,0,0,0,0.0,0.0,0,0.0,0.0,0.0,1
6.1,6.1,0.0,2450.0,1370.0,0.0,1960.0,105.0,33.0,0.0,0.0,66.0,0.0,0.0,9.0,0.0,0.0,0.0,0.0,1432.0,1364.0,66.0,1.08,25.0,0.0,0.182,0.019,40.0,22.0,0.0,0.0,37.0,0.0,4.24,3.67,2.21,0.186,0.0352,0.0099,0.0277,0.0138,0.007,0.024,0.0029,0.0021,0.0185,0.0051,0.002,0.0014,0.0021,0.0026,0.0015,0.0036,0.0041,0.00066,0.0026,0.0032,93.7,10.82,0.0033,1,4.24,0,0,1,68.0,0,0,0,0,0.0,0.0,0,0.0,0.0,0.0,1
16.0,15.5,0.0,6310.0,2040.0,0.0,5370.0,260.0,20.0,15.0,0.0,179.0,0.0,0.0,21.0,0.0,0.0,0.0,12.0,1438.0,1364.0,150.0,1.3,52.8,0.0,0.48,0.024,39.0,13.0,1260.0,8.0,37.0,0.0,4.27,3.77,1.91,0.174,0.0361,0.0078,0.0192,0.0085,0.0074,0.0193,0.0026,0.001,0.017,0.0042,0.0024,0.0015,0.0018,0.003,0.0027,0.0031,0.0048,0.00096,0.003,0.0042,93.9,13.0,0.0034,1,4.27,0,0,1,74.0,0,0,0,0,0.0,0.0,0,0.0,0.0,0.0,1
6.1,6.1,0.0,2530.0,1360.0,0.0,1800.0,95.0,50.0,7.0,0.0,63.0,0.0,0.0,9.2,0.0,0.0,0.0,5.0,1425.0,1360.0,64.0,1.03,25.0,0.0,0.18,0.016,41.0,22.0,0.0,0.0,36.0,0.0,4.23,3.66,2.22,0.17,0.0387,0.011,0.0217,0.0094,0.0084,0.0287,0.0027,0.0016,0.0211,0.0064,0.0022,0.0017,0.0021,0.003,0.0024,0.0036,0.0042,0.001,0.0013,0.0038,93.7,10.33,0.0033,1,4.23,0,0,1,65.0,0,0,0,0,0.0,0.0,0,0.0,0.0,0.0,1
8.2,8.2,0.0,4350.0,1850.0,0.0,2770.0,180.0,76.0,10.0,0.0,83.0,0.0,0.0,12.0,0.0,0.0,0.0,8.0,1434.0,1367.0,96.0,1.01,32.0,0.0,0.243,0.027,44.0,18.0,1130.0,11.0,27.0,0.0,4.16,3.65,1.98,0.164,0.0349,0.0107,0.018,0.0091,0.0079,0.0231,0.0027,0.00074,0.0158,0.0039,0.0031,0.0015,0.0018,0.0029,0.0025,0.0028,0.0045,0.00056,0.0014,0.0015,94.0,10.12,0.004,1,4.16,1,0,0,67.0,0,0,0,0,0.0,0.0,0,1.5,0.0,0.0,1
4.0,3.8,0.0,1680.0,530.0,0.0,1280.0,68.0,50.0,4.0,0.0,20.0,0.0,0.0,5.7,0.0,0.0,0.0,4.0,1428.0,1368.0,87.0,1.0,16.0,0.0,0.12,0.011,42.0,13.0,0.0,0.0,45.0,0.0,4.22,3.54,2.67,0.215,0.0339,0.0094,0.0307,0.011,0.0097,0.112,0.0027,0.00088,0.0179,0.0079,0.0024,0.0014,0.0026,0.0033,0.0031,0.0021,0.0044,0.0009,0.0028,0.0043,93.3,10.0,0.0038,1,4.22,0,0,1,60.0,0,0,0,0,0.0,0.0,0,0.0,0.0,0.0,1
8.5,7.8,0.0,3780.0,1550.0,0.0,2440.0,165.0,65.0,6.0,0.0,84.0,0.0,0.0,12.0,0.0,0.0,0.0,10.0,1424.0,1361.0,106.0,0.99,34.0,0.0,0.255,0.014,44.0,18.0,0.0,0.0,35.0,0.0,4.24,3.71,2.06,0.182,0.0383,0.0115,0.0223,0.0123,0.0076,0.0185,0.0028,0.001,0.0198,0.0054,0.002,0.0015,0.002,0.0031,0.0028,0.0029,0.0048,0.00091,0.0026,0.0014,93.8,9.88,0.0034,1,4.24,0,0,1,63.0,0,0,0,0,0.0,0.0,0,0.0,0.0,0.0,1
10.2,9.9,0.0,6560.0,2850.0,0.0,5170.0,285.0,222.0,15.0,0.0,104.0,0.0,0.0,15.0,0.0,0.0,0.0,0.0,1426.0,1375.0,154.0,1.02,41.0,0.0,0.3,0.015,41.0,18.0,1030.0,6.0,35.0,0.0,4.26,3.65,2.38,0.165,0.035,0.0102,0.0192,0.0099,0.0074,0.0198,0.0025,0.00086,0.0175,0.0047,0.0024,0.0016,0.002,0.0038,0.0026,0.0032,0.0049,0.00067,0.0013,0.0024,93.6,10.2,0.0031,1,4.26,0,0,1,51.0,0,0,0,0,0.0,0.0,0,0.0,0.0,0.0,1
7.5,6.3,0.0,2830.0,2150.0,0.0,1470.0,116.0,180.0,18.0,0.0,32.0,0.0,0.0,10.0,0.0,0.0,0.0,0.0,1430.0,1368.0,140.0,1.05,30.0,0.0,0.225,0.017,38.0,29.0,730.0,10.0,24.0,0.0,4.27,3.52,2.92,0.172,0.0311,0.0056,0.0354,0.0116,0.0102,0.012,0.0029,0.00057,0.0233,0.0041,0.0049,0.0018,0.0027,0.0016,0.0021,0.0013,0.0046,0.00098,0.0027,0.0036,93.2,10.53,0.0036,1,4.27,0,0,1,62.0,0,0,0,0,0.0,0.0,0,0.0,0.0,0.0,1
6.1,6.1,0.0,2560.0,940.0,0.0,2600.0,110.0,38.0,5.0,0.0,68.0,0.0,0.0,9.0,0.0,0.0,0.0,6.0,1433.0,1365.0,79.0,1.11,24.0,0.0,0.18,0.023,42.0,15.0,0.0,0.0,43.0,0.0,4.16,3.62,2.1,0.168,0.0373,0.0146,0.0226,0.0101,0.0085,0.067,0.0026,0.0013,0.0138,0.003,0.0018,0.0014,0.002,0.003,0.0028,0.0028,0.0036,0.00074,0.0017,0.0045,93.8,11.15,0.0025,1,4.16,1,0,0,68.0,0,0,0,0,0.0,0.0,0,1.5,0.0,0.0,1
3.6,3.5,0.0,1530.0,1430.0,0.0,640.0,45.0,155.0,20.0,0.0,18.0,0.0,0.0,5.7,0.0,0.0,0.0,0.0,1450.0,1384.0,65.0,1.03,15.0,0.0,0.105,0.018,43.0,38.0,0.0,0.0,18.0,0.0,4.2,3.19,3.95,0.145,0.0405,0.0088,0.0271,0.0101,0.0117,0.0165,0.0025,0.00035,0.021,0.0041,0.0049,0.0016,0.003,0.0013,0.0013,0.0013,0.0049,0.00047,0.0035,0.0036,92.5,10.28,0.0037,1,4.2,0,0,1,66.0,0,0,0,0,0.0,0.0,0,0.0,0.0,0.0,1
3.5,3.2,0.0,1420.0,410.0,0.0,1240.0,66.0,42.0,1.0,0.0,33.0,0.0,0.0,5.1,0.0,0.0,0.0,0.0,1436.0,1374.0,90.0,0.94,14.0,0.0,0.105,0.01,41.0,12.0,430.0,12.0,35.0,0.0,4.26,3.73,2.03,0.135,0.0366,0.0095,0.0218,0.015,0.0073,0.023,0.0056,0.00073,0.0142,0.0075,0.0021,0.0019,0.0031,0.0036,0.0012,0.0033,0.0046,0.0007,0.0035,0.0041,93.9,9.43,0.0033,1,4.26,0,0,1,62.0,0,0,0,0,0.0,0.0,0,0.0,0.0,0.0,1
7.5,7.0,0.0,2940.0,1250.0,0.0,2500.0,128.0,60.0,4.0,0.0,75.0,0.0,0.0,11.0,0.0,0.0,0.0,5.0,1433.0,1375.0,75.0,1.0,30.0,0.0,0.225,0.017,39.0,17.0,0.0,0.0,39.0,0.0,4.15,3.6,2.13,0.187,0.0293,0.0119,0.0226,0.0133,0.006,0.4095,0.005,0.001,0.0134,0.0044,0.0019,0.0016,0.0026,0.0034,0.0021,0.0029,0.0047,0.001,0.0013,0.0039,93.2,10.0,0.0034,1,4.15,1,0,0,58.0,0,0,0,0,0.0,0.0,0,1.5,0.0,0.0,1
18.0,16.7,0.0,6560.0,3170.0,0.0,5720.0,316.0,100.0,0.0,0.0,179.0,0.0,0.0,21.0,0.0,0.0,0.0,18.0,1437.0,1368.0,165.0,1.18,52.8,0.0,0.57,0.012,38.0,17.0,1640.0,11.0,34.0,0.0,4.26,3.76,1.94,0.154,0.036,0.0068,0.0181,0.0124,0.006,0.02,0.0056,0.001,0.0128,0.0055,0.0016,0.0017,0.0027,0.0033,0.0013,0.0036,0.0042,0.00062,0.0013,0.0035,94.0,11.79,0.0028,1,4.26,0,0,1,69.0,0,0,0,0,0.0,0.0,0,0.0,0.0,0.0,1
5.0,4.8,0.0,0.0,0.0,0.0,1570.0,54.0,27.0,5.0,0.0,0.0,0.0,0.0,0.0,0.0,0.0,0.0,0.0,1422.0,1368.0,124.0,0.7599999999999998,10.0,0.0,0.0,0.0329999999999999,39.0,9.0,0.0,0.0,42.0,0.0,3.93,3.14,1.65,0.361,0.0484999999999999,0.0169999999999999,0.0375999999999999,0.0145,0.0065,0.312,0.0048,0.0048,0.0252,0.0057,0.0049,0.0017,0.003,0.0036,0.001,0.002,0.0025,0.00071,0.0041,0.0061,93.6,7.51,0.0033,1,3.93,1,0,0,54.0,0,0,0,0,0.0,0.0,0,1.5,0.0,0.0,1
9.0,8.8,0.0,4070.0,1710.0,0.0,3220.0,175.0,20.0,13.0,0.0,88.0,0.0,0.0,14.0,0.0,0.0,0.0,10.0,1430.0,1371.0,101.0,0.98,36.0,0.0,0.27,0.015,45.0,19.0,0.0,0.0,36.0,0.0,4.23,3.69,2.07,0.235,0.0356,0.0108,0.0197,0.0093,0.0077,0.4095,0.0025,0.00065,0.0171,0.0037,0.0026,0.002,0.002,0.0036,0.0037,0.0035,0.0049,0.00086,0.0051,0.00089,93.2,9.78,0.0033,1,4.23,0,0,1,59.0,0,0,0,0,0.0,0.0,0,0.0,0.0,0.0,1
10.3,9.9,0.0,3630.0,1560.0,0.0,3320.0,160.0,0.0,0.0,0.0,103.0,0.0,0.0,0.0,0.0,0.0,0.0,8.0,1426.0,1374.0,120.0,1.0,41.0,0.0,0.309,0.02,35.0,15.0,870.0,8.0,36.0,0.0,4.26,3.74,2.0,0.162,0.0364,0.01,0.0155,0.0075,0.0081,0.0235,0.0023,0.0013,0.0161,0.0049,0.0023,0.0017,0.002,0.003,0.0026,0.0032,0.0045,0.00069,0.006,0.0051,93.9,10.0,0.0037,1,4.26,0,0,1,52.0,0,0,0,0,0.0,0.0,0,0.0,0.0,0.0,1
6.0,6.0,0.0,2620.0,1750.0,0.0,1310.0,75.0,222.0,5.0,0.0,31.0,0.0,0.0,9.0,0.0,0.0,0.0,2.0,1443.0,1389.0,126.0,1.03,21.0,0.0,0.18,0.014,44.0,29.0,0.0,0.0,27.0,0.0,4.21,3.18,4.07,0.222,0.0343,0.0076,0.0265,0.0107,0.0111,0.119,0.0029,0.0017,0.0249,0.0041,0.0049,0.002,0.0033,0.0018,0.0027,0.0016,0.0049,0.00075,0.00097,0.0074,92.2,10.33,0.0034,1,4.21,0,0,1,54.0,0,0,0,0,0.0,0.0,0,0.0,0.0,0.0,1
4.8,4.75,0.0,2020.0,810.0,0.0,1330.0,88.0,25.0,0.0,0.0,53.0,0.0,0.0,7.12,0.0,0.0,0.0,5.0,1436.0,1372.0,90.0,1.1,20.0,0.0,0.144,0.017,42.0,17.0,0.0,0.0,41.0,0.0,4.1,3.56,2.11,0.263,0.0293,0.008,0.0375999999999999,0.0114,0.0112,0.4095,0.0028,0.0008,0.0186,0.0043,0.0024,0.0013,0.0021,0.0034,0.0029,0.0031,0.004,0.001,0.002,0.005,93.2,11.04,0.0032,1,4.1,1,0,0,64.0,0,0,0,0,0.0,0.0,0,1.5,0.0,0.0,1
9.2,9.2,0.0,3630.0,1760.0,0.0,3300.0,158.0,50.0,0.0,0.0,92.0,0.0,0.0,14.0,0.0,0.0,0.0,8.0,1430.0,1373.0,120.0,1.0,37.0,0.0,0.276,0.019,39.0,19.0,0.0,0.0,41.0,0.0,4.17,3.64,2.05,0.256,0.0323,0.0098,0.0252,0.0097,0.0096,0.4095,0.0025,0.0019,0.0154,0.0039,0.0023,0.0016,0.0022,0.0032,0.0026,0.0036,0.005,0.00074,0.0028,0.0033,93.3,10.0,0.0038,1,4.17,1,0,0,57.0,0,0,0,0,0.0,0.0,0,1.5,0.0,0.0,1
6.1,6.1,0.0,2420.0,1280.0,0.0,2400.0,105.0,40.0,10.0,0.0,61.0,0.0,0.0,9.0,0.0,0.0,0.0,5.0,1427.0,1361.0,75.0,1.0,24.0,0.0,0.18,0.016,40.0,21.0,0.0,0.0,39.0,0.0,4.22,3.66,2.18,0.185,0.0381,0.0091,0.0176,0.0085,0.0092,0.0316,0.0025,0.00096,0.0169,0.0035,0.0021,0.0014,0.002,0.0032,0.0025,0.0038,0.0032,0.00076,0.0016,0.0045,93.8,10.0,0.0036,1,4.22,0,0,1,66.0,0,0,0,0,0.0,0.0,0,0.0,0.0,0.0,1
3.8,3.2,0.0,0.0,0.0,0.0,1050.0,47.0,30.0,9.0,0.0,0.0,0.0,0.0,0.0,0.0,0.0,0.0,0.0,1417.0,1360.0,60.0,0.7599999999999998,7.6,0.0,0.0,0.0329999999999999,43.0,11.0,0.0,0.0,46.0,0.0,3.93,3.15,1.67,0.361,0.0484999999999999,0.0169999999999999,0.0375999999999999,0.0269,0.0039,0.342,0.0052,0.001,0.0155,0.0053,0.0049,0.0017,0.0043,0.0029,0.0012,0.002,0.002,0.00071,0.0031,0.0062,93.5,7.51,0.0033,1,3.93,1,0,0,57.0,0,0,0,0,0.0,0.0,0,1.5,0.0,0.0,1
6.0,5.8,0.0,2400.0,1910.0,0.0,1690.0,80.0,222.0,22.0,0.0,33.0,0.0,0.0,9.0,0.0,0.0,0.0,0.0,1442.0,1390.0,120.0,1.1,21.0,0.0,0.18,0.019,40.0,32.0,0.0,0.0,28.0,0.0,4.23,3.2,4.06,0.179,0.0354,0.0077,0.0278,0.0124,0.0112,0.119,0.0024,0.0013,0.0191,0.0037,0.0049,0.0021,0.0029,0.0023,0.0019,0.0021,0.0046,0.0007,0.00096,0.0036,92.3,11.0,0.0033,1,4.23,0,0,1,52.0,0,0,0,0,0.0,0.0,0,0.0,0.0,0.0,1
6.2,6.1,0.0,2540.0,1940.0,0.0,1720.0,70.0,222.0,0.0,0.0,33.0,0.0,0.0,9.0,0.0,0.0,0.0,0.0,1445.0,1381.0,120.0,1.06,21.0,0.0,0.18,0.022,41.0,31.0,0.0,0.0,28.0,0.0,4.18,3.14,4.08,0.164,0.0348,0.0076,0.0239,0.0111,0.0124,0.15,0.0026,0.0011,0.0164,0.0051,0.0049,0.0017,0.0032,0.0016,0.0017,0.0022,0.002,0.0011,0.0026,0.0028,92.3,10.65,0.0036,1,4.18,1,0,0,64.0,0,0,0,0,0.0,0.0,0,1.5,0.0,0.0,1
18.0,16.7,0.0,6560.0,2660.0,0.0,5720.0,316.0,45.0,13.0,0.0,179.0,0.0,0.0,21.0,0.0,0.0,0.0,20.0,1437.0,1364.0,211.0,1.18,52.8,0.0,0.7350000000000001,0.0093,41.0,7.0,1640.0,23.0,29.0,0.0,4.26,3.75,1.96,0.173,0.0327,0.0071,0.0146,0.0269,0.008,0.014,0.0023,0.00073,0.0184,0.0032,0.0016,0.0016,0.0017,0.0029,0.0024,0.0034,0.0046,0.00069,0.0015,0.0042,93.7,11.84,0.0023,1,4.26,0,0,1,73.0,0,0,0,0,0.0,0.0,0,0.0,0.0,0.0,1
6.1,6.0,0.0,2410.0,1570.0,0.0,2120.0,78.0,200.0,28.0,0.0,35.0,0.0,0.0,9.0,0.0,0.0,0.0,0.0,1444.0,1390.0,126.0,1.15,24.0,0.0,0.18,0.022,40.0,26.0,0.0,0.0,35.0,0.0,4.19,3.15,4.09,0.188,0.0321,0.0079,0.0317,0.0126,0.0115,0.113,0.0025,0.0016,0.0185,0.0033,0.0049,0.0015,0.0029,0.0013,0.0019,0.0016,0.0046,0.0007,0.00085,0.0036,92.3,11.48,0.0033,1,4.19,1,0,0,54.0,0,0,0,0,0.0,0.0,0,1.5,0.0,0.0,1
10.3,9.9,0.0,2430.0,1140.0,0.0,1530.0,110.0,0.0,0.0,0.0,109.0,0.0,0.0,0.0,0.0,0.0,0.0,3.0,1428.0,1370.0,125.0,1.06,40.0,0.0,0.3,0.014,30.0,11.0,900.0,9.0,15.0,0.0,4.24,3.72,2.01,0.176,0.0373,0.0091,0.0172,0.0083,0.0074,0.0234,0.002,0.0011,0.0163,0.0043,0.0023,0.0017,0.002,0.0031,0.002,0.0034,0.0054,0.0007,0.0022,0.0037,93.9,10.58,0.0032,1,4.24,0,0,1,58.0,0,0,0,0,0.0,0.0,0,0.0,0.0,0.0,1
7.4,7.0,0.0,3140.0,1120.0,0.0,2700.0,130.0,40.0,7.0,0.0,73.0,0.0,0.0,10.5,0.0,0.0,0.0,0.0,1430.0,1362.0,75.0,0.99,30.0,0.0,0.225,0.014,42.0,15.0,0.0,0.0,42.0,0.0,4.15,3.6,2.14,0.237,0.031,0.0099,0.024,0.0121,0.0068,0.4095,0.0031,0.0019,0.0136,0.0037,0.0016,0.0013,0.0024,0.0031,0.0012,0.0032,0.0047,0.00081,0.0015,0.0037,93.1,9.86,0.0033,1,4.15,1,0,0,68.0,0,0,0,0,0.0,0.0,0,1.5,0.0,0.0,1
3.8,3.5,0.0,1600.0,1290.0,0.0,680.0,58.0,178.0,11.0,0.0,21.0,0.0,0.0,5.1,0.0,0.0,0.0,4.0,1447.0,1383.0,83.0,1.11,16.0,0.0,0.114,0.019,42.0,34.0,230.0,6.0,18.0,0.0,4.17,3.17,3.94,0.133,0.0396,0.0062,0.0151,0.0091,0.0187,0.0183,0.0052,0.00031,0.0161,0.0064,0.0049,0.002,0.0036,0.0017,0.0012,0.0017,0.0047,0.0004,0.0016,0.00042,92.5,11.05,0.0038,1,4.17,1,0,0,64.0,0,0,0,0,0.0,0.0,0,1.5,0.0,0.0,1
6.0,5.8,0.0,2350.0,1890.0,0.0,1760.0,75.0,220.0,10.0,0.0,31.0,0.0,0.0,9.0,0.0,0.0,0.0,0.0,1446.0,1391.0,94.0,1.03,21.0,0.0,0.18,0.017,39.0,32.0,0.0,0.0,29.0,0.0,4.23,3.19,4.09,0.162,0.0354,0.0078,0.015,0.0093,0.0193,0.137,0.0047,0.00034,0.0182,0.0068,0.0049,0.0017,0.0032,0.0017,0.0015,0.0013,0.0049,0.00045,0.0011,0.00043,92.2,10.33,0.0035,1,4.23,0,0,1,55.0,0,0,0,0,0.0,0.0,0,0.0,0.0,0.0,1
18.0,16.7,0.0,6560.0,3140.0,0.0,5720.0,316.0,161.0,0.0,0.0,179.0,0.0,0.0,21.0,0.0,0.0,0.0,18.0,1437.0,1369.0,170.0,1.25,52.8,0.0,0.69,0.016,42.0,14.0,1640.0,14.0,30.0,0.0,4.27,3.75,2.0,0.137,0.0351,0.008,0.0212,0.0147,0.0071,0.041,0.0056,0.0015,0.0106,0.0044,0.002,0.0018,0.003,0.0035,0.002,0.0038,0.0043,0.00061,0.0015,0.0049,93.9,12.52,0.0027,1,4.27,0,0,1,68.0,0,0,0,0,0.0,0.0,0,0.0,0.0,0.0,1
5.5,5.2,0.0,2030.0,720.0,0.0,2050.0,80.0,68.0,4.0,0.0,31.0,0.0,0.0,7.6,0.0,0.0,0.0,0.0,1438.0,1374.0,112.0,1.13,22.0,0.0,0.165,0.017,37.0,13.0,0.0,0.0,37.0,0.0,4.25,3.58,2.61,0.22,0.0387,0.0088,0.0178,0.0109,0.0084,0.103,0.0043,0.00041,0.0133,0.0053,0.0018,0.0014,0.0024,0.0036,0.0013,0.0022,0.0049,0.0008,0.0022,0.0037,93.3,11.27,0.0034,1,4.25,0,0,1,64.0,0,0,0,0,0.0,0.0,0,0.0,0.0,0.0,1
9.2,9.1,0.0,3830.0,1910.0,0.0,3460.0,158.0,50.0,5.0,0.0,98.0,0.0,0.0,13.5,0.0,0.0,0.0,0.0,1436.0,1370.0,118.0,1.07,37.0,0.0,0.28,0.018,42.0,21.0,0.0,0.0,38.0,0.0,4.14,3.6,2.08,0.27,0.0333,0.0118,0.0208,0.0097,0.0085,0.4095,0.0028,0.0015,0.0178,0.0047,0.002,0.0017,0.002,0.0036,0.0013,0.0028,0.0046,0.00067,0.0015,0.005,93.4,10.65,0.003,1,4.14,1,0,0,66.0,0,0,0,0,0.0,0.0,0,1.5,0.0,0.0,1
10.3,9.9,0.0,3140.0,1480.0,0.0,4980.0,135.0,0.0,0.0,0.0,100.0,0.0,0.0,15.0,0.0,0.0,0.0,0.0,1422.0,1372.0,125.0,0.97,41.0,0.0,0.309,0.015,30.0,14.0,700.0,7.0,48.0,0.0,4.28,3.76,1.99,0.166,0.0385,0.0105,0.0202,0.0139,0.005,0.035,0.0056,0.001,0.018,0.0062,0.0018,0.0018,0.0025,0.0034,0.0014,0.0033,0.0048,0.00062,0.0024,0.003,93.9,9.71,0.0033,1,4.28,0,0,1,50.0,0,0,0,0,0.0,0.0,0,0.0,0.0,0.0,1
6.2,6.2,0.0,2370.0,1630.0,0.0,990.0,95.0,148.0,10.0,0.0,33.0,0.0,0.0,9.3,0.0,0.0,0.0,0.0,1430.0,1378.0,90.0,1.06,25.0,0.0,0.186,0.018,38.0,26.0,760.0,12.0,23.0,0.0,4.25,3.51,2.9,0.155,0.0372,0.0072,0.0225,0.0268,0.0158,0.022,0.0056,0.0027,0.0189,0.0059,0.0049,0.0018,0.0035,0.0018,0.0013,0.0015,0.0046,0.00048,0.0011,0.0007,93.2,10.65,0.0036,1,4.25,0,0,1,52.0,0,0,0,0,0.0,0.0,0,0.0,0.0,0.0,1
4.2,4.1,0.0,1700.0,710.0,0.0,1480.0,63.0,22.0,5.0,0.0,46.0,0.0,0.0,6.1,0.0,0.0,0.0,0.0,1439.0,1376.0,104.0,1.1,17.0,0.0,0.126,0.017,40.0,17.0,110.0,3.0,34.0,0.0,4.21,3.67,2.1,0.185,0.0369,0.0099,0.0229,0.0142,0.0062,0.0243,0.0056,0.0022,0.0189,0.0053,0.0017,0.0019,0.0027,0.0038,0.0015,0.0037,0.0051,0.0006,0.0012,0.0027,93.8,10.95,0.0032,1,4.21,0,0,1,63.0,0,0,0,0,0.0,0.0,0,0.0,0.0,0.0,1
4.1,4.1,0.0,4250.0,1930.0,0.0,2770.0,190.0,70.0,0.0,0.0,47.0,0.0,0.0,6.1,0.0,0.0,0.0,10.0,1431.0,1371.0,120.0,1.15,17.0,0.0,0.123,0.022,42.0,19.0,200.0,2.0,37.0,0.0,4.18,3.63,2.14,0.199,0.0354,0.0104,0.0307,0.0259,0.0089,0.0784,0.0056,0.0021,0.0269,0.0044,0.0018,0.0019,0.0034,0.0039,0.0029,0.0037,0.0049,0.00094,0.0036,0.0023,93.7,11.46,0.0032,1,4.18,1,0,0,60.0,0,0,0,0,0.0,0.0,0,1.5,0.0,0.0,1
