Repository: Shrinidhigans/FoundryAI

## Architecture Overview

```
melting_cleaned_final.xlsx
         │
         ▼
stage1_data_cleaning.py         → outputs/melting_cleaned_stage1.csv
         │
         ▼
stage2_feature_engineering.py   → outputs/melting_features_stage2.csv
         │
         ├──▶ stage3_supervised_model.py  → models/best_classifier.pkl
         │                                   models/feature_columns.pkl
         │
         ├──▶ stage4_pca_clustering.py    → models/pca_model.pkl
         │                                   models/kmeans_model.pkl
         │
         ├──▶ stage5_anomaly_detection.py → models/isolation_forest.pkl

File: outputs/melting_features_stage2.csv (part 7 of 28)
tapped_wt,pouring_wt,last_heel_metal,lcrca_addition_1,sg_pigaddition_1,sg_pigaddition_2,rr,graphite,silicon_addition_1,silicon_addition_2,mn,low_re_fsm,zero_re_fsm,high_re_fsm,ultraseed,superseed,cs,al,preseed,tapping_temp,pouring_temp,pouring_time_sec,fsm,barinoc,reseed,sb,bath_s,crca,sg_pig,sorel_total,sorel_addition,rr_1,heel,ce,c,si,mn_1,p,s,cr,ni,al_1,cu,co,nb,ti,v,w,pb,sn,as,zr,ce_1,sb_1,b,zn,n,fe,fsmaddition_mt,mg_recovery,defect,feat_ce_calculated,feat_ce_hypo_risk,feat_ce_hyper_risk,feat_ce_optimal,feat_temp_loss,feat_temp_loss_risk,feat_temp_loss_low,feat_pouring_stability,feat_pouring_risk,feat_oxidation_risk,feat_graphitization_index,feat_white_iron_risk,feat_shrinkage_risk_index,feat_gas_risk_index,feat_chemistry_instability,feat_chemistry_ok
5.8,5.8,0.0,2390.0,1020.0,0.0,2020.0,100.0,35.0,2.0,0.0,64.0,0.0,0.0,9.0,0.0,0.0,0.0,6.0,1422.0,1362.0,73.0,1.1,24.0,0.0,0.174,0.019,41.0,18.0,0.0,0.0,41.0,0.0,4.21,3.67,2.1,0.173,0.0391,0.0098,0.0252,0.0269,0.0123,0.0533,0.0053,0.0011,0.0141,0.0045,0.0021,0.0021,0.0025,0.0039,0.0033,0.0035,0.0048,0.00076,0.0018,0.0026,93.8,11.03,0.0031,1,4.21,0,0,1,60.0,0,0,0,0,0.0,0.0,0,0.0,0.0,0.0,1
6.1,5.9,0.0,2550.0,1440.0,0.0,1680.0,100.0,28.0,0.0,0.0,64.0,0.0,0.0,9.0,0.0,0.0,0.0,6.0,1427.0,1369.0,71.0,1.05,24.0,0.0,0.183,0.017,42.0,24.0,0.0,0.0,35.0,0.0,4.19,3.64,2.12,0.192,0.0393,0.0093,0.0237,0.0151,0.0055,0.0281,0.0034,0.0013,0.0285,0.006,0.0014,0.0014,0.0022,0.003,0.0026,0.0034,0.0043,0.00088,0.0029,0.003,93.8,10.49,0.0032,1,4.19,1,0,0,58.0,0,0,0,0,0.0,0.0,0,1.5,0.0,0.0,1
2.8,2.6,0.0,0.0,0.0,0.0,0.0,0.0,0.0,0.0,0.0,15.0,0.0,0.0,4.0,0.0,0.0,0.0,0.0,1460.0,1391.0,160.0,1.07,12.0,0.0,0.084,0.015,30.0,0.0,0.0,0.0,0.0,0.0,4.12,3.13,3.88,0.154,0.0401,0.0095,0.0155,0.0079,0.0172,0.0214,0.0037,0.00038,0.0259,0.0071,0.0049,0.0017,0.003,0.0016,0.0013,0.0016,0.0042,0.00044,0.0011,0.00057,92.6,10.71,0.0031,1,4.12,1,0,0,69.0,0,0,0,0,0.0,0.0,0,1.5,0.0,0.0,1
7.5,7.5,0.0,3150.0,1440.0,0.0,2280.0,130.0,25.0,5.0,0.0,84.0,0.0,0.0,11.5,0.0,0.0,0.0,0.0,1425.0,1370.0,78.0,1.12,30.0,0.0,0.225,0.02,42.0,19.0,0.0,0.0,36.0,0.0,4.16,3.61,2.12,0.224,0.0315,0.0107,0.0181,0.011,0.0054,0.4095,0.0029,0.0019,0.0144,0.0039,0.0017,0.0016,0.0021,0.0038,0.0013,0.0036,0.0048,0.001,0.0019,0.0033,93.2,11.2,0.0032,1,4.16,1,0,0,55.0,0,0,0,0,0.0,0.0,0,1.5,0.0,0.0,1
2.8,2.7,0.0,2370.0,1510.0,0.0,1590.0,68.0,203.0,0.0,0.0,16.0,0.0,0.0,4.0,0.0,0.0,0.0,0.0,1456.0,1392.0,94.0,1.14,12.0,0.0,0.084,0.021,42.0,27.0,130.0,2.0,28.0,0.0,4.11,3.13,3.86,0.212,0.0399,0.0097,0.0238,0.0105,0.0175,0.0679,0.0028,0.00076,0.0183,0.0082,0.0049,0.0018,0.003,0.0016,0.0012,0.0016,0.0049,0.00068,0.0025,0.0036,92.5,11.43,0.0033,1,4.11,1,0,0,64.0,0,0,0,0,0.0,0.0,0,1.5,0.0,0.0,1
18.0,16.7,0.0,6560.0,4110.0,0.0,5720.0,316.0,222.0,28.0,0.0,179.0,0.0,0.0,21.0,0.0,0.0,0.0,20.0,1437.0,1368.0,211.0,1.15,52.8,0.0,0.7350000000000001,0.01,38.0,17.0,1640.0,12.0,34.0,0.0,4.28,3.77,1.97,0.158,0.0346,0.0066,0.0228,0.0269,0.0091,0.0088,0.0056,0.0014,0.0161,0.0049,0.0018,0.0017,0.0026,0.003,0.0024,0.0036,0.0044,0.00055,0.0026,0.0043,93.7,11.52,0.0026,1,4.28,0,0,1,69.0,0,0,0,0,0.0,0.0,0,0.0,0.0,0.0,1
18.0,16.7,0.0,6560.0,4110.0,0.0,5720.0,316.0,222.0,0.0,0.0,179.0,0.0,0.0,21.0,0.0,0.0,0.0,20.0,1437.0,1366.0,211.0,1.12,52.8,0.0,0.7350000000000001,0.0083,39.0,16.0,1640.0,11.0,33.0,0.0,4.29,3.78,1.97,0.167,0.0335,0.0068,0.0185,0.0269,0.0066,0.0145,0.0056,0.00078,0.0127,0.0058,0.0018,0.0017,0.0025,0.0033,0.0025,0.0035,0.0045,0.00064,0.0024,0.0039,93.7,11.22,0.0026,1,4.29,0,0,1,71.0,0,0,0,0,0.0,0.0,0,0.0,0.0,0.0,1
18.0,16.7,0.0,6560.0,3660.0,0.0,5720.0,316.0,125.0,26.0,0.0,179.0,0.0,0.0,21.0,0.0,0.0,0.0,20.0,1437.0,1367.0,148.0,1.3,52.8,0.0,0.69,0.02,42.0,16.0,1640.0,10.0,32.0,0.0,4.27,3.75,2.01,0.165,0.0371,0.0084,0.0239,0.0187,0.0109,0.0266,0.0056,0.0018,0.0193,0.0046,0.0018,0.0017,0.003,0.0037,0.0028,0.0034,0.0045,0.00047,0.0032,0.0037,93.8,13.0,0.0028,1,4.27,0,0,1,70.0,0,0,0,0,0.0,0.0,0,0.0,0.0,0.0,1
6.0,6.0,0.0,2380.0,1040.0,0.0,2070.0,100.0,10.0,4.0,0.0,61.0,0.0,0.0,9.0,0.0,0.0,0.0,7.0,1426.0,1357.0,70.0,1.02,24.0,0.0,0.18,0.014,40.0,17.0,200.0,3.0,40.0,0.0,4.19,3.64,2.12,0.185,0.0382,0.0109,0.0236,0.014,0.0049,0.0418,0.0044,0.0015,0.0238,0.0051,0.0019,0.0016,0.0027,0.0035,0.0024,0.0034,0.0047,0.00078,0.0037,0.0035,93.8,10.17,0.0032,1,4.19,1,0,0,69.0,0,0,0,0,0.0,0.0,0,1.5,0.0,0.0,1
4.5,4.4,0.0,0.0,0.0,0.0,2160.0,52.0,21.0,3.0,0.0,0.0,0.0,0.0,0.0,0.0,0.0,0.0,0.0,1401.0,1352.0,84.0,0.7599999999999998,7.0,0.0,0.0,0.0329999999999999,40.0,12.0,0.0,0.0,48.0,0.0,3.93,3.16,1.68,0.361,0.0484999999999999,0.0169999999999999,0.0375999999999999,0.024,0.0041,0.324,0.0056,0.0016,0.0231,0.007,0.0049,0.0006,0.0037,0.0038,0.0011,0.002,0.0025,0.00055,0.0023,0.0058,93.5,7.51,0.0033,1,3.93,1,0,0,49.0,0,0,0,0,0.0,0.0,0,1.5,0.0,0.0,1
4.3,4.2,0.0,1820.0,690.0,0.0,1580.0,75.0,5.0,12.0,0.0,43.0,0.0,0.0,6.1,0.0,0.0,0.0,0.0,1437.0,1364.0,110.0,1.0,18.0,0.0,0.129,0.023,42.0,16.0,210.0,5.0,37.0,0.0,4.22,3.67,2.12,0.158,0.0368,0.0111,0.0206,0.0142,0.0091,0.0359,0.0056,0.0012,0.0161,0.0054,0.0017,0.0018,0.0027,0.0037,0.0014,0.0033,0.0049,0.00065,0.0029,0.0049,93.8,10.0,0.0037,1,4.22,0,0,1,73.0,0,0,0,0,0.0,0.0,0,0.0,0.0,0.0,1
8.4,8.3,0.0,3320.0,860.0,0.0,3250.0,146.0,7.0,0.0,0.0,89.0,0.0,0.0,12.5,0.0,0.0,0.0,5.0,1429.0,1365.0,92.0,1.06,34.0,0.0,0.25,0.018,40.0,10.0,970.0,12.0,39.0,0.0,4.22,3.72,1.94,0.168,0.0373,0.0106,0.021,0.0136,0.0079,0.037,0.0056,0.0032,0.0168,0.0049,0.0014,0.0013,0.003,0.003,0.0026,0.0028,0.0041,0.00058,0.0014,0.0041,93.9,10.6,0.0032,1,4.22,0,0,1,64.0,0,0,0,0,0.0,0.0,0,0.0,0.0,0.0,1
4.6,4.4,0.0,2060.0,690.0,0.0,1630.0,94.0,33.0,3.0,0.0,49.0,0.0,0.0,7.0,0.0,0.0,0.0,5.0,1441.0,1370.0,80.0,1.07,20.0,0.0,0.144,0.015,42.0,14.0,0.0,0.0,44.0,0.0,4.12,3.58,2.11,0.259,0.0282,0.0103,0.0199,0.0175,0.01,0.4095,0.0031,0.00056,0.019,0.0059,0.002,0.0014,0.003,0.0032,0.0028,0.0027,0.0052,0.00062,0.006,0.0047,93.2,10.65,0.0031,1,4.12,1,0,0,71.0,0,0,0,0,0.0,0.0,0,1.5,0.0,0.0,1
2.8,2.7,0.0,0.0,0.0,0.0,0.0,0.0,0.0,0.0,0.0,16.0,0.0,0.0,4.0,0.0,0.0,0.0,0.0,1450.0,1388.0,82.0,1.14,12.0,0.0,0.084,0.02,30.0,0.0,0.0,0.0,0.0,0.0,4.17,3.18,3.89,0.153,0.0399,0.0086,0.019,0.014,0.0164,0.0564,0.0053,0.00091,0.021,0.0068,0.0049,0.0017,0.0035,0.0013,0.0011,0.0016,0.005,0.0005,0.0043,0.0004,92.5,11.43,0.0034,1,4.17,1,0,0,62.0,0,0,0,0,0.0,0.0,0,1.5,0.0,0.0,1
18.0,16.7,0.0,6560.0,3040.0,0.0,5720.0,316.0,42.0,6.0,0.0,179.0,0.0,0.0,21.0,0.0,0.0,0.0,20.0,1437.0,1368.0,211.0,1.3,52.8,0.0,0.7350000000000001,0.019,30.0,11.0,0.0,0.0,32.0,0.0,4.24,3.72,2.0,0.161,0.0337,0.0082,0.016,0.0208,0.0083,0.0211,0.0033,0.0011,0.0121,0.0045,0.0015,0.0014,0.002,0.0029,0.0027,0.0024,0.0046,0.0009,0.0017,0.0065,93.9,13.0,0.0029,1,4.24,0,0,1,69.0,0,0,0,0,0.0,0.0,0,0.0,0.0,0.0,1
6.3,6.2,0.0,2320.0,1910.0,0.0,1720.0,96.0,125.0,0.0,0.0,34.0,0.0,0.0,9.0,0.0,0.0,0.0,5.0,1433.0,1373.0,95.0,1.08,25.0,0.0,0.185,0.023,37.0,30.0,350.0,6.0,27.0,0.0,4.25,3.51,2.9,0.165,0.0395,0.0086,0.0206,0.0113,0.0146,0.026,0.003,0.00098,0.0156,0.0065,0.0049,0.0015,0.0029,0.0010999999999999,0.0021,0.0014,0.0045,0.00053,0.0017,0.0031,93.2,10.79,0.0037,1,4.25,0,0,1,60.0,0,0,0,0,0.0,0.0,0,0.0,0.0,0.0,1
18.0,16.7,0.0,6560.0,2630.0,0.0,5140.0,316.0,7.0,15.0,0.0,179.0,0.0,0.0,21.0,0.0,0.0,0.0,18.0,1437.0,1368.0,170.0,1.27,52.8,0.0,0.57,0.016,40.0,14.0,1640.0,11.0,32.0,0.0,4.27,3.74,2.04,0.165,0.0387,0.0073,0.0205,0.0153,0.0095,0.025,0.0056,0.0033,0.0168,0.0048,0.0018,0.0018,0.003,0.0038,0.0034,0.0036,0.0045,0.00068,0.0013,0.0036,93.8,12.68,0.0028,1,4.27,0,0,1,69.0,0,0,0,0,0.0,0.0,0,0.0,0.0,0.0,1
2.6,1.85,0.0,1250.0,1130.0,0.0,620.0,40.0,126.0,4.0,0.0,13.0,0.0,0.0,4.0,0.0,0.0,0.0,0.0,1458.0,1383.0,52.0,1.0,11.0,0.0,0.078,0.007,36.0,32.0,0.0,0.0,18.0,0.0,4.13,3.16,3.81,0.145,0.0364,0.0067,0.022,0.0101,0.0125,0.0206,0.0027,0.0019,0.0287,0.0047,0.0049,0.0015,0.0029,0.0013,0.0012,0.0016,0.0043,0.0006,0.0024,0.00074,92.7,10.0,0.0024,1,4.13,1,0,0,75.0,0,0,0,0,0.0,0.0,0,1.5,0.0,0.0,1
4.8,4.6,0.0,0.0,0.0,0.0,2190.0,52.0,38.0,0.0,0.0,0.0,0.0,0.0,0.0,0.0,0.0,0.0,0.0,1425.0,1352.0,81.0,0.7599999999999998,10.0,0.0,0.0,0.0329999999999999,40.0,10.0,0.0,0.0,50.0,0.0,3.93,3.18,1.66,0.361,0.0484999999999999,0.0169999999999999,0.0375999999999999,0.0216,0.0104,0.323,0.0052,0.00077,0.0183,0.0054,0.0049,0.0017,0.0044,0.0029,0.0013,0.0015,0.0022,0.00071,0.0043,0.0036,93.5,7.51,0.0033,1,3.93,1,0,0,73.0,0,0,0,0,0.0,0.0,0,1.5,0.0,0.0,1
2.8,2.6,0.0,0.0,0.0,0.0,0.0,0.0,0.0,0.0,0.0,15.0,0.0,0.0,4.0,0.0,0.0,0.0,0.0,1455.0,1392.0,94.0,1.07,12.0,0.0,0.084,0.017,30.0,0.0,0.0,0.0,0.0,0.0,4.17,3.18,3.89,0.174,0.0379,0.0093,0.0356,0.0136,0.0146,0.0517,0.0027,0.00036,0.0324,0.0092,0.0049,0.0018,0.003,0.0014,0.0014,0.0014,0.0048,0.001,0.0054,0.0036,92.5,10.71,0.0033,1,4.17,1,0,0,63.0,0,0,0,0,0.0,0.0,0,1.5,0.0,0.0,1
6.0,5.8,0.0,2360.0,1460.0,0.0,1350.0,80.0,220.0,0.0,0.0,33.0,0.0,0.0,9.0,0.0,0.0,0.0,0.0,1445.0,1387.0,165.0,1.1,21.0,0.0,0.18,0.021,39.0,24.0,320.0,5.0,28.0,0.0,4.23,3.19,4.07,0.182,0.0386,0.0078,0.0261,0.0121,0.0193,0.135,0.0048,0.00088,0.0243,0.005,0.0049,0.0018,0.0035,0.0018,0.0015,0.0016,0.0044,0.00047,0.0026,0.0036,92.2,11.0,0.0036,1,4.23,0,0,1,58.0,0,0,0,0,0.0,0.0,0,0.0,0.0,0.0,1
3.7,3.6,0.0,1520.0,740.0,0.0,1020.0,62.0,5.0,4.0,0.0,39.0,0.0,0.0,5.2,0.0,0.0,0.0,3.0,1436.0,1371.0,67.0,1.05,15.0,0.0,0.108,0.018,41.0,20.0,0.0,0.0,36.0,0.0,4.16,3.63,2.04,0.247,0.0361,0.0109,0.0198,0.0151,0.006,0.4095,0.0049,0.001,0.0177,0.0046,0.0018,0.0017,0.0025,0.0033,0.0012,0.0035,0.0045,0.00073,0.0031,0.0043,93.2,10.54,0.0034,1,4.16,1,0,0,65.0,0,0,0,0,0.0,0.0,0,1.5,0.0,0.0,1
3.6,3.2,0.0,1470.0,1420.0,0.0,710.0,45.0,150.0,10.0,0.0,19.0,0.0,0.0,5.0,0.0,0.0,0.0,0.0,1455.0,1389.0,65.0,1.06,14.0,0.0,0.099,0.013,41.0,38.0,0.0,0.0,20.0,0.0,4.16,3.17,3.89,0.15,0.0353,0.0091,0.0226,0.0096,0.0193,0.0157,0.0031,0.00041,0.0236,0.0045,0.0049,0.0018,0.0026,0.0014,0.0015,0.0018,0.0045,0.00093,0.00067,0.0036,92.6,10.56,0.0031,1,4.16,1,0,0,66.0,0,0,0,0,0.0,0.0,0,1.5,0.0,0.0,1
6.0,6.0,0.0,2380.0,1170.0,0.0,1930.0,70.0,220.0,10.0,0.0,31.0,0.0,0.0,9.0,0.0,0.0,0.0,0.0,1442.0,1387.0,115.0,1.03,21.0,0.0,0.18,0.016,40.0,19.0,540.0,9.0,32.0,0.0,4.22,3.17,4.09,0.182,0.0361,0.0066,0.0157,0.0093,0.0193,0.116,0.0048,0.00055,0.0168,0.0062,0.0049,0.0016,0.0038,0.0016,0.0028,0.0015,0.0047,0.00048,0.0012,0.0036,92.2,10.33,0.0036,1,4.22,0,0,1,55.0,0,0,0,0,0.0,0.0,0,0.0,0.0,0.0,1
6.3,6.3,0.0,2410.0,2430.0,0.0,1460.0,88.0,140.0,0.0,0.0,30.5,0.0,0.0,9.3,0.0,0.0,0.0,0.0,1442.0,1375.0,90.0,0.97,25.0,0.0,0.29,0.011,38.0,38.0,0.0,0.0,23.0,0.0,4.24,3.49,2.93,0.183,0.0383,0.0068,0.0236,0.0269,0.0123,0.019,0.0027,0.00088,0.0242,0.0055,0.0049,0.0019,0.0028,0.0010999999999999,0.0014,0.0011,0.0046,0.0006,0.0012,0.00048,93.2,9.68,0.0035,1,4.24,0,0,1,67.0,0,0,0,0,0.0,0.0,0,0.0,0.0,0.0,1
9.2,9.0,0.0,3650.0,3400.0,0.0,1780.0,130.0,170.0,14.0,0.0,0.0,0.0,0.0,14.0,0.0,0.0,0.0,0.0,1417.0,1356.0,110.0,0.95,37.0,0.0,0.184,0.013,40.0,37.0,0.0,0.0,23.0,0.0,4.25,3.51,2.9,0.188,0.039,0.0068,0.0187,0.0269,0.0114,0.0164,0.0032,0.0016,0.023,0.0056,0.0049,0.0022,0.0029,0.0012,0.0014,0.0004,0.004,0.00066,0.0013,0.0036,93.0,9.46,0.0036,1,4.25,0,0,1,61.0,0,0,0,0,0.0,0.0,0,0.0,0.0,0.0,1
3.6,3.5,0.0,1590.0,1520.0,0.0,690.0,47.0,145.0,3.0,0.0,20.0,0.0,0.0,5.1,0.0,0.0,0.0,0.0,1450.0,1388.0,89.0,1.11,15.0,0.0,0.108,0.019,42.0,38.0,0.0,0.0,18.0,0.0,4.11,3.12,3.88,0.173,0.04,0.0091,0.0189,0.0112,0.0177,0.0559,0.0028,0.00049,0.0198,0.0064,0.0049,0.0015,0.0033,0.0011,0.0012,0.0014,0.0051,0.00048,0.0014,0.0017,92.6,11.11,0.0034,1,4.11,1,0,0,62.0,0,0,0,0,0.0,0.0,0,1.5,0.0,0.0,1
3.6,3.3,0.0,1510.0,1440.0,0.0,650.0,53.0,135.0,0.0,0.0,20.0,0.0,0.0,5.0,0.0,0.0,0.0,0.0,1458.0,1392.0,70.0,1.11,15.0,0.0,0.108,0.016,40.0,38.0,0.0,0.0,17.0,0.0,4.14,3.14,3.91,0.163,0.0381,0.0079,0.0193,0.0121,0.0193,0.0087,0.0026,0.00057,0.0366,0.0062,0.0049,0.0018,0.0029,0.0010999999999999,0.0011,0.0014,0.0049,0.00063,0.0013,0.0036,92.5,11.11,0.0032,1,4.14,1,0,0,66.0,0,0,0,0,0.0,0.0,0,1.5,0.0,0.0,1
13.0,10.7,0.0,5270.0,2470.0,0.0,3930.0,225.0,145.0,6.0,0.0,154.0,0.0,0.0,16.5,0.0,0.0,0.0,15.0,1437.0,1364.0,105.0,1.18,52.8,0.0,0.39,0.01,41.0,19.0,920.0,7.0,33.0,0.0,4.25,3.65,2.34,0.161,0.0358,0.0073,0.0205,0.0136,0.0121,0.032,0.0056,0.00073,0.0197,0.0061,0.0018,0.0017,0.0028,0.0036,0.003,0.0036,0.0047,0.00072,0.0025,0.0035,93.6,11.85,0.0026,1,4.25,0,0,1,73.0,0,0,0,0,0.0,0.0,0,0.0,0.0,0.0,1
12.0,10.8,0.0,4650.0,1540.0,0.0,4480.0,215.0,60.0,18.0,0.0,156.0,0.0,0.0,18.0,0.0,0.0,0.0,12.0,1443.0,1360.0,115.0,1.3,48.0,0.0,0.36,0.02,39.0,13.0,0.0,0.0,44.0,0.0,4.27,3.66,2.38,0.2,0.0398,0.0082,0.0292,0.0269,0.0098,0.0465,0.003,0.0018,0.0164,0.0043,0.0018,0.0017,0.0028,0.0036,0.0024,0.0037,0.0049,0.00083,0.0013,0.0029,93.5,13.0,0.003,1,4.27,0,0,1,83.0,1,0,0,0,0.0,0.0,0,0.0,0.0,0.0,1
18.0,16.7,0.0,6560.0,4110.0,0.0,5720.0,316.0,222.0,15.0,0.0,179.0,0.0,0.0,21.0,0.0,0.0,0.0,0.0,1437.0,1362.0,211.0,1.18,52.8,0.0,0.7350000000000001,0.009,42.0,14.0,1640.0,12.0,32.0,0.0,4.23,3.72,1.98,0.158,0.0367,0.0067,0.0174,0.0269,0.0074,0.0092,0.0035,0.0012,0.0171,0.0052,0.0012,0.0011,0.0019,0.0027,0.0013,0.0027,0.0039,0.0007,0.0022,0.0033,93.8,11.79,0.0025,1,4.23,0,0,1,75.0,0,0,0,0,0.0,0.0,0,0.0,0.0,0.0,1
7.8,7.8,0.0,3230.0,1240.0,0.0,1850.0,125.0,85.0,0.0,0.0,82.0,0.0,0.0,12.0,0.0,0.0,0.0,10.0,1426.0,1366.0,85.0,1.05,32.0,0.0,0.24,0.015,41.0,16.0,1040.0,13.0,29.0,0.0,4.18,3.64,2.07,0.158,0.0372,0.0095,0.0218,0.0146,0.0077,0.0329,0.0056,0.0015,0.0106,0.0043,0.002,0.0016,0.0029,0.0032,0.0027,0.0034,0.0042,0.00061,0.0011,0.0042,93.9,10.51,0.0033,1,4.18,1,0,0,60.0,0,0,0,0,0.0,0.0,0,1.5,0.0,0.0,1
9.2,9.2,0.0,0.0,1570.0,0.0,3400.0,165.0,40.0,0.0,0.0,93.0,0.0,0.0,14.0,0.0,0.0,0.0,9.0,1432.0,1372.0,94.0,1.01,37.0,0.0,0.276,0.017,38.0,17.0,0.0,0.0,45.0,0.0,4.18,3.64,2.09,0.272,0.0355,0.0101,0.0246,0.0146,0.0093,0.4095,0.0041,0.0015,0.0273,0.0048,0.002,0.0016,0.0026,0.0036,0.0028,0.0037,0.0046,0.0012,0.0018,0.0038,93.3,10.11,0.0034,1,4.18,1,0,0,60.0,0,0,0,0,0.0,0.0,0,1.5,0.0,0.0,1
5.0,4.6,0.0,2020.0,870.0,0.0,1600.0,80.0,49.0,4.0,0.0,52.0,0.0,0.0,6.8,0.0,0.0,0.0,0.0,1443.0,1364.0,103.0,1.04,20.0,0.0,0.15,0.011,40.0,17.0,0.0,0.0,38.0,0.0,4.24,3.58,2.57,0.246,0.0368,0.0088,0.0199,0.0129,0.0093,0.38,0.0026,0.0026,0.0199,0.0048,0.0014,0.0016,0.0024,0.0032,0.0017,0.0032,0.0048,0.00082,0.0025,0.0034,93.0,10.4,0.0036,1,4.24,0,0,1,79.0,0,0,0,0,0.0,0.0,0,0.0,0.0,0.0,1
16.2,15.0,0.0,0.0,0.0,0.0,5720.0,170.0,135.0,0.0,0.0,0.0,0.0,0.0,0.0,0.0,0.0,0.0,0.0,1401.0,1352.0,155.0,0.7599999999999998,23.0,0.0,0.0,0.0329999999999999,38.0,12.0,0.0,0.0,47.0,0.0,3.93,3.08,1.68,0.361,0.0484999999999999,0.0169999999999999,0.0375999999999999,0.0269,0.0042,0.175,0.0056,0.0028,0.0186,0.0092,0.0049,0.0017,0.0032,0.0032,0.001,0.0018,0.002,0.00012,0.0014,0.0054,93.5,7.51,0.0033,1,3.93,1,0,0,49.0,0,0,0,0,0.0,0.0,0,1.5,0.0,0.0,1
4.8,4.1,0.0,2020.0,900.0,0.0,1880.0,91.0,32.0,0.0,0.0,47.0,0.0,0.0,7.1,0.0,0.0,0.0,0.0,1429.0,1369.0,90.0,0.98,20.0,0.0,0.144,0.016,42.0,19.0,0.0,0.0,39.0,0.0,4.18,3.64,2.07,0.198,0.0385,0.0105,0.019,0.0189,0.007,0.0276,0.0023,0.0023,0.0235,0.0038,0.0016,0.0017,0.0019,0.0033,0.0015,0.003,0.0044,0.0006,0.0033,0.0024,93.9,9.79,0.0033,1,4.18,1,0,0,60.0,0,0,0,0,0.0,0.0,0,1.5,0.0,0.0,1
3.5,3.5,0.0,1410.0,1110.0,0.0,470.0,45.0,124.0,7.0,0.0,19.0,0.0,0.0,5.1,0.0,0.0,0.0,0.0,1452.0,1380.0,65.0,1.09,15.0,0.0,0.105,0.025,40.0,32.0,310.0,9.0,13.0,0.0,4.11,3.12,3.86,0.139,0.0417,0.01,0.0171,0.0106,0.0193,0.0173,0.0056,0.00064,0.0249,0.0058,0.0049,0.0015,0.0036,0.0012,0.0012,0.0014,0.0043,0.00034,0.0014,0.0036,92.7,10.86,0.0038,1,4.11,1,0,0,72.0,0,0,0,0,0.0,0.0,0,1.5,0.0,0.0,1
7.6,7.2,0.0,3160.0,1230.0,0.0,2600.0,138.0,35.0,6.0,0.0,78.0,0.0,0.0,0.0,0.0,0.0,0.0,10.0,1422.0,1355.0,96.0,1.03,30.0,0.0,0.225,0.015,42.0,16.0,610.0,8.0,34.0,0.0,4.26,3.73,2.04,0.173,0.0392,0.0091,0.0197,0.0269,0.0086,0.02,0.0029,0.0011,0.0173,0.0047,0.0015,0.0015,0.002,0.003,0.0027,0.0029,0.0041,0.00072,0.0013,0.0055,93.8,10.26,0.0033,1,4.26,0,0,1,67.0,0,0,0,0,0.0,0.0,0,0.0,0.0,0.0,1
6.5,6.5,0.0,2430.0,530.0,0.0,2930.0,110.0,25.0,6.0,0.0,64.0,0.0,0.0,9.0,0.0,0.0,0.0,5.0,1427.0,1364.0,88.0,0.98,26.0,0.0,0.195,0.013,37.0,8.0,610.0,9.0,45.0,0.0,4.26,3.73,2.04,0.165,0.0377,0.0092,0.0177,0.0269,0.0111,0.0372,0.0043,0.00089,0.0165,0.0048,0.0016,0.0013,0.0023,0.0029,0.0026,0.0033,0.0042,0.00054,0.0019,0.0039,93.8,9.85,0.0032,1,4.26,0,0,1,63.0,0,0,0,0,0.0,0.0,0,0.0,0.0,0.0,1
18.0,16.7,0.0,6560.0,4110.0,0.0,5720.0,316.0,0.0,0.0,0.0,179.0,0.0,0.0,21.0,0.0,0.0,0.0,20.0,1437.0,1369.0,208.0,1.21,52.8,0.0,0.7350000000000001,0.011,41.0,16.0,0.0,0.0,39.0,0.0,4.26,3.75,1.98,0.169,0.0385,0.0063,0.0164,0.0269,0.0101,0.0388,0.0027,0.0012,0.0183,0.0048,0.0014,0.0015,0.0021,0.003,0.0031,0.0036,0.0044,0.00072,0.0021,0.0035,93.9,12.08,0.0027,1,4.26,0,0,1,68.0,0,0,0,0,0.0,0.0,0,0.0,0.0,0.0,1
2.7,2.6,0.0,2400.0,2040.0,0.0,1160.0,72.0,222.0,9.0,0.0,13.0,0.0,0.0,0.0,0.0,0.0,0.0,0.0,1454.0,1387.0,84.0,0.96,11.0,0.0,0.081,0.01,42.0,36.0,0.0,0.0,20.0,0.0,4.16,3.19,3.82,0.182,0.0389,0.0079,0.0269,0.0116,0.0155,0.0175,0.0024,0.0012,0.0387,0.0064,0.0049,0.0019,0.0031,0.0011,0.0013,0.0027,0.0047,0.00058,0.0011,0.00052,92.6,9.63,0.0032,1,4.16,1,0,0,67.0,0,0,0,0,0.0,0.0,0,1.5,0.0,0.0,1
18.0,16.7,0.0,6560.0,2920.0,0.0,5720.0,316.0,116.0,0.0,0.0,179.0,0.0,0.0,21.0,0.0,0.0,0.0,9.0,1437.0,1367.0,134.0,1.17,52.8,0.0,0.555,0.013,39.0,16.0,1640.0,10.0,35.0,0.0,4.28,3.78,1.95,0.168,0.0342,0.0073,0.0214,0.0153,0.0097,0.013,0.0056,0.0012,0.0161,0.0053,0.002,0.0017,0.0025,0.0034,0.0025,0.0034,0.0047,0.00063,0.0052,0.0041,93.9,11.73,0.0027,1,4.28,0,0,1,70.0,0,0,0,0,0.0,0.0,0,0.0,0.0,0.0,1
6.0,6.0,0.0,2210.0,1890.0,0.0,1900.0,72.0,222.0,10.0,0.0,31.0,0.0,0.0,0.0,0.0,0.0,0.0,0.0,1447.0,1387.0,105.0,1.03,21.0,0.0,0.18,0.017,37.0,32.0,0.0,0.0,32.0,0.0,4.2,3.17,4.05,0.173,0.0392,0.0102,0.029,0.0181,0.0145,0.118,0.0027,0.00066,0.0197,0.0052,0.0049,0.0021,0.003,0.0013,0.0018,0.0012,0.0048,0.00078,0.0016,0.0036,92.3,10.33,0.0034,1,4.2,0,0,1,60.0,0,0,0,0,0.0,0.0,0,0.0,0.0,0.0,1
3.6,2.6,0.0,1510.0,510.0,0.0,1580.0,62.0,2.0,0.0,0.0,37.0,0.0,0.0,0.0,0.0,0.0,0.0,0.0,1430.0,1371.0,90.0,1.03,15.0,0.0,0.108,0.018,42.0,14.0,0.0,0.0,44.0,0.0,4.18,3.66,1.99,0.192,0.0389,0.0093,0.018,0.0269,0.0084,0.028,0.0028,0.0015,0.0224,0.0044,0.0014,0.0016,0.0019,0.0028,0.0015,0.003,0.0047,0.0007,0.0011,0.0049,93.9,10.28,0.0032,1,4.18,1,0,0,59.0,0,0,0,0,0.0,0.0,0,1.5,0.0,0.0,1
3.6,3.5,0.0,1590.0,1210.0,0.0,790.0,50.0,150.0,5.0,0.0,21.0,0.0,0.0,5.1,0.0,0.0,0.0,0.0,1450.0,1386.0,84.0,1.14,15.0,0.0,0.108,0.02,42.0,32.0,210.0,6.0,21.0,0.0,4.14,3.14,3.91,0.167,0.0402,0.0099,0.0204,0.0131,0.0193,0.0249,0.0045,0.0007,0.0196,0.0052,0.0049,0.0015,0.0036,0.0012,0.0011,0.0013,0.0044,0.00043,0.0031,0.0036,92.6,11.39,0.0035,1,4.14,1,0,0,64.0,0,0,0,0,0.0,0.0,0,1.5,0.0,0.0,1
4.5,4.4,0.0,0.0,0.0,0.0,1650.0,53.0,20.0,3.0,0.0,0.0,0.0,0.0,0.0,0.0,0.0,0.0,0.0,1421.0,1354.0,92.0,0.7599999999999998,7.0,0.0,0.0,0.0329999999999999,40.0,12.0,0.0,0.0,46.0,0.0,3.93,3.17,1.68,0.361,0.0484999999999999,0.0169999999999999,0.0375999999999999,0.017,0.005,0.323,0.0054,0.0021,0.0258,0.0081,0.0049,0.0017,0.0029,0.0038,0.0011,0.0018,0.0024,0.00071,0.0017,0.0074,93.4,7.51,0.0033,1,3.93,1,0,0,67.0,0,0,0,0,0.0,0.0,0,1.5,0.0,0.0,1
1.5,1.3,0.0,1320.0,410.0,0.0,1470.0,63.0,25.0,2.0,0.0,0.0,0.0,0.0,2.0,0.0,0.0,0.0,0.0,1470.0,1371.0,49.0,0.93,6.0,0.0,0.03,0.012,41.0,13.0,0.0,0.0,46.0,0.0,4.25,3.74,1.98,0.165,0.0381,0.0084,0.0171,0.0162,0.01,0.0277,0.0031,0.00049,0.0177,0.0048,0.0014,0.0014,0.0019,0.0029,0.0015,0.0056,0.0035,0.00049,0.0009,0.0036,93.9,9.33,0.0035,1,4.25,0,0,1,99.0,1,0,0,0,0.0,0.0,0,0.0,0.0,0.0,1
8.4,8.4,0.0,3330.0,1270.0,0.0,3290.0,150.0,15.0,8.0,0.0,88.0,0.0,0.0,13.0,0.0,0.0,0.0,10.0,1432.0,1368.0,112.0,1.05,34.0,0.0,0.252,0.02,40.0,15.0,510.0,6.0,39.0,0.0,4.18,3.68,1.93,0.198,0.0407,0.0106,0.0224,0.0269,0.0051,0.042,0.0033,0.0012,0.0177,0.004,0.0016,0.0016,0.0022,0.0035,0.0025,0.0032,0.0043,0.00057,0.0021,0.0036,93.9,10.48,0.0033,1,4.18,1,0,0,64.0,0,0,0,0,0.0,0.0,0,1.5,0.0,0.0,1
4.5,4.1,0.0,2220.0,1020.0,0.0,1670.0,102.0,22.0,7.0,0.0,47.0,0.0,0.0,6.1,0.0,0.0,0.0,6.0,1451.0,1368.0,94.0,1.04,18.0,0.0,0.135,0.016,40.0,19.0,590.0,11.0,30.0,0.0,4.22,3.71,1.96,0.212,0.0371,0.0109,0.0227,0.0253,0.008,0.0547,0.0029,0.0018,0.0252,0.0059,0.0019,0.0019,0.0022,0.0033,0.0023,0.0037,0.0051,0.00086,0.002,0.0036,93.9,10.44,0.0029,1,4.22,0,0,1,83.0,1,0,0,0,0.0,0.0,0,0.0,0.0,0.0,1
9.7,9.2,0.0,0.0,1560.0,0.0,4290.0,165.0,0.0,0.0,0.0,102.0,0.0,0.0,14.0,0.0,0.0,0.0,0.0,1428.0,1376.0,118.0,1.05,39.0,0.0,0.291,0.018,40.0,16.0,0.0,0.0,44.0,0.0,4.18,3.64,2.08,0.267,0.0382,0.0109,0.02,0.0134,0.0053,0.4095,0.0038,0.0018,0.0158,0.0046,0.0013,0.0014,0.0024,0.003,0.0011,0.0029,0.0046,0.00079,0.0014,0.0054,93.3,10.52,0.0033,1,4.18,1,0,0,52.0,0,0,0,0,0.0,0.0,0,1.5,0.0,0.0,1
2.7,2.6,0.0,0.0,0.0,0.0,0.0,0.0,0.0,0.0,0.0,14.0,0.0,0.0,0.0,0.0,0.0,0.0,0.0,1443.0,1389.0,96.0,1.04,11.0,0.0,0.081,0.016,30.0,0.0,0.0,0.0,0.0,0.0,4.15,3.16,3.86,0.199,0.0426,0.0122,0.0297,0.0156,0.0121,0.0693,0.0027,0.00075,0.0314,0.0068,0.0049,0.0024,0.003,0.0014,0.0014,0.0014,0.0049,0.0006,0.0011,0.0036,92.5,10.37,0.0027,1,4.15,1,0,0,54.0,0,0,0,0,0.0,0.0,0,1.5,0.0,0.0,1
4.5,4.4,0.0,0.0,0.0,0.0,1620.0,50.0,34.0,6.0,0.0,0.0,0.0,0.0,0.0,0.0,0.0,0.0,0.0,1401.0,1353.0,79.0,0.7599999999999998,7.0,0.0,0.0,0.0329999999999999,40.0,12.0,0.0,0.0,48.0,0.0,3.93,3.14,1.67,0.361,0.0484999999999999,0.0169999999999999,0.0375999999999999,0.0269,0.0038,0.322,0.0049,0.001,0.0207,0.0055,0.0049,0.0017,0.0048,0.0033,0.001,0.0018,0.002,0.00014,0.001,0.0036,93.4,7.51,0.0033,1,3.93,1,0,0,48.0,0,0,0,0,0.0,0.0,0,1.5,0.0,0.0,1
4.5,4.5,0.0,0.0,0.0,0.0,1390.0,54.0,38.0,0.0,0.0,0.0,0.0,0.0,0.0,0.0,0.0,0.0,0.0,1401.0,1350.0,97.0,0.7599999999999998,7.0,0.0,0.0,0.0329999999999999,40.0,10.0,0.0,0.0,50.0,0.0,3.93,3.14,1.66,0.361,0.0484999999999999,0.0169999999999999,0.0375999999999999,0.026,0.0035,0.305,0.0054,0.002,0.0193,0.0052,0.0049,0.0006,0.0035,0.0035,0.0013,0.0021,0.0027,0.00021,0.0046,0.0036,93.6,7.51,0.0033,1,3.93,1,0,0,51.0,0,0,0,0,0.0,0.0,0,1.5,0.0,0.0,1
4.6,4.35,0.0,0.0,0.0,0.0,1440.0,55.0,48.0,0.0,0.0,0.0,0.0,0.0,0.0,0.0,0.0,0.0,0.0,1420.0,1353.0,91.0,0.7599999999999998,7.0,0.0,0.0,0.0329999999999999,41.0,10.0,0.0,0.0,44.0,0.0,3.93,3.19,1.69,0.361,0.0484999999999999,0.0169999999999999,0.0375999999999999,0.022,0.0042,0.344,0.0046,0.0034,0.0163,0.0048,0.0049,0.0006,0.0033,0.004,0.0011,0.0023,0.0023,0.00014,0.003,0.0053,93.4,7.51,0.0033,1,3.93,1,0,0,67.0,0,0,0,0,0.0,0.0,0,1.5,0.0,0.0,1
8.9,8.9,0.0,3580.0,0.0,0.0,2290.0,129.0,175.0,11.0,0.0,18.0,0.0,0.0,13.5,0.0,0.0,0.0,10.0,1430.0,1377.0,95.0,0.94,36.0,0.0,0.18,0.0088,40.0,0.0,1640.0,28.0,25.0,0.0,4.25,3.5,2.91,0.199,0.0368,0.0076,0.0151,0.0269,0.0157,0.0102,0.0029,0.00073,0.0235,0.005,0.0049,0.002,0.0034,0.0010999999999999,0.002,0.0009,0.0037,0.00043,0.0013,0.0074,93.0,9.44,0.0033,1,4.25,0,0,1,53.0,0,0,0,0,0.0,0.0,0,0.0,0.0,0.0,1
1.5,1.3,0.0,2120.0,930.0,0.0,1660.0,100.0,41.0,2.0,0.0,0.0,0.0,0.0,2.0,0.0,0.0,0.0,2.0,1465.0,1390.0,63.0,1.0,6.0,0.0,0.03,0.014,42.0,19.0,290.0,6.0,33.0,0.0,4.26,3.73,2.06,0.184,0.0389,0.0113,0.0181,0.0159,0.0096,0.0208,0.0028,0.0012,0.0228,0.0037,0.0015,0.0016,0.0019,0.0027,0.0012,0.0062,0.002,0.00042,0.001,0.0036,93.8,10.0,0.0032,1,4.26,0,0,1,75.0,0,0,0,0,0.0,0.0,0,0.0,0.0,0.0,1
4.5,4.1,0.0,1750.0,710.0,0.0,1840.0,78.0,14.0,2.0,0.0,50.0,0.0,0.0,6.3,0.0,0.0,0.0,5.0,1438.0,1377.0,116.0,1.11,18.0,0.0,0.135,0.016,39.0,16.0,0.0,0.0,41.0,0.0,4.17,3.63,2.09,0.164,0.0387,0.0084,0.0189,0.0113,0.0072,0.0158,0.0028,0.00086,0.0242,0.0084,0.0015,0.0016,0.0022,0.0035,0.0018,0.0032,0.0049,0.00094,0.0027,0.0043,93.9,11.11,0.0033,1,4.17,1,0,0,61.0,0,0,0,0,0.0,0.0,0,1.5,0.0,0.0,1
9.0,9.0,0.0,3330.0,0.0,0.0,2210.0,134.0,170.0,10.0,0.0,17.0,0.0,0.0,14.0,0.0,0.0,0.0,0.0,1440.0,1382.0,95.0,0.91,36.0,0.0,0.27,0.01,37.0,0.0,1640.0,28.0,25.0,0.0,4.23,3.49,2.89,0.173,0.0361,0.0063,0.0176,0.0269,0.0148,0.0256,0.0052,0.00071,0.0222,0.0062,0.0049,0.002,0.0032,0.0010999999999999,0.0025,0.0006,0.0048,0.00037,0.001,0.0036,93.1,9.11,0.0031,1,4.23,0,0,1,58.0,0,0,0,0,0.0,0.0,0,0.0,0.0,0.0,1
3.8,3.4,0.0,1620.0,1190.0,0.0,720.0,48.0,145.0,9.0,0.0,21.0,0.0,0.0,5.1,0.0,0.0,0.0,0.0,1459.0,1388.0,76.0,1.11,16.0,0.0,0.114,0.02,43.0,31.0,270.0,7.0,19.0,0.0,4.16,3.18,3.86,0.143,0.0396,0.0071,0.0162,0.0108,0.0155,0.0306,0.0046,0.00046,0.0203,0.0067,0.0049,0.0015,0.0027,0.0013,0.0011,0.0011,0.0036,0.00045,0.0038,0.0004,92.6,11.05,0.0039,1,4.16,1,0,0,71.0,0,0,0,0,0.0,0.0,0,1.5,0.0,0.0,1
4.5,4.3,0.0,0.0,0.0,0.0,1740.0,47.0,33.0,9.0,0.0,0.0,0.0,0.0,0.0,0.0,0.0,0.0,0.0,1408.0,1350.0,85.0,0.7599999999999998,7.0,0.0,0.0,0.0329999999999999,40.0,10.0,0.0,0.0,50.0,0.0,3.93,3.17,1.67,0.361,0.0484999999999999,0.0169999999999999,0.0375999999999999,0.0269,0.0035,0.312,0.0053,0.0023,0.0182,0.0053,0.0049,0.0006,0.0031,0.0035,0.0011,0.002,0.002,0.00071,0.0013,0.0043,93.5,7.51,0.0033,1,3.93,1,0,0,58.0,0,0,0,0,0.0,0.0,0,1.5,0.0,0.0,1
3.6,3.4,0.0,1510.0,1260.0,0.0,620.0,48.0,142.0,0.0,0.0,13.0,0.0,0.0,5.1,0.0,0.0,0.0,0.0,1435.0,1380.0,75.0,0.7599999999999998,15.0,0.0,0.108,0.016,42.0,35.0,210.0,6.0,17.0,0.0,4.15,3.16,3.88,0.175,0.0401,0.0088,0.0205,0.0115,0.0193,0.0306,0.0041,0.0011,0.0177,0.0065,0.0049,0.0019,0.003,0.0013,0.0011,0.0014,0.0037,0.00048,0.0006,0.0036,92.6,7.51,0.005,1,4.15,1,0,0,55.0,0,0,0,0,0.0,0.0,0,1.5,0.0,0.0,1
18.0,16.7,0.0,6560.0,2720.0,0.0,5720.0,316.0,100.0,15.0,0.0,179.0,0.0,0.0,21.0,0.0,0.0,0.0,20.0,1437.0,1368.0,175.0,1.24,52.8,0.0,0.69,0.013,40.0,12.0,1640.0,11.0,37.0,0.0,4.27,3.75,2.0,0.192,0.0361,0.0071,0.0273,0.0194,0.0072,0.0418,0.0056,0.0013,0.0172,0.0055,0.002,0.0016,0.0032,0.0035,0.002,0.0037,0.0046,0.00086,0.0016,0.0036,93.8,12.39,0.0029,1,4.27,0,0,1,69.0,0,0,0,0,0.0,0.0,0,0.0,0.0,0.0,1
4.6,4.5,0.0,1940.0,730.0,0.0,1210.0,74.0,4.0,0.0,0.0,49.0,0.0,0.0,6.8,0.0,0.0,0.0,4.0,1443.0,1371.0,95.0,1.07,19.0,0.0,0.138,0.02,42.0,16.0,0.0,0.0,42.0,0.0,4.19,3.65,2.1,0.264,0.036,0.0115,0.0321,0.0139,0.0069,0.4095,0.003,0.0011,0.0226,0.0063,0.0021,0.0018,0.0023,0.0010999999999999,0.0029,0.0035,0.0049,0.00081,0.0015,0.0036,93.1,10.65,0.0031,1,4.19,1,0,0,72.0,0,0,0,0,0.0,0.0,0,1.5,0.0,0.0,1
6.0,6.0,0.0,2440.0,1110.0,0.0,1900.0,105.0,40.0,3.0,0.0,63.0,0.0,0.0,9.0,0.0,0.0,0.0,0.0,1424.0,1365.0,74.0,1.05,24.0,0.0,0.18,0.019,41.0,19.0,220.0,4.0,37.0,0.0,4.18,3.63,2.12,0.176,0.0355,0.0116,0.0237,0.0117,0.0072,0.0439,0.005,0.0017,0.0137,0.0042,0.0016,0.0015,0.0026,0.0031,0.0012,0.0032,0.0043,0.00099,0.0012,0.0036,93.9,10.5,0.003,1,4.18,1,0,0,59.0,0,0,0,0,0.0,0.0,0,1.5,0.0,0.0,1
2.6,2.6,0.0,0.0,0.0,0.0,0.0,0.0,0.0,0.0,0.0,12.0,0.0,0.0,4.0,0.0,0.0,0.0,0.0,1455.0,1388.0,82.0,0.92,11.0,0.0,0.078,0.009,30.0,0.0,0.0,0.0,0.0,0.0,4.13,3.16,3.81,0.222,0.0393,0.009,0.0149,0.0074,0.017,0.0936,0.0024,0.003,0.0317,0.0052,0.0049,0.0023,0.0029,0.0018,0.0015,0.0018,0.004,0.0005,0.0011,0.0036,92.5,9.23,0.0029,1,4.13,1,0,0,67.0,0,0,0,0,0.0,0.0,0,1.5,0.0,0.0,1
4.4,3.9,0.0,2360.0,910.0,0.0,2130.0,116.0,27.0,0.0,0.0,44.0,0.0,0.0,5.7,0.0,0.0,0.0,0.0,1435.0,1371.0,85.0,1.0,18.0,0.0,0.135,0.015,39.0,15.0,600.0,10.0,36.0,0.0,4.18,3.66,2.01,0.182,0.0378,0.0103,0.0143,0.0097,0.0069,0.049,0.0024,0.0018,0.0177,0.0033,0.0017,0.0015,0.0021,0.0034,0.0013,0.0032,0.0042,0.0006,0.0016,0.0018,93.9,10.0,0.0033,1,4.18,1,0,0,64.0,0,0,0,0,0.0,0.0,0,1.5,0.0,0.0,1
18.0,16.7,0.0,6560.0,2950.0,0.0,5240.0,316.0,15.0,10.0,0.0,179.0,0.0,0.0,21.0,0.0,0.0,0.0,16.0,1437.0,1358.0,121.0,1.22,52.8,0.0,0.615,0.016,42.0,14.0,1640.0,12.0,31.0,0.0,4.27,3.76,1.98,0.18,0.0352,0.0076,0.0206,0.0211,0.0057,0.046,0.0031,0.0014,0.019,0.0039,0.0017,0.0019,0.0022,0.003,0.0016,0.0035,0.0037,0.00069,0.0017,0.0036,93.9,12.19,0.0027,1,4.27,0,0,1,79.0,0,0,0,0,0.0,0.0,0,0.0,0.0,0.0,1
3.6,3.3,0.0,1520.0,1440.0,0.0,640.0,47.0,129.0,4.0,0.0,17.0,0.0,0.0,5.0,0.0,0.0,0.0,0.0,1452.0,1387.0,84.0,0.94,15.0,0.0,0.108,0.011,42.0,38.0,0.0,0.0,18.0,0.0,4.13,3.14,3.87,0.185,0.0399,0.0089,0.0187,0.0085,0.0112,0.0518,0.0024,0.0008,0.0264,0.0074,0.0049,0.0022,0.0036,0.0017,0.0015,0.0013,0.0049,0.00062,0.0013,0.0036,92.6,9.44,0.0033,1,4.13,1,0,0,65.0,0,0,0,0,0.0,0.0,0,1.5,0.0,0.0,1
7.4,7.1,0.0,2830.0,1120.0,0.0,2730.0,125.0,56.0,0.0,0.0,76.0,0.0,0.0,11.0,0.0,0.0,0.0,5.0,1425.0,1370.0,70.0,1.03,30.0,0.0,0.222,0.014,38.0,15.0,720.0,10.0,37.0,0.0,4.17,3.63,2.1,0.208,0.0303,0.0098,0.0186,0.0089,0.009,0.4095,0.0026,0.0012,0.015,0.0034,0.0023,0.0013,0.0022,0.003,0.0022,0.0034,0.0049,0.00083,0.002,0.0062,93.2,10.27,0.0033,1,4.17,1,0,0,55.0,0,0,0,0,0.0,0.0,0,1.5,0.0,0.0,1
6.0,6.0,0.0,2220.0,1520.0,0.0,1550.0,70.0,222.0,5.0,0.0,30.0,0.0,0.0,9.0,0.0,0.0,0.0,0.0,1445.0,1384.0,103.0,1.0,21.0,0.0,0.18,0.014,33.0,22.0,1020.0,15.0,31.0,0.0,4.19,3.15,4.09,0.261,0.0374,0.0075,0.0265,0.0143,0.0192,0.112,0.0055,0.0029,0.0214,0.0061,0.0049,0.0017,0.0037,0.0010999999999999,0.0011,0.0012,0.0045,0.0005,0.002,0.0036,92.2,10.0,0.0035,1,4.19,1,0,0,61.0,0,0,0,0,0.0,0.0,0,1.5,0.0,0.0,1
4.4,4.4,0.0,0.0,0.0,0.0,1440.0,53.5,40.0,0.0,0.0,0.0,0.0,0.0,0.0,0.0,0.0,0.0,0.0,1425.0,1353.0,105.0,0.7599999999999998,6.6,0.0,0.0,0.0329999999999999,42.0,12.0,0.0,0.0,47.0,0.0,3.93,3.17,1.68,0.361,0.0484999999999999,0.0169999999999999,0.0375999999999999,0.0269,0.0037,0.334,0.0056,0.0024,0.0167,0.0052,0.0049,0.0017,0.0039,0.0039,0.0011,0.0018,0.0046,0.00025,0.006,0.0074,93.3,7.51,0.0033,1,3.93,1,0,0,72.0,0,0,0,0,0.0,0.0,0,1.5,0.0,0.0,1
6.2,6.2,0.0,2440.0,1060.0,0.0,1470.0,112.0,55.0,0.0,0.0,65.0,0.0,0.0,9.0,0.0,0.0,0.0,0.0,1425.0,1364.0,68.0,1.05,24.0,0.0,0.18,0.016,42.0,24.0,0.0,0.0,34.0,0.0,4.23,3.65,2.22,0.212,0.042,0.0097,0.0208,0.0103,0.0079,0.034,0.0022,0.0031,0.027,0.0042,0.0011,0.0015,0.0026,0.0033,0.0013,0.0037,0.0046,0.00076,0.0015,0.0056,93.7,10.48,0.0036,1,4.23,0,0,1,61.0,0,0,0,0,0.0,0.0,0,0.0,0.0,0.0,1
5.2,4.6,0.0,0.0,0.0,0.0,1810.0,52.0,60.0,2.0,0.0,0.0,0.0,0.0,0.0,0.0,0.0,0.0,0.0,1430.0,1365.0,158.0,0.7599999999999998,8.0,0.0,0.0,0.0329999999999999,37.0,12.0,0.0,0.0,51.0,0.0,3.93,3.14,1.67,0.361,0.0484999999999999,0.0169999999999999,0.0375999999999999,0.024,0.0052,0.15,0.0036,0.003,0.0176,0.0049,0.0049,0.0017,0.0029,0.0039,0.0012,0.0017,0.002,0.00032,0.002,0.0067,93.8,7.51,0.0033,1,3.93,1,0,0,65.0,0,0,0,0,0.0,0.0,0,1.5,0.0,0.0,1
18.0,16.7,0.0,6560.0,1870.0,0.0,5720.0,316.0,35.0,15.0,0.0,179.0,0.0,0.0,21.0,0.0,0.0,0.0,0.0,1437.0,1364.0,211.0,1.21,52.8,0.0,0.7350000000000001,0.016,39.0,7.0,1640.0,18.0,36.0,0.0,4.29,3.78,1.95,0.177,0.0365,0.0068,0.0172,0.0128,0.0055,0.0308,0.002,0.0025,0.0239,0.0031,0.0015,0.0017,0.0022,0.0033,0.0013,0.0025,0.0044,0.00071,0.0031,0.0027,93.9,12.11,0.0028,1,4.29,0,0,1,73.0,0,0,0,0,0.0,0.0,0,0.0,0.0,0.0,1
3.6,3.5,0.0,1520.0,1340.0,0.0,640.0,42.0,115.0,2.0,0.0,18.0,0.0,0.0,5.1,0.0,0.0,0.0,0.0,1451.0,1371.0,91.0,1.0,15.0,0.0,0.108,0.012,41.0,36.0,100.0,3.0,17.0,0.0,4.12,3.12,3.9,0.18,0.04,0.0086,0.0198,0.0097,0.013,0.0538,0.0028,0.001,0.0233,0.0069,0.0049,0.002,0.0031,0.0014,0.0011,0.0014,0.0049,0.00059,0.0008,0.0036,92.5,10.0,0.0033,1,4.12,1,0,0,80.0,0,0,0,0,0.0,0.0,0,1.5,0.0,0.0,1
8.5,8.5,0.0,0.0,0.0,0.0,0.0,0.0,0.0,0.0,0.0,85.0,0.0,0.0,13.0,0.0,0.0,0.0,0.0,1420.0,1369.0,104.0,1.0,34.0,0.0,0.255,0.016,30.0,0.0,0.0,0.0,0.0,0.0,4.23,3.71,2.02,0.167,0.037,0.0082,0.0153,0.0097,0.0061,0.0145,0.0019,0.0024,0.0205,0.0038,0.0011,0.0018,0.002,0.004,0.0013,0.0036,0.0049,0.00059,0.0016,0.0036,93.9,10.0,0.0034,1,4.23,0,0,1,51.0,0,0,0,0,0.0,0.0,0,0.0,0.0,0.0,1
6.0,6.0,0.0,2430.0,1940.0,0.0,1630.0,74.0,222.0,12.0,0.0,32.0,0.0,0.0,9.0,0.0,0.0,0.0,5.0,1447.0,1388.0,131.0,1.07,21.0,0.0,0.18,0.019,41.0,32.0,0.0,0.0,27.0,0.0,4.25,3.19,4.09,0.186,0.0319,0.0065,0.0226,0.0106,0.0155,0.116,0.0028,0.001,0.0219,0.0048,0.0049,0.0015,0.003,0.0010999999999999,0.002,0.0016,0.0045,0.0007,0.0015,0.00059,92.1,10.67,0.0037,1,4.25,0,0,1,59.0,0,0,0,0,0.0,0.0,0,0.0,0.0,0.0,1
5.9,5.85,0.0,2510.0,920.0,0.0,1680.0,104.0,25.0,5.0,0.0,57.0,0.0,0.0,8.6,0.0,0.0,0.0,3.0,1454.0,1369.0,121.0,0.97,24.0,0.0,0.177,0.013,43.0,16.0,0.0,0.0,42.0,0.0,4.22,3.67,2.15,0.209,0.0324,0.0092,0.0219,0.0121,0.008,0.4095,0.003,0.0015,0.0275,0.006,0.0021,0.0022,0.0024,0.0034,0.0013,0.0035,0.0049,0.00099,0.0052,0.0036,93.2,9.66,0.0033,1,4.22,0,0,1,85.0,1,0,0,0,0.0,0.0,0,0.0,0.0,0.0,1
1.5,1.35,0.0,0.0,0.0,0.0,0.0,0.0,0.0,0.0,0.0,0.0,0.0,0.0,2.0,0.0,0.0,0.0,0.0,1460.0,1381.0,53.0,1.0,6.0,0.0,0.03,0.014,30.0,0.0,0.0,0.0,0.0,0.0,4.28,3.74,2.07,0.186,0.0393,0.0105,0.018,0.0162,0.0093,0.0208,0.0029,0.00097,0.0232,0.0036,0.0015,0.0018,0.0019,0.0031,0.0013,0.0062,0.0029,0.00045,0.001,0.0036,93.8,10.0,0.0033,1,4.28,0,0,1,79.0,0,0,0,0,0.0,0.0,0,0.0,0.0,0.0,1
10.2,9.9,0.0,6440.0,3250.0,0.0,4650.0,280.0,170.0,0.0,0.0,106.0,0.0,0.0,16.0,0.0,0.0,0.0,10.0,1430.0,1371.0,121.0,1.04,41.0,0.0,0.31,0.016,40.0,20.0,1360.0,8.0,29.0,0.0,4.27,3.75,2.02,0.177,0.0356,0.0103,0.0172,0.009,0.0094,0.0235,0.0025,0.0015,0.0175,0.004,0.0022,0.0014,0.0018,0.0035,0.0011,0.0032,0.0044,0.0007,0.0011,0.0023,93.9,10.39,0.0032,1,4.27,0,0,1,59.0,0,0,0,0,0.0,0.0,0,0.0,0.0,0.0,1
4.5,4.5,0.0,1910.0,680.0,0.0,2050.0,92.0,0.0,0.0,0.0,43.0,0.0,0.0,6.5,0.0,0.0,0.0,0.0,1445.0,1373.0,100.0,0.96,18.0,0.0,0.135,0.01,38.0,14.0,360.0,7.0,41.0,0.0,4.22,3.69,2.06,0.198,0.038,0.0088,0.0164,0.0109,0.0039,0.0339,0.0024,0.0016,0.0192,0.0035,0.0018,0.0019,0.0018,0.0035,0.0013,0.0033,0.0048,0.00057,0.0013,0.0027,93.8,9.56,0.0029,1,4.22,0,0,1,72.0,0,0,0,0,0.0,0.0,0,0.0,0.0,0.0,1
4.3,4.3,0.0,0.0,0.0,0.0,1540.0,60.0,34.0,0.0,0.0,0.0,0.0,0.0,0.0,0.0,0.0,0.0,0.0,1420.0,1357.0,80.0,0.7599999999999998,7.0,0.0,0.0,0.0329999999999999,42.0,10.0,0.0,0.0,48.0,0.0,3.93,3.2,1.65,0.361,0.0484999999999999,0.0169999999999999,0.0375999999999999,0.021,0.0036,0.323,0.0043,0.003,0.0164,0.0042,0.0049,0.0017,0.0029,0.0034,0.001,0.0022,0.002,0.00037,0.0016,0.0067,93.6,7.51,0.0033,1,3.93,1,0,0,63.0,0,0,0,0,0.0,0.0,0,1.5,0.0,0.0,1
3.8,3.4,0.0,1210.0,520.0,0.0,640.0,63.0,26.0,0.0,0.0,37.0,0.0,0.0,5.1,0.0,0.0,0.0,0.0,1442.0,1363.0,69.0,0.97,16.0,0.0,0.114,0.009,32.0,14.0,0.0,0.0,28.0,0.0,4.17,3.51,2.56,0.227,0.0399,0.0097,0.016,0.0159,0.0049,0.06,0.003,0.0018,0.0198,0.0046,0.0019,0.002,0.0026,0.0036,0.0013,0.0035,0.0049,0.00074,0.0013,0.0036,93.5,9.74,0.003,1,4.17,1,0,0,79.0,0,0,0,0,0.0,0.0,0,1.5,0.0,0.0,1
4.15,4.1,0.0,1840.0,700.0,0.0,1860.0,82.0,10.0,3.0,0.0,43.0,0.0,0.0,6.1,0.0,0.0,0.0,2.0,1443.0,1367.0,95.0,1.04,17.0,0.0,0.123,0.026,42.0,16.0,0.0,0.0,42.0,0.0,4.18,3.64,2.07,0.192,0.0395,0.0119,0.0186,0.0108,0.0079,0.0188,0.0019,0.0019,0.0189,0.0035,0.0011,0.0016,0.0021,0.0037,0.0015,0.0034,0.005,0.0007,0.006,0.001,93.9,10.36,0.0034,1,4.18,1,0,0,76.0,0,0,0,0,0.0,0.0,0,1.5,0.0,0.0,1
4.4,4.4,0.0,1710.0,590.0,0.0,1700.0,85.0,14.0,0.0,0.0,49.0,0.0,0.0,6.5,0.0,0.0,0.0,0.0,1455.0,1383.0,85.0,1.11,18.0,0.0,0.132,0.022,41.0,13.0,300.0,7.0,39.0,0.0,4.21,3.7,1.97,0.199,0.0413,0.0114,0.0183,0.0115,0.0067,0.0357,0.002,0.0015,0.0183,0.0035,0.0009,0.0015,0.0018,0.004,0.0013,0.0034,0.0049,0.00057,0.0039,0.0036,93.9,11.14,0.003,1,4.21,0,0,1,72.0,0,0,0,0,0.0,0.0,0,0.0,0.0,0.0,1
6.0,6.0,0.0,1520.0,740.0,0.0,1100.0,70.0,14.0,0.0,0.0,60.0,0.0,0.0,8.7,0.0,0.0,0.0,0.0,1440.0,1375.0,124.0,1.0,24.0,0.0,0.18,0.013,30.0,12.0,240.0,4.0,18.0,0.0,4.21,3.66,2.12,0.208,0.0356,0.0102,0.0193,0.0107,0.0062,0.4095,0.0048,0.0022,0.022,0.0046,0.0017,0.0015,0.0023,0.003,0.0014,0.0033,0.0054,0.00059,0.0016,0.0034,93.2,10.0,0.0033,1,4.21,0,0,1,65.0,0,0,0,0,0.0,0.0,0,0.0,0.0,0.0,1
18.0,16.7,0.0,6560.0,2850.0,0.0,4180.0,315.0,110.0,0.0,0.0,179.0,0.0,0.0,21.0,0.0,0.0,0.0,15.0,1439.0,1375.0,135.0,1.22,52.8,0.0,0.54,0.017,42.0,16.0,1640.0,10.0,29.0,0.0,4.25,3.73,2.02,0.188,0.0381,0.0088,0.0206,0.011,0.0073,0.0329,0.0019,0.0022,0.0207,0.0033,0.0008,0.0014,0.0024,0.0028,0.0018,0.0032,0.0049,0.0008,0.0021,0.0066,93.8,12.22,0.0026,1,4.25,0,0,1,64.0,0,0,0,0,0.0,0.0,0,0.0,0.0,0.0,1
18.0,16.7,0.0,6560.0,2330.0,0.0,3760.0,315.0,50.0,28.0,0.0,179.0,0.0,0.0,21.0,0.0,0.0,0.0,15.0,1436.0,1370.0,120.0,1.28,52.8,0.0,0.54,0.019,44.0,19.0,1360.0,8.0,27.0,0.0,4.28,3.75,2.03,0.186,0.0394,0.0075,0.0201,0.0147,0.0099,0.0261,0.002,0.0031,0.0219,0.0037,0.0011,0.0013,0.0024,0.0035,0.0021,0.0038,0.0047,0.00089,0.0019,0.0074,93.8,12.78,0.0031,1,4.28,0,0,1,66.0,0,0,0,0,0.0,0.0,0,0.0,0.0,0.0,1
5.2,5.2,0.0,2200.0,1720.0,0.0,1040.0,65.0,186.0,8.0,0.0,28.0,0.0,0.0,8.0,0.0,0.0,0.0,2.0,1453.0,1387.0,90.0,1.08,21.0,0.0,0.156,0.015,42.0,33.0,240.0,5.0,20.0,0.0,4.13,3.14,3.87,0.188,0.0428,0.0086,0.0125,0.0065,0.0129,0.0749,0.0019,0.0008,0.0237,0.0051,0.0049,0.002,0.0032,0.0016,0.0013,0.0017,0.0046,0.00061,0.0009,0.0036,92.5,10.77,0.0031,1,4.13,1,0,0,66.0,0,0,0,0,0.0,0.0,0,1.5,0.0,0.0,1
18.0,16.7,0.0,6560.0,1890.0,0.0,5720.0,316.0,125.0,0.0,0.0,179.0,0.0,0.0,21.0,0.0,0.0,0.0,20.0,1437.0,1365.0,175.0,1.25,52.8,0.0,0.705,0.016,42.0,8.0,1640.0,15.0,35.0,0.0,4.29,3.77,2.01,0.185,0.0378,0.0069,0.017,0.0119,0.0074,0.028,0.0026,0.002,0.015,0.0028,0.0018,0.0017,0.0029,0.0037,0.0025,0.0036,0.0044,0.00079,0.0012,0.0018,93.8,12.51,0.0029,1,4.29,0,0,1,72.0,0,0,0,0,0.0,0.0,0,0.0,0.0,0.0,1
18.0,16.7,0.0,6560.0,2610.0,0.0,5590.0,316.0,160.0,0.0,0.0,179.0,0.0,0.0,21.0,0.0,0.0,0.0,0.0,1437.0,1365.0,185.0,1.25,52.8,0.0,0.72,0.015,44.0,11.0,1640.0,19.0,27.0,0.0,4.27,3.75,2.02,0.182,0.037,0.0063,0.0188,0.0177,0.0096,0.0285,0.002,0.002,0.0209,0.0037,0.0012,0.0017,0.002,0.0031,0.0014,0.0036,0.0044,0.00084,0.003,0.0074,93.8,12.54,0.0027,1,4.27,0,0,1,72.0,0,0,0,0,0.0,0.0,0,0.0,0.0,0.0,1
8.5,8.5,0.0,3740.0,1240.0,0.0,830.0,153.0,75.0,5.0,0.0,88.0,0.0,0.0,12.0,0.0,0.0,0.0,0.0,1438.0,1373.0,98.0,1.04,34.0,0.0,0.255,0.018,44.0,21.0,660.0,8.0,14.0,0.0,4.27,3.74,2.05,0.179,0.0381,0.0085,0.021,0.01,0.0085,0.05,0.002,0.0018,0.0163,0.0029,0.0015,0.0017,0.0026,0.0033,0.0024,0.0033,0.0043,0.00079,0.0016,0.003,93.9,10.35,0.0033,1,4.27,0,0,1,65.0,0,0,0,0,0.0,0.0,0,0.0,0.0,0.0,1
9.8,8.4,0.0,4430.0,2170.0,0.0,2140.0,180.0,70.0,0.0,0.0,101.0,0.0,0.0,12.0,0.0,0.0,0.0,0.0,1437.0,1374.0,94.0,1.03,39.0,0.0,0.294,0.016,45.0,22.0,680.0,7.0,26.0,0.0,4.22,3.68,2.07,0.187,0.0379,0.0082,0.0216,0.0122,0.0119,0.03,0.002,0.0021,0.02,0.0034,0.0016,0.0017,0.0026,0.0037,0.0024,0.0031,0.0047,0.00091,0.0045,0.0074,93.9,10.31,0.0034,1,4.22,0,0,1,63.0,0,0,0,0,0.0,0.0,0,0.0,0.0,0.0,1
9.3,9.1,0.0,3520.0,3450.0,0.0,2330.0,130.0,160.0,13.0,0.0,0.0,0.0,0.0,14.0,0.0,0.0,0.0,0.0,1415.0,1361.0,98.0,0.94,37.0,0.0,0.186,0.011,38.0,37.0,0.0,0.0,25.0,0.0,4.28,3.53,2.91,0.172,0.0368,0.0066,0.0165,0.0269,0.0113,0.0114,0.0032,0.00036,0.0207,0.0056,0.0049,0.0023,0.0027,0.0014,0.0014,0.0027,0.0043,0.00075,0.0019,0.0036,93.0,9.35,0.0035,1,4.28,0,0,1,54.0,0,0,0,0,0.0,0.0,0,0.0,0.0,0.0,1
4.1,4.1,0.0,1720.0,920.0,0.0,740.0,75.0,24.0,0.0,0.0,41.0,0.0,0.0,6.0,0.0,0.0,0.0,0.0,1455.0,1369.0,64.0,1.0,17.0,0.0,0.123,0.013,42.0,22.0,0.0,0.0,36.0,0.0,4.2,3.64,2.15,0.272,0.0414,0.0097,0.0198,0.0084,0.0055,0.4095,0.0022,0.0012,0.0227,0.0054,0.0017,0.0017,0.0029,0.0037,0.0013,0.0036,0.0049,0.00098,0.0014,0.0059,93.2,10.0,0.0031,1,4.2,0,0,1,86.0,1,0,0,0,0.0,0.0,0,0.0,0.0,0.0,1
4.0,4.0,0.0,1480.0,900.0,0.0,500.0,65.0,7.0,4.0,0.0,41.0,0.0,0.0,6.0,0.0,0.0,0.0,4.0,1455.0,1375.0,94.0,1.03,16.0,0.0,0.12,0.014,37.0,23.0,0.0,0.0,31.0,0.0,4.2,3.64,2.18,0.274,0.037,0.0107,0.0227,0.0088,0.0072,0.4095,0.0023,0.0013,0.0202,0.0042,0.0016,0.0014,0.0023,0.0032,0.0025,0.0037,0.005,0.00081,0.0014,0.0021,93.2,10.25,0.0032,1,4.2,0,0,1,80.0,0,0,0,0,0.0,0.0,0,0.0,0.0,0.0,1
5.8,5.8,0.0,2190.0,1290.0,0.0,1270.0,100.0,25.0,4.0,0.0,59.0,0.0,0.0,8.7,0.0,0.0,0.0,6.0,1445.0,1378.0,95.0,1.02,24.0,0.0,0.174,0.013,38.0,22.0,0.0,0.0,40.0,0.0,4.17,3.63,2.1,0.237,0.0361,0.0097,0.0206,0.0111,0.0064,0.4095,0.0025,0.0024,0.025,0.0045,0.0018,0.0019,0.0024,0.0039,0.0027,0.0034,0.0049,0.00074,0.0015,0.0025,93.2,10.17,0.0033,1,4.17,1,0,0,67.0,0,0,0,0,0.0,0.0,0,1.5,0.0,0.0,1
5.8,5.8,0.0,100.0,480.0,0.0,2070.0,90.0,24.0,10.0,0.0,61.0,0.0,0.0,8.7,0.0,0.0,0.0,4.0,1437.0,1363.0,100.0,1.05,24.0,0.0,0.174,0.02,37.0,8.0,710.0,12.0,43.0,0.0,4.18,3.64,2.09,0.215,0.0352,0.0094,0.0206,0.0114,0.0076,0.4095,0.0022,0.0021,0.0213,0.0045,0.0015,0.0016,0.0022,0.0034,0.0016,0.0035,0.0048,0.00093,0.0027,0.0044,93.2,10.52,0.0035,1,4.18,1,0,0,74.0,0,0,0,0,0.0,0.0,0,1.5,0.0,0.0,1
4.8,4.7,0.0,1980.0,760.0,0.0,1520.0,80.0,18.0,10.0,0.0,50.0,0.0,0.0,7.0,0.0,0.0,0.0,0.0,1437.0,1372.0,84.0,1.04,20.0,0.0,0.144,0.018,41.0,16.0,0.0,0.0,43.0,0.0,4.16,3.61,2.12,0.299,0.0329,0.0104,0.0375999999999999,0.0243,0.0069,0.4095,0.0036,0.0013,0.0247,0.005,0.0022,0.0019,0.0024,0.0039,0.0012,0.0034,0.0048,0.00075,0.0018,0.0036,93.0,10.42,0.0035,1,4.16,1,0,0,65.0,0,0,0,0,0.0,0.0,0,1.5,0.0,0.0,1
4.4,3.85,0.0,1710.0,590.0,0.0,1900.0,78.0,28.0,0.0,0.0,43.0,0.0,0.0,6.2,0.0,0.0,0.0,6.4,1445.0,1388.0,100.0,0.98,18.0,0.0,0.132,0.014,39.0,13.0,200.0,5.0,43.0,0.0,4.2,3.66,2.07,0.162,0.0378,0.0089,0.0125,0.0141,0.0102,0.0245,0.0028,0.00083,0.0172,0.0039,0.0018,0.0019,0.0018,0.0034,0.0028,0.0033,0.0046,0.00058,0.00097,0.0036,93.9,9.77,0.0034,1,4.2,0,0,1,57.0,0,0,0,0,0.0,0.0,0,0.0,0.0,0.0,1
