Repository: Shrinidhigans/FoundryAI

## Architecture Overview

```
melting_cleaned_final.xlsx
         │
         ▼
stage1_data_cleaning.py         → outputs/melting_cleaned_stage1.csv
         │
         ▼
stage2_feature_engineering.py   → outputs/melting_features_stage2.csv
         │
         ├──▶ stage3_supervised_model.py  → models/best_classifier.pkl
         │                                   models/feature_columns.pkl
         │
         ├──▶ stage4_pca_clustering.py    → models/pca_model.pkl
         │                                   models/kmeans_model.pkl
         │
         ├──▶ stage5_anomaly_detection.py → models/isolation_forest.pkl

File: outputs/melting_features_stage2.csv (part 8 of 28)
tapped_wt,pouring_wt,last_heel_metal,lcrca_addition_1,sg_pigaddition_1,sg_pigaddition_2,rr,graphite,silicon_addition_1,silicon_addition_2,mn,low_re_fsm,zero_re_fsm,high_re_fsm,ultraseed,superseed,cs,al,preseed,tapping_temp,pouring_temp,pouring_time_sec,fsm,barinoc,reseed,sb,bath_s,crca,sg_pig,sorel_total,sorel_addition,rr_1,heel,ce,c,si,mn_1,p,s,cr,ni,al_1,cu,co,nb,ti,v,w,pb,sn,as,zr,ce_1,sb_1,b,zn,n,fe,fsmaddition_mt,mg_recovery,defect,feat_ce_calculated,feat_ce_hypo_risk,feat_ce_hyper_risk,feat_ce_optimal,feat_temp_loss,feat_temp_loss_risk,feat_temp_loss_low,feat_pouring_stability,feat_pouring_risk,feat_oxidation_risk,feat_graphitization_index,feat_white_iron_risk,feat_shrinkage_risk_index,feat_gas_risk_index,feat_chemistry_instability,feat_chemistry_ok
4.5,3.8,0.0,1890.0,640.0,0.0,1630.0,82.0,16.0,2.0,0.0,46.0,0.0,0.0,6.2,0.0,0.0,0.0,7.0,1445.0,1384.0,63.0,1.02,18.0,0.0,0.135,0.017,42.0,14.0,340.0,8.0,36.0,0.0,4.2,3.67,2.04,0.188,0.0386,0.0104,0.0189,0.0269,0.0072,0.044,0.003,0.00099,0.0158,0.005,0.0017,0.0018,0.0022,0.0033,0.0027,0.0037,0.0049,0.00066,0.0011,0.0036,93.9,10.22,0.0034,1,4.2,0,0,1,61.0,0,0,0,0,0.0,0.0,0,0.0,0.0,0.0,1
3.3,3.3,0.0,2220.0,2130.0,0.0,950.0,76.0,180.0,10.0,0.0,51.0,0.0,0.0,4.8,0.0,0.0,0.0,3.0,1468.0,1380.0,82.0,1.3200000000000005,22.0,0.0,0.159,0.015,42.0,38.0,0.0,0.0,18.0,0.0,4.17,3.18,3.86,0.175,0.0407,0.0087,0.0174,0.0107,0.0161,0.0212,0.0025,0.0013,0.0258,0.0068,0.0049,0.0019,0.0029,0.0010999999999999,0.0011,0.0012,0.0033,0.0006,0.0008,0.0036,92.6,13.32,0.0022,1,4.17,1,0,0,88.0,1,0,0,0,0.0,0.0,0,1.5,0.0,0.0,1
3.6,3.4,0.0,1470.0,1400.0,0.0,630.0,50.0,113.0,7.0,0.0,17.0,0.0,0.0,5.2,0.0,0.0,0.0,0.0,1452.0,1372.0,74.0,0.94,15.0,0.0,0.108,0.011,41.0,38.0,0.0,0.0,18.0,0.0,4.13,3.14,3.89,0.165,0.0388,0.0074,0.0163,0.0086,0.0183,0.0333,0.0028,0.00065,0.0264,0.0066,0.0049,0.0019,0.003,0.0010999999999999,0.0011,0.0018,0.0044,0.00048,0.0008,0.0036,92.6,9.44,0.0034,1,4.13,1,0,0,80.0,0,0,0,0,0.0,0.0,0,1.5,0.0,0.0,1
2.2,1.85,0.0,1480.0,650.0,0.0,1050.0,59.0,47.0,0.0,0.0,23.0,0.0,0.0,2.8,0.0,0.0,0.0,0.0,1450.0,1377.0,90.0,1.05,9.0,0.0,0.066,0.012,42.0,19.0,0.0,0.0,39.0,0.0,4.28,3.62,2.55,0.221,0.038,0.011,0.0197,0.0134,0.0086,0.104,0.0028,0.0029,0.0243,0.0047,0.0017,0.0017,0.0023,0.0036,0.0013,0.0038,0.0045,0.00085,0.0018,0.0025,93.3,10.45,0.0028,1,4.28,0,0,1,73.0,0,0,0,0,0.0,0.0,0,0.0,0.0,0.0,1
9.3,8.9,0.0,3450.0,2430.0,0.0,2230.0,130.0,222.0,10.0,0.0,0.0,0.0,0.0,13.5,0.0,0.0,0.0,0.0,1430.0,1357.0,97.0,1.0,37.0,0.0,0.279,0.016,37.0,26.0,1190.0,13.0,24.0,0.0,4.26,3.52,2.9,0.132,0.0384,0.0065,0.0215,0.0269,0.0193,0.0115,0.0056,0.0005,0.0133,0.0074,0.0049,0.0019,0.0034,0.0015,0.0013,0.00039,0.0045,0.00053,0.0011,0.00064,93.1,10.0,0.0036,1,4.26,0,0,1,73.0,0,0,0,0,0.0,0.0,0,0.0,0.0,0.0,1
6.0,5.8,0.0,2300.0,1580.0,0.0,1380.0,75.0,222.0,0.0,0.0,33.0,0.0,0.0,9.0,0.0,0.0,0.0,0.0,1450.0,1390.0,105.0,1.1,21.0,0.0,0.18,0.02,38.0,26.0,320.0,5.0,30.0,0.0,4.23,3.18,4.09,0.172,0.0381,0.0084,0.0185,0.0111,0.0162,0.133,0.0039,0.0023,0.0223,0.0051,0.0049,0.0017,0.0035,0.0017,0.0014,0.0014,0.0048,0.00056,0.001,0.0036,92.2,11.0,0.0035,1,4.23,0,0,1,60.0,0,0,0,0,0.0,0.0,0,0.0,0.0,0.0,1
4.5,4.1,0.0,1810.0,730.0,0.0,1840.0,82.0,40.0,0.0,0.0,44.0,0.0,0.0,6.1,0.0,0.0,0.0,5.0,1448.0,1367.0,95.0,0.98,18.0,0.0,0.135,0.014,39.0,16.0,220.0,5.0,40.0,0.0,4.25,3.73,2.02,0.178,0.0366,0.0106,0.0146,0.0111,0.0073,0.0328,0.0028,0.003,0.0274,0.0045,0.0016,0.0015,0.0022,0.0031,0.0026,0.0032,0.0038,0.00059,0.00096,0.0036,93.9,9.78,0.0031,1,4.25,0,0,1,81.0,1,0,0,0,0.0,0.0,0,0.0,0.0,0.0,1
4.5,4.1,0.0,1760.0,620.0,0.0,1840.0,78.0,17.0,8.0,0.0,46.0,0.0,0.0,6.2,0.0,0.0,0.0,5.0,1451.0,1360.0,91.0,1.02,18.0,0.0,0.135,0.013,39.0,14.0,280.0,6.0,41.0,0.0,4.25,3.73,2.02,0.184,0.0382,0.0104,0.0147,0.0115,0.0057,0.0321,0.0027,0.0023,0.0245,0.004,0.0018,0.0019,0.0021,0.0037,0.002,0.0034,0.0051,0.00056,0.0011,0.0036,93.9,10.22,0.0028,1,4.25,0,0,1,91.0,1,0,0,0,0.0,0.0,0,0.0,0.0,0.0,1
9.0,8.9,0.0,3450.0,3110.0,0.0,2390.0,120.0,200.0,5.0,0.0,0.0,0.0,0.0,0.0,0.0,0.0,0.0,10.0,1419.0,1359.0,105.0,0.97,36.0,0.0,0.18,0.013,39.0,35.0,0.0,0.0,27.0,0.0,4.23,3.49,2.9,0.161,0.0389,0.0084,0.0189,0.0269,0.0139,0.0151,0.0034,0.00075,0.0193,0.0063,0.0049,0.002,0.0029,0.0012,0.0028,0.0004,0.0036,0.00067,0.0023,0.0015,93.1,9.67,0.0035,1,4.23,0,0,1,60.0,0,0,0,0,0.0,0.0,0,0.0,0.0,0.0,1
9.0,8.9,0.0,3410.0,0.0,0.0,2010.0,130.0,185.0,20.0,0.0,17.0,0.0,0.0,14.0,0.0,0.0,0.0,0.0,1438.0,1381.0,85.0,0.91,36.0,0.0,0.18,0.0329999999999999,38.0,0.0,1640.0,28.0,22.0,0.0,4.23,3.49,2.9,0.173,0.0372,0.0075,0.0137,0.0269,0.0169,0.0077,0.0035,0.00085,0.0239,0.0062,0.0049,0.0022,0.003,0.0013,0.0024,0.0007,0.0046,0.00047,0.0014,0.0068,93.1,9.11,0.0104,1,4.23,0,0,1,57.0,0,0,0,0,0.0,0.0,0,0.0,0.0,0.0,1
4.5,4.1,0.0,1890.0,930.0,0.0,1530.0,94.0,23.0,0.0,0.0,44.0,0.0,0.0,6.2,0.0,0.0,0.0,7.0,1450.0,1368.0,108.0,0.98,18.0,0.0,0.135,0.01,42.0,21.0,150.0,3.0,34.0,0.0,4.24,3.72,2.01,0.186,0.0399,0.0082,0.0184,0.0269,0.0064,0.0305,0.0042,0.0022,0.0184,0.0041,0.0016,0.0017,0.0024,0.0039,0.0028,0.0032,0.0048,0.00059,0.0016,0.0036,93.8,9.78,0.003,1,4.24,0,0,1,82.0,1,0,0,0,0.0,0.0,0,0.0,0.0,0.0,1
4.7,4.2,0.0,1980.0,590.0,0.0,1500.0,75.0,8.0,5.0,0.0,46.0,0.0,0.0,6.2,0.0,0.0,0.0,0.0,1445.0,1374.0,104.0,0.98,19.0,0.0,0.141,0.012,42.0,13.0,630.0,13.0,32.0,0.0,4.23,3.73,1.93,0.23,0.0397,0.0097,0.0165,0.0137,0.0079,0.033,0.0031,0.0031,0.0194,0.0033,0.0014,0.0015,0.0022,0.0037,0.0023,0.0031,0.0051,0.00059,0.0012,0.0036,93.9,9.79,0.0032,1,4.23,0,0,1,71.0,0,0,0,0,0.0,0.0,0,0.0,0.0,0.0,1
5.8,5.8,0.0,2400.0,990.0,0.0,1960.0,103.0,38.0,4.0,0.0,56.0,0.0,0.0,9.0,0.0,0.0,0.0,0.0,1430.0,1359.0,70.0,0.97,24.0,0.0,0.174,0.014,41.0,17.0,0.0,0.0,42.0,0.0,4.22,3.67,2.12,0.278,0.0393,0.0086,0.0259,0.0145,0.0082,0.0512,0.0054,0.0024,0.018,0.0041,0.0018,0.0018,0.0029,0.0038,0.0013,0.0034,0.0046,0.0008,0.0013,0.0036,93.7,9.66,0.0034,1,4.22,0,0,1,71.0,0,0,0,0,0.0,0.0,0,0.0,0.0,0.0,1
6.0,6.0,0.0,2380.0,1030.0,0.0,1570.0,102.0,35.0,6.0,0.0,63.0,0.0,0.0,9.0,0.0,0.0,0.0,6.0,1422.0,1365.0,65.0,1.05,24.0,0.0,0.18,0.02,40.0,17.0,0.0,0.0,35.0,0.0,4.19,3.64,2.12,0.197,0.0401,0.0087,0.0266,0.0192,0.0094,0.0576,0.0032,0.001,0.02,0.0043,0.0016,0.0014,0.0026,0.0032,0.0028,0.0034,0.0043,0.00066,0.0013,0.0036,93.8,10.5,0.0034,1,4.19,1,0,0,57.0,0,0,0,0,0.0,0.0,0,1.5,0.0,0.0,1
6.0,6.0,0.0,2520.0,980.0,0.0,1990.0,109.0,20.0,4.0,0.0,60.0,0.0,0.0,0.0,0.0,0.0,0.0,6.0,1440.0,1376.0,139.0,1.0,28.0,0.0,0.18,0.02,42.0,16.0,0.0,0.0,42.0,0.0,4.2,3.66,2.1,0.239,0.0348,0.011,0.0256,0.013,0.0073,0.4095,0.0031,0.0019,0.0218,0.0054,0.0018,0.0016,0.0024,0.0038,0.0025,0.0028,0.005,0.00093,0.0018,0.0029,93.2,10.0,0.0031,1,4.2,0,0,1,64.0,0,0,0,0,0.0,0.0,0,0.0,0.0,0.0,1
9.4,9.1,0.0,3670.0,3350.0,0.0,2280.0,137.0,193.0,3.0,0.0,0.0,0.0,0.0,13.0,0.0,0.0,0.0,18.0,1423.0,1360.0,90.0,0.96,38.0,0.0,0.19,0.0074,39.0,36.0,100.0,1.0,24.0,0.0,4.24,3.5,2.9,0.188,0.0382,0.0065,0.0212,0.0269,0.0136,0.0106,0.0031,0.0016,0.0238,0.0059,0.0049,0.0023,0.0031,0.0016,0.003,0.0046,0.0035,0.00067,0.0015,0.00049,93.0,9.57,0.0032,1,4.24,0,0,1,63.0,0,0,0,0,0.0,0.0,0,0.0,0.0,0.0,1
6.2,6.2,0.0,2410.0,1790.0,0.0,1350.0,95.0,150.0,13.0,0.0,30.0,0.0,0.0,9.2,0.0,0.0,0.0,0.0,1430.0,1374.0,97.0,0.97,25.0,0.0,0.186,0.015,39.0,29.0,650.0,10.0,22.0,0.0,4.25,3.51,2.9,0.143,0.0345,0.0066,0.0189,0.012,0.0172,0.019,0.0056,0.00041,0.0218,0.0065,0.0049,0.0018,0.0031,0.0015,0.0012,0.0017,0.0047,0.00043,0.0014,0.0048,93.2,9.68,0.0036,1,4.25,0,0,1,56.0,0,0,0,0,0.0,0.0,0,0.0,0.0,0.0,1
6.0,6.0,0.0,2460.0,860.0,0.0,1580.0,103.0,2.0,0.0,0.0,69.0,0.0,0.0,8.85,0.0,0.0,0.0,6.0,1443.0,1382.0,132.0,1.15,24.0,0.0,0.18,0.019,41.0,14.0,0.0,0.0,45.0,0.0,4.17,3.64,2.07,0.221,0.0345,0.0114,0.0208,0.0167,0.0063,0.4095,0.0031,0.00087,0.02,0.0066,0.0022,0.0017,0.0023,0.003,0.0018,0.0037,0.0048,0.00077,0.002,0.0032,93.3,11.5,0.0031,1,4.17,1,0,0,61.0,0,0,0,0,0.0,0.0,0,1.5,0.0,0.0,1
6.2,6.2,0.0,2630.0,1160.0,0.0,1890.0,110.0,31.0,7.0,0.0,65.0,0.0,0.0,0.0,0.0,0.0,0.0,0.0,1430.0,1358.0,84.0,1.05,25.0,0.0,0.186,0.019,42.0,19.0,0.0,0.0,39.0,0.0,4.21,3.65,2.16,0.196,0.0389,0.0114,0.0277,0.0248,0.0078,0.0318,0.0027,0.0013,0.0179,0.0045,0.0017,0.0016,0.0023,0.0031,0.0016,0.0032,0.0045,0.00069,0.0019,0.0036,93.8,10.48,0.0035,1,4.21,0,0,1,72.0,0,0,0,0,0.0,0.0,0,0.0,0.0,0.0,1
6.2,6.2,0.0,2530.0,1030.0,0.0,2120.0,110.0,55.0,5.0,0.0,61.0,0.0,0.0,0.0,0.0,0.0,0.0,0.0,1420.0,1357.0,78.0,0.98,25.0,0.0,0.186,0.017,41.0,17.0,0.0,0.0,43.0,0.0,4.21,3.65,2.16,0.194,0.0402,0.0104,0.0291,0.0182,0.0078,0.0641,0.0033,0.0014,0.0183,0.0047,0.0019,0.0017,0.0026,0.0032,0.0015,0.0034,0.005,0.00071,0.0035,0.0074,93.7,9.84,0.0035,1,4.21,0,0,1,63.0,0,0,0,0,0.0,0.0,0,0.0,0.0,0.0,1
6.0,6.0,0.0,2400.0,1150.0,0.0,1940.0,118.0,50.0,0.0,0.0,63.0,0.0,0.0,9.0,0.0,0.0,0.0,0.0,1426.0,1362.0,63.0,1.05,16.0,0.0,0.18,0.018,40.0,21.0,0.0,0.0,39.0,0.0,4.21,3.67,2.08,0.194,0.0366,0.0117,0.0235,0.0179,0.0076,0.0313,0.0028,0.0018,0.0184,0.0046,0.0017,0.0015,0.0023,0.0035,0.0013,0.0036,0.0046,0.0011,0.0028,0.0034,93.8,10.5,0.003,1,4.21,0,0,1,64.0,0,0,0,0,0.0,0.0,0,0.0,0.0,0.0,1
6.0,6.0,0.0,2420.0,1210.0,0.0,2370.0,105.0,25.0,3.0,0.0,67.0,0.0,0.0,9.0,0.0,0.0,0.0,6.0,1434.0,1371.0,69.0,1.12,24.0,0.0,0.18,0.02,40.0,20.0,0.0,0.0,40.0,0.0,4.18,3.63,2.1,0.184,0.0403,0.011,0.0202,0.0267,0.0078,0.0322,0.0027,0.0018,0.0201,0.0046,0.0016,0.0015,0.0021,0.0032,0.0024,0.003,0.0044,0.00062,0.0016,0.0044,93.8,11.17,0.003,1,4.18,1,0,0,63.0,0,0,0,0,0.0,0.0,0,1.5,0.0,0.0,1
9.2,9.2,0.0,3620.0,3410.0,0.0,2170.0,130.0,200.0,12.0,0.0,0.0,0.0,0.0,14.0,0.0,0.0,0.0,0.0,1432.0,1358.0,94.0,0.92,38.0,0.0,0.185,0.01,39.0,37.0,0.0,0.0,24.0,0.0,4.24,3.49,2.94,0.176,0.0373,0.0067,0.0214,0.0269,0.0111,0.0099,0.0031,0.0011,0.0309,0.0057,0.0049,0.0022,0.0028,0.0013,0.0014,0.0005,0.0042,0.00055,0.0022,0.00052,93.0,9.24,0.0033,1,4.24,0,0,1,74.0,0,0,0,0,0.0,0.0,0,0.0,0.0,0.0,1
9.2,9.2,0.0,3620.0,3410.0,0.0,2170.0,130.0,200.0,12.0,0.0,0.0,0.0,0.0,14.0,0.0,0.0,0.0,0.0,1420.0,1355.0,98.0,0.91,37.0,0.0,0.185,0.011,39.0,37.0,0.0,0.0,24.0,0.0,4.21,3.46,2.94,0.169,0.0376,0.0066,0.0202,0.0269,0.017,0.0093,0.0029,0.00048,0.0235,0.0051,0.0049,0.002,0.0026,0.0013,0.0015,0.0002,0.0036,0.0006,0.00098,0.00069,93.1,9.13,0.0038,1,4.21,0,0,1,65.0,0,0,0,0,0.0,0.0,0,0.0,0.0,0.0,1
6.0,6.0,0.0,2350.0,1100.0,0.0,2250.0,112.0,55.0,10.0,0.0,61.0,0.0,0.0,8.7,0.0,0.0,0.0,0.0,1435.0,1371.0,120.0,1.02,24.0,0.0,0.18,0.0133,39.0,18.0,100.0,2.0,38.0,0.0,4.21,3.68,2.07,0.167,0.0313,0.0095,0.0198,0.0119,0.0059,0.4095,0.0028,0.001,0.018,0.0057,0.0017,0.0017,0.0019,0.003,0.0013,0.0034,0.004,0.00077,0.0014,0.0031,93.3,10.17,0.0032,1,4.21,0,0,1,64.0,0,0,0,0,0.0,0.0,0,0.0,0.0,0.0,1
12.0,10.7,0.0,4910.0,1600.0,0.0,4150.0,275.0,222.0,5.0,0.0,152.0,0.0,0.0,16.0,0.0,0.0,0.0,10.0,1437.0,1365.0,104.0,1.27,48.0,0.0,0.36,0.019,41.0,13.0,830.0,7.0,39.0,0.0,4.22,3.61,2.37,0.178,0.0386,0.0081,0.0214,0.0147,0.0126,0.041,0.0056,0.0019,0.018,0.0042,0.0015,0.0016,0.003,0.0038,0.0024,0.0038,0.0049,0.00082,0.0013,0.0026,93.6,12.67,0.0029,1,4.22,0,0,1,72.0,0,0,0,0,0.0,0.0,0,0.0,0.0,0.0,1
4.5,4.3,0.0,0.0,0.0,0.0,2020.0,66.0,36.0,2.0,0.0,0.0,0.0,0.0,0.0,0.0,0.0,0.0,0.0,1413.0,1359.0,71.0,0.7599999999999998,7.0,0.0,0.0,0.0329999999999999,40.0,10.0,0.0,0.0,50.0,0.0,3.93,3.18,1.65,0.361,0.0484999999999999,0.0169999999999999,0.0375999999999999,0.0269,0.0045,0.339,0.0056,0.0018,0.0168,0.0092,0.0049,0.0017,0.0032,0.0029,0.001,0.0017,0.002,0.00014,0.0011,0.0067,93.4,7.51,0.0033,1,3.93,1,0,0,54.0,0,0,0,0,0.0,0.0,0,1.5,0.0,0.0,1
4.8,4.4,0.0,0.0,0.0,0.0,2200.0,53.0,43.0,10.0,0.0,0.0,0.0,0.0,0.0,0.0,0.0,0.0,0.0,1407.0,1358.0,110.0,0.7599999999999998,8.0,0.0,0.0,0.0329999999999999,38.0,10.0,0.0,0.0,52.0,0.0,3.93,3.16,1.69,0.361,0.0484999999999999,0.0169999999999999,0.0375999999999999,0.0269,0.0072,0.339,0.0056,0.0016,0.0133,0.008,0.0049,0.0017,0.0038,0.0029,0.0011,0.0016,0.002,0.00071,0.0025,0.0067,93.4,7.51,0.0033,1,3.93,1,0,0,49.0,0,0,0,0,0.0,0.0,0,1.5,0.0,0.0,1
6.0,6.0,0.0,2390.0,930.0,0.0,2360.0,110.0,36.0,8.0,0.0,63.0,0.0,0.0,8.7,0.0,0.0,0.0,0.0,1440.0,1375.0,122.0,1.05,24.0,0.0,0.18,0.021,40.0,16.0,120.0,2.0,39.0,0.0,4.2,3.66,2.09,0.224,0.0388,0.0115,0.0234,0.0115,0.005,0.4095,0.0032,0.0009,0.0203,0.0047,0.0022,0.002,0.0021,0.0037,0.0013,0.0035,0.0051,0.0011,0.0021,0.0043,93.2,10.5,0.0031,1,4.2,0,0,1,65.0,0,0,0,0,0.0,0.0,0,0.0,0.0,0.0,1
6.0,6.0,0.0,2270.0,950.0,0.0,1350.0,103.0,22.0,2.0,0.0,61.0,0.0,0.0,8.85,0.0,0.0,0.0,6.0,1440.0,1375.0,150.0,1.02,24.0,0.0,0.18,0.013,38.0,16.0,0.0,0.0,40.0,0.0,4.19,3.65,2.1,0.224,0.0312,0.0092,0.0214,0.0116,0.0071,0.4095,0.0031,0.0012,0.0197,0.0075,0.0024,0.0017,0.0027,0.0037,0.0024,0.0035,0.0043,0.0011,0.0049,0.0027,93.2,10.17,0.0032,1,4.19,1,0,0,65.0,0,0,0,0,0.0,0.0,0,1.5,0.0,0.0,1
3.0,1.8,0.0,1280.0,470.0,0.0,1250.0,52.0,35.0,12.0,0.0,30.0,0.0,0.0,2.8,0.0,0.0,0.0,0.0,1443.0,1368.0,90.0,1.0,12.0,0.0,0.09,0.01,43.0,16.0,0.0,0.0,42.0,0.0,4.27,3.62,2.53,0.185,0.0338,0.0099,0.0198,0.0111,0.0074,0.105,0.0039,0.0016,0.0229,0.0051,0.0016,0.0016,0.0022,0.0032,0.0017,0.0036,0.0048,0.00058,0.0012,0.0022,93.4,10.0,0.003,1,4.27,0,0,1,75.0,0,0,0,0,0.0,0.0,0,0.0,0.0,0.0,1
3.5,1.9,0.0,610.0,340.0,0.0,330.0,26.0,20.0,3.0,0.0,37.0,0.0,0.0,2.8,0.0,0.0,0.0,0.0,1450.0,1377.0,90.0,1.06,14.0,0.0,0.105,0.011,30.0,10.0,220.0,6.0,9.0,0.0,4.26,3.61,2.54,0.163,0.0377,0.0087,0.0199,0.0118,0.0065,0.011,0.0048,0.0012,0.0187,0.0061,0.002,0.0017,0.0025,0.004,0.0015,0.0038,0.0052,0.0008,0.0013,0.004,93.4,10.57,0.0031,1,4.26,0,0,1,73.0,0,0,0,0,0.0,0.0,0,0.0,0.0,0.0,1
2.2,1.6,0.0,1460.0,580.0,0.0,1560.0,68.0,60.0,6.0,0.0,25.0,0.0,0.0,2.65,0.0,0.0,0.0,0.0,1445.0,1368.0,90.0,1.14,9.0,0.0,0.066,0.021,41.0,16.0,0.0,0.0,43.0,0.0,4.25,3.6,2.51,0.247,0.0381,0.0121,0.0196,0.0143,0.0056,0.122,0.0037,0.0012,0.0177,0.0043,0.0018,0.0017,0.0022,0.0036,0.0016,0.0036,0.0054,0.00068,0.0017,0.0036,93.3,11.36,0.0029,1,4.25,0,0,1,77.0,0,0,0,0,0.0,0.0,0,0.0,0.0,0.0,1
6.0,6.0,0.0,2450.0,980.0,0.0,1370.0,104.0,24.0,0.0,0.0,64.0,0.0,0.0,8.7,0.0,0.0,0.0,0.0,1446.0,1375.0,118.0,1.07,24.0,0.0,0.18,0.017,41.0,16.0,0.0,0.0,40.0,0.0,4.2,3.66,2.1,0.224,0.0356,0.0092,0.0212,0.0107,0.0049,0.4095,0.0032,0.0017,0.0182,0.0054,0.0018,0.0017,0.0022,0.0038,0.0013,0.0036,0.0052,0.00082,0.0026,0.003,93.2,10.67,0.0034,1,4.2,0,0,1,71.0,0,0,0,0,0.0,0.0,0,0.0,0.0,0.0,1
5.2,5.2,0.0,2180.0,630.0,0.0,1850.0,88.0,86.0,4.0,0.0,27.0,0.0,0.0,7.0,0.0,0.0,0.0,0.0,1430.0,1361.0,90.0,1.04,21.0,0.0,0.156,0.0194,40.0,12.0,0.0,0.0,48.0,0.0,4.24,3.57,2.62,0.23,0.0357,0.0109,0.0222,0.009,0.0089,0.108,0.0026,0.0013,0.0195,0.005,0.0022,0.0013,0.0021,0.0031,0.0012,0.0021,0.0046,0.00098,0.0021,0.0026,93.3,10.38,0.0036,1,4.24,0,0,1,69.0,0,0,0,0,0.0,0.0,0,0.0,0.0,0.0,1
3.6,3.4,0.0,1440.0,1440.0,0.0,720.0,43.0,138.0,0.0,0.0,18.0,0.0,0.0,5.0,0.0,0.0,0.0,0.0,1446.0,1381.0,73.0,1.0,15.0,0.0,0.108,0.014,40.0,38.0,0.0,0.0,20.0,0.0,4.17,3.18,3.89,0.147,0.0395,0.0073,0.017,0.0082,0.012,0.0058,0.0027,0.0012,0.0303,0.0046,0.0049,0.0018,0.0028,0.0015,0.0012,0.0015,0.0043,0.00055,0.0007,0.0036,92.6,10.0,0.0033,1,4.17,1,0,0,65.0,0,0,0,0,0.0,0.0,0,1.5,0.0,0.0,1
3.6,3.2,0.0,1460.0,1390.0,0.0,650.0,45.0,100.0,28.0,0.0,19.0,0.0,0.0,4.8,0.0,0.0,0.0,0.0,1458.0,1392.0,80.0,1.06,15.0,0.0,0.108,0.01,39.0,38.0,0.0,0.0,18.0,0.0,4.12,3.11,3.95,0.173,0.0371,0.0097,0.0287,0.0098,0.0118,0.0053,0.0027,0.00021,0.0277,0.005,0.0049,0.0016,0.0026,0.0011,0.002,0.0016,0.0043,0.00096,0.00064,0.0036,92.6,10.56,0.0026,1,4.12,1,0,0,66.0,0,0,0,0,0.0,0.0,0,1.5,0.0,0.0,1
6.0,5.8,0.0,2470.0,1220.0,0.0,1340.0,106.0,29.0,4.0,0.0,63.0,0.0,0.0,8.9,0.0,0.0,0.0,0.0,1438.0,1368.0,132.0,1.05,24.0,0.0,0.18,0.015,41.0,20.0,0.0,0.0,39.0,0.0,4.2,3.66,2.1,0.24,0.0349,0.0091,0.0238,0.0102,0.0042,0.4095,0.0031,0.0017,0.0295,0.0062,0.002,0.0015,0.002,0.0033,0.0014,0.0036,0.005,0.00088,0.0016,0.002,93.2,10.5,0.0033,1,4.2,0,0,1,70.0,0,0,0,0,0.0,0.0,0,0.0,0.0,0.0,1
6.0,6.0,0.0,2320.0,1510.0,0.0,1580.0,75.0,215.0,20.0,0.0,32.0,0.0,0.0,9.0,0.0,0.0,0.0,0.0,1455.0,1386.0,120.0,1.07,21.0,0.0,0.18,0.02,39.0,25.0,320.0,5.0,31.0,0.0,4.18,3.14,4.08,0.179,0.0384,0.0089,0.0217,0.0124,0.0193,0.121,0.0046,0.0024,0.0206,0.0054,0.0049,0.0016,0.0035,0.0016,0.0014,0.0014,0.0046,0.00049,0.00099,0.0036,92.3,10.67,0.0036,1,4.18,1,0,0,69.0,0,0,0,0,0.0,0.0,0,1.5,0.0,0.0,1
2.8,2.6,0.0,2410.0,2280.0,0.0,1010.0,85.0,190.0,25.0,0.0,16.0,0.0,0.0,3.9,0.0,0.0,0.0,0.0,1450.0,1392.0,90.0,1.14,12.0,0.0,0.084,0.02,42.0,38.0,0.0,0.0,18.0,0.0,4.11,3.12,3.88,0.164,0.04,0.01,0.0179,0.0107,0.0173,0.0222,0.0031,0.0008,0.0209,0.0052,0.0049,0.0015,0.0031,0.0012,0.0011,0.0014,0.004,0.00043,0.0025,0.0046,92.6,11.43,0.0032,1,4.11,1,0,0,58.0,0,0,0,0,0.0,0.0,0,1.5,0.0,0.0,1
2.6,2.6,0.0,0.0,0.0,0.0,0.0,0.0,0.0,0.0,0.0,17.0,0.0,0.0,4.0,0.0,0.0,0.0,0.0,1450.0,1390.0,86.0,1.15,11.0,0.0,0.078,0.018,30.0,0.0,0.0,0.0,0.0,0.0,4.13,3.14,3.88,0.189,0.036,0.0091,0.0208,0.0116,0.0156,0.0346,0.0029,0.00061,0.024,0.0068,0.0049,0.0018,0.0032,0.0010999999999999,0.0012,0.0017,0.0045,0.0007,0.0011,0.0074,92.6,11.54,0.0031,1,4.13,1,0,0,60.0,0,0,0,0,0.0,0.0,0,1.5,0.0,0.0,1
6.0,6.0,0.0,2540.0,1020.0,0.0,1630.0,105.0,2.0,0.0,0.0,70.0,0.0,0.0,8.7,0.0,0.0,0.0,6.0,1451.0,1378.0,106.0,1.17,24.0,0.0,0.18,0.02,42.0,17.0,0.0,0.0,41.0,0.0,4.18,3.64,2.08,0.222,0.0372,0.0104,0.0191,0.0121,0.0067,0.4095,0.0043,0.0027,0.0225,0.0051,0.0016,0.0014,0.0026,0.0039,0.0025,0.003,0.0052,0.00095,0.0012,0.0016,93.3,11.67,0.003,1,4.18,1,0,0,73.0,0,0,0,0,0.0,0.0,0,1.5,0.0,0.0,1
6.0,5.8,0.0,2460.0,1230.0,0.0,1320.0,111.0,42.0,0.0,0.0,68.0,0.0,0.0,8.7,0.0,0.0,0.0,0.0,1439.0,1381.0,122.0,1.13,24.0,0.0,0.18,0.018,41.0,21.0,0.0,0.0,39.0,0.0,4.18,3.65,2.06,0.248,0.0346,0.0105,0.0219,0.0173,0.0052,0.4095,0.0037,0.001,0.0166,0.004,0.0014,0.0016,0.0024,0.0029,0.0013,0.0029,0.0044,0.00091,0.0051,0.0023,93.2,11.33,0.0031,1,4.18,1,0,0,58.0,0,0,0,0,0.0,0.0,0,1.5,0.0,0.0,1
6.0,6.0,0.0,2520.0,1110.0,0.0,1340.0,108.0,30.0,4.0,0.0,66.0,0.0,0.0,8.85,0.0,0.0,0.0,6.0,1441.0,1374.0,132.0,1.1,24.0,0.0,0.18,0.018,42.0,19.0,0.0,0.0,40.0,0.0,4.18,3.63,2.14,0.229,0.0363,0.0093,0.0275,0.0145,0.0089,0.4095,0.0034,0.0011,0.02,0.0059,0.0024,0.0017,0.0021,0.0035,0.0023,0.0035,0.0049,0.00094,0.0028,0.0034,93.2,11.0,0.0031,1,4.18,1,0,0,67.0,0,0,0,0,0.0,0.0,0,1.5,0.0,0.0,1
6.0,6.0,0.0,2460.0,1010.0,0.0,1780.0,103.0,40.0,0.0,0.0,63.0,0.0,0.0,9.0,0.0,0.0,0.0,0.0,1426.0,1377.0,132.0,1.05,25.0,0.0,0.18,0.015,41.0,17.0,0.0,0.0,42.0,0.0,4.16,3.62,2.08,0.176,0.0344,0.0098,0.0187,0.0118,0.0052,0.4095,0.003,0.0006,0.014,0.0058,0.0018,0.0016,0.0022,0.0038,0.0013,0.0035,0.004,0.00089,0.0039,0.0043,93.3,10.5,0.0033,1,4.16,1,0,0,49.0,0,0,0,0,0.0,0.0,0,1.5,0.0,0.0,1
6.0,5.8,0.0,2520.0,990.0,0.0,1690.0,100.0,47.0,6.0,0.0,63.0,0.0,0.0,8.7,0.0,0.0,0.0,0.0,1436.0,1371.0,123.0,1.05,24.0,0.0,0.18,0.013,42.0,17.0,0.0,0.0,42.0,0.0,4.2,3.66,2.09,0.177,0.0314,0.0092,0.0156,0.0269,0.0083,0.4095,0.0035,0.0003,0.0187,0.0053,0.0018,0.0017,0.002,0.0034,0.0012,0.0037,0.0047,0.00153,0.0012,0.0041,93.3,10.5,0.003,1,4.2,0,0,1,65.0,0,0,0,0,0.0,0.0,0,0.0,0.0,0.0,1
9.5,8.8,0.0,3520.0,2520.0,0.0,2350.0,110.0,222.0,28.0,0.0,47.0,0.0,0.0,14.0,0.0,0.0,0.0,0.0,1430.0,1374.0,77.0,0.99,38.0,0.0,0.29,0.011,37.0,27.0,1110.0,12.0,25.0,0.0,4.19,3.27,3.61,0.153,0.0387,0.0067,0.0299,0.0155,0.0161,0.0134,0.0056,0.0028,0.0337,0.0068,0.0049,0.0016,0.0035,0.0018,0.0022,0.0015,0.0052,0.00029,0.0056,0.0012,93.7,9.89,0.0033,1,4.19,1,0,0,56.0,0,0,0,0,0.0,0.0,0,1.5,0.0,0.0,1
6.0,6.0,0.0,2390.0,1030.0,0.0,1430.0,70.0,222.0,13.0,0.0,30.0,0.0,0.0,9.0,0.0,0.0,0.0,0.0,1442.0,1387.0,117.0,1.0,21.0,0.0,0.18,0.017,40.0,17.0,790.0,13.0,30.0,0.0,4.19,3.15,4.08,0.197,0.0356,0.0089,0.0251,0.0269,0.0185,0.111,0.0056,0.0012,0.0194,0.0064,0.0049,0.0016,0.0037,0.0015,0.0013,0.0015,0.0047,0.00072,0.0045,0.00043,92.2,10.0,0.0037,1,4.19,1,0,0,55.0,0,0,0,0,0.0,0.0,0,1.5,0.0,0.0,1
2.6,1.7,0.0,1220.0,500.0,0.0,1180.0,45.0,35.0,6.0,0.0,28.0,0.0,0.0,2.7,0.0,0.0,0.0,0.0,1443.0,1370.0,90.0,1.08,11.0,0.0,0.078,0.013,41.0,17.0,0.0,0.0,39.0,0.0,4.27,3.62,2.52,0.164,0.0357,0.0104,0.0183,0.0089,0.0106,0.1,0.0025,0.00028,0.0193,0.0049,0.0022,0.0019,0.0019,0.0039,0.0014,0.0041,0.0044,0.0007,0.001,0.0024,93.4,10.77,0.003,1,4.27,0,0,1,73.0,0,0,0,0,0.0,0.0,0,0.0,0.0,0.0,1
2.8,2.7,0.0,2330.0,2120.0,0.0,1050.0,66.0,210.0,12.0,0.0,15.0,0.0,0.0,4.1,0.0,0.0,0.0,0.0,1445.0,1375.0,92.0,1.04,12.0,0.0,0.084,0.015,42.0,38.0,0.0,0.0,19.0,0.0,4.15,3.18,3.83,0.156,0.0347,0.0084,0.0204,0.0091,0.0152,0.0324,0.0026,0.0012,0.0234,0.0045,0.0049,0.0017,0.0025,0.0015,0.0012,0.0016,0.005,0.00078,0.00094,0.0036,92.6,10.36,0.0033,1,4.15,1,0,0,70.0,0,0,0,0,0.0,0.0,0,1.5,0.0,0.0,1
2.8,2.8,0.0,0.0,0.0,0.0,0.0,0.0,0.0,0.0,0.0,16.0,0.0,0.0,4.2,0.0,0.0,0.0,0.0,1445.0,1372.0,62.0,1.14,12.0,0.0,0.084,0.012,30.0,0.0,0.0,0.0,0.0,0.0,4.13,3.14,3.89,0.181,0.035,0.0079,0.0219,0.01,0.0159,0.0417,0.0026,0.00074,0.0251,0.0047,0.0049,0.0017,0.0028,0.0011,0.0012,0.0016,0.0036,0.00078,0.0012,0.0014,92.6,11.43,0.0028,1,4.13,1,0,0,73.0,0,0,0,0,0.0,0.0,0,1.5,0.0,0.0,1
2.8,2.6,0.0,2230.0,2090.0,0.0,1280.0,63.0,222.0,0.0,0.0,16.0,0.0,0.0,4.0,0.0,0.0,0.0,0.0,1456.0,1378.0,62.0,1.14,12.0,0.0,0.084,0.015,40.0,37.0,0.0,0.0,23.0,0.0,4.17,3.2,3.81,0.164,0.0398,0.0098,0.0257,0.0098,0.0115,0.0183,0.0025,0.0012,0.0249,0.0044,0.0049,0.0019,0.0028,0.0019,0.0023,0.002,0.0048,0.00063,0.0012,0.0036,92.6,11.43,0.0029,1,4.17,1,0,0,78.0,0,0,0,0,0.0,0.0,0,1.5,0.0,0.0,1
2.8,2.75,0.0,2360.0,1810.0,0.0,1430.0,67.0,222.0,5.0,0.0,14.0,0.0,0.0,4.2,0.0,0.0,0.0,0.0,1438.0,1375.0,100.0,1.0,12.0,0.0,0.084,0.01,42.0,32.0,0.0,0.0,26.0,0.0,4.13,3.14,3.88,0.157,0.0324,0.0064,0.0243,0.0095,0.0128,0.0115,0.0023,0.0012,0.0218,0.004,0.0049,0.0018,0.0027,0.0016,0.0018,0.0016,0.0043,0.00066,0.00093,0.0036,92.6,10.0,0.0032,1,4.13,1,0,0,63.0,0,0,0,0,0.0,0.0,0,1.5,0.0,0.0,1
2.8,2.8,0.0,0.0,0.0,0.0,0.0,0.0,0.0,0.0,0.0,14.0,0.0,0.0,4.2,0.0,0.0,0.0,0.0,1439.0,1374.0,68.0,1.0,12.0,0.0,0.084,0.01,30.0,0.0,0.0,0.0,0.0,0.0,4.12,3.15,3.83,0.157,0.0316,0.0071,0.024,0.0096,0.012,0.0113,0.0024,0.0012,0.0215,0.0039,0.0049,0.0017,0.0026,0.0014,0.0017,0.0016,0.0049,0.00067,0.00088,0.0036,92.7,10.0,0.003,1,4.12,1,0,0,65.0,0,0,0,0,0.0,0.0,0,1.5,0.0,0.0,1
2.2,1.7,0.0,1510.0,510.0,0.0,1580.0,75.0,50.0,8.0,0.0,23.0,0.0,0.0,2.6,0.0,0.0,0.0,0.0,1438.0,1360.0,90.0,1.05,9.0,0.0,0.066,0.012,42.0,14.0,0.0,0.0,44.0,0.0,4.26,3.61,2.52,0.161,0.0321,0.0104,0.0209,0.0117,0.0075,0.118,0.0034,0.002,0.0209,0.0038,0.0016,0.0017,0.002,0.003,0.0017,0.0038,0.0045,0.00038,0.0011,0.0027,93.4,10.45,0.0029,1,4.26,0,0,1,78.0,0,0,0,0,0.0,0.0,0,0.0,0.0,0.0,1
10.3,9.9,0.0,4330.0,1640.0,0.0,2950.0,170.0,80.0,0.0,0.0,103.0,0.0,0.0,15.0,0.0,0.0,0.0,10.0,1425.0,1374.0,125.0,1.0,41.0,0.0,0.309,0.018,42.0,16.0,860.0,8.0,34.0,0.0,4.29,3.77,2.0,0.157,0.0326,0.0118,0.0161,0.0088,0.0072,0.0149,0.0025,0.0011,0.0152,0.0033,0.0022,0.0018,0.0018,0.0033,0.0014,0.0036,0.0044,0.00074,0.0018,0.0046,93.9,10.0,0.0033,1,4.29,0,0,1,51.0,0,0,0,0,0.0,0.0,0,0.0,0.0,0.0,1
10.3,9.9,0.0,2270.0,1340.0,0.0,2490.0,104.0,40.0,8.0,0.0,106.0,0.0,0.0,15.0,0.0,0.0,0.0,10.0,1429.0,1372.0,121.0,1.03,40.0,0.0,0.3,0.016,30.0,13.0,0.0,0.0,24.0,0.0,4.24,3.73,1.97,0.23,0.0378,0.009,0.0223,0.0117,0.0076,0.0297,0.003,0.0016,0.0202,0.0054,0.0022,0.0014,0.0019,0.0032,0.0026,0.003,0.005,0.00062,0.0022,0.0008,93.9,10.29,0.0034,1,4.24,0,0,1,57.0,0,0,0,0,0.0,0.0,0,0.0,0.0,0.0,1
5.9,5.9,0.0,2460.0,1050.0,0.0,1590.0,115.0,35.0,10.0,0.0,61.0,0.0,0.0,8.7,0.0,0.0,0.0,0.0,1452.0,1373.0,183.0,1.03,24.0,0.0,0.18,0.015,42.0,18.0,0.0,0.0,41.0,0.0,4.18,3.64,2.11,0.21,0.0299,0.0088,0.023,0.009,0.0073,0.4095,0.003,0.0007,0.0182,0.0039,0.0022,0.0014,0.0017,0.0028,0.0013,0.0035,0.0027,0.0011,0.0013,0.00087,93.2,10.34,0.0034,1,4.18,1,0,0,79.0,0,0,0,0,0.0,0.0,0,1.5,0.0,0.0,1
6.0,5.7,0.0,2420.0,1950.0,0.0,1310.0,86.0,222.0,28.0,0.0,31.0,0.0,0.0,9.0,0.0,0.0,0.0,4.0,1440.0,1383.0,145.0,1.03,24.0,0.0,0.18,0.018,40.0,33.0,0.0,0.0,27.0,0.0,4.24,3.19,4.09,0.203,0.0317,0.0079,0.0305,0.0132,0.0116,0.12,0.0029,0.0015,0.0248,0.0053,0.0049,0.0017,0.0028,0.0018,0.0022,0.0017,0.0048,0.00078,0.001,0.0036,92.2,10.33,0.0034,1,4.24,0,0,1,57.0,0,0,0,0,0.0,0.0,0,0.0,0.0,0.0,1
6.0,5.7,0.0,2440.0,1890.0,0.0,1350.0,80.0,222.0,28.0,0.0,31.0,0.0,0.0,9.0,0.0,0.0,0.0,0.0,1440.0,1392.0,120.0,1.03,21.0,0.0,0.18,0.015,41.0,32.0,0.0,0.0,28.0,0.0,4.21,3.18,4.07,0.196,0.0346,0.0065,0.0227,0.0102,0.01,0.138,0.0028,0.0022,0.0261,0.0039,0.0049,0.0017,0.0029,0.0019,0.0019,0.0016,0.005,0.00091,0.0013,0.0036,92.2,10.33,0.0034,1,4.21,0,0,1,48.0,0,0,0,0,0.0,0.0,0,0.0,0.0,0.0,1
4.0,3.6,0.0,0.0,0.0,0.0,1390.0,50.0,11.0,9.0,0.0,0.0,0.0,0.0,0.0,0.0,0.0,0.0,0.0,1405.0,1371.0,90.0,0.7599999999999998,8.0,0.0,0.0,0.0329999999999999,42.0,11.0,0.0,0.0,48.0,0.0,3.93,3.11,1.67,0.361,0.0484999999999999,0.0169999999999999,0.0375999999999999,0.0269,0.0048,0.306,0.0048,0.0042,0.0223,0.0057,0.0049,0.0017,0.0028,0.003,0.0011,0.0017,0.0024,0.00071,0.0015,0.0074,93.6,7.51,0.0033,1,3.93,1,0,0,34.0,0,0,0,0,0.0,0.0,0,1.5,0.0,0.0,1
5.0,4.5,0.0,2100.0,680.0,0.0,1360.0,88.0,75.0,4.0,0.0,27.0,0.0,0.0,6.9,0.0,0.0,0.0,0.0,1430.0,1372.0,90.0,1.08,20.0,0.0,0.15,0.018,42.0,14.0,0.0,0.0,39.0,0.0,4.22,3.55,2.62,0.211,0.0379,0.01,0.025,0.0095,0.0076,0.11,0.0028,0.0013,0.019,0.0042,0.0021,0.0013,0.0022,0.0028,0.0015,0.0018,0.005,0.00098,0.0016,0.0033,93.3,10.8,0.0038,1,4.22,0,0,1,58.0,0,0,0,0,0.0,0.0,0,0.0,0.0,0.0,1
10.3,9.9,0.0,5060.0,1540.0,0.0,3840.0,215.0,70.0,5.0,0.0,110.0,0.0,0.0,15.0,0.0,0.0,0.0,10.0,1431.0,1370.0,127.0,1.07,41.0,0.0,0.3,0.026,42.0,13.0,1030.0,9.0,36.0,0.0,4.31,3.79,2.02,0.218,0.0388,0.0102,0.0271,0.0107,0.0102,0.0419,0.0024,0.0023,0.016,0.0048,0.0022,0.0014,0.0021,0.0033,0.0028,0.0033,0.0039,0.00074,0.0033,0.0043,93.7,10.68,0.0039,1,4.31,0,1,0,61.0,0,0,0,0,0.0,0.0,0,0.0,0.0,0.0,1
10.2,9.9,0.0,4460.0,1540.0,0.0,2660.0,170.0,55.0,5.0,0.0,112.0,0.0,0.0,0.0,0.0,0.0,0.0,5.0,1432.0,1365.0,135.0,1.1,41.0,0.0,0.3,0.023,44.0,15.0,1010.0,10.0,31.0,0.0,4.26,3.74,2.0,0.17,0.0372,0.0112,0.0208,0.0085,0.0086,0.03,0.0025,0.0011,0.0183,0.0031,0.0021,0.0014,0.0019,0.0027,0.0019,0.0029,0.0044,0.00086,0.0012,0.004,93.9,10.98,0.0033,1,4.26,0,0,1,67.0,0,0,0,0,0.0,0.0,0,0.0,0.0,0.0,1
10.3,9.9,0.0,3920.0,1740.0,0.0,3400.0,165.0,40.0,10.0,0.0,113.0,0.0,0.0,0.0,0.0,0.0,0.0,10.0,1430.0,1374.0,134.0,1.1,41.0,0.0,0.309,0.02,38.0,17.0,720.0,7.0,38.0,0.0,4.26,3.75,1.97,0.181,0.038,0.0119,0.0206,0.0088,0.0098,0.0298,0.0026,0.0014,0.0196,0.0034,0.0025,0.0015,0.002,0.0032,0.0035,0.0034,0.0041,0.00095,0.0014,0.0028,93.9,10.97,0.0032,1,4.26,0,0,1,56.0,0,0,0,0,0.0,0.0,0,0.0,0.0,0.0,1
10.3,9.9,0.0,4450.0,1470.0,0.0,2710.0,165.0,62.0,14.0,0.0,114.0,0.0,0.0,15.0,0.0,0.0,0.0,8.0,1429.0,1372.0,130.0,1.11,40.0,0.0,0.3,0.019,43.0,14.0,1160.0,11.0,31.0,0.0,4.24,3.72,2.0,0.176,0.0377,0.0106,0.0228,0.0115,0.0079,0.0347,0.0023,0.0011,0.0159,0.003,0.0023,0.0017,0.002,0.0032,0.0022,0.0034,0.0043,0.00063,0.0019,0.0035,93.9,11.07,0.0032,1,4.24,0,0,1,57.0,0,0,0,0,0.0,0.0,0,0.0,0.0,0.0,1
5.3,5.0,0.0,0.0,0.0,0.0,1980.0,51.0,40.0,5.0,0.0,0.0,0.0,0.0,0.0,0.0,0.0,0.0,0.0,1420.0,1372.0,90.0,0.7599999999999998,10.0,0.0,0.0,0.0329999999999999,38.0,10.0,0.0,0.0,48.0,0.0,3.93,3.14,1.67,0.361,0.0484999999999999,0.0169999999999999,0.0375999999999999,0.0161,0.0043,0.326,0.0041,0.0048,0.0272,0.0051,0.0049,0.0017,0.0028,0.003,0.0012,0.0018,0.0025,0.00071,0.0019,0.0067,93.5,7.51,0.0033,1,3.93,1,0,0,48.0,0,0,0,0,0.0,0.0,0,1.5,0.0,0.0,1
5.2,5.1,0.0,0.0,0.0,0.0,1730.0,56.0,40.0,4.0,0.0,0.0,0.0,0.0,0.0,0.0,0.0,0.0,0.0,1430.0,1366.0,80.0,0.7599999999999998,11.0,0.0,0.0,0.0329999999999999,40.0,12.0,0.0,0.0,48.0,0.0,3.93,3.12,1.68,0.361,0.0484999999999999,0.0169999999999999,0.0375999999999999,0.0154,0.0059,0.339,0.0048,0.0048,0.0256,0.0068,0.0049,0.0017,0.0029,0.0032,0.0011,0.0017,0.0021,0.00071,0.0019,0.0074,93.5,7.51,0.0033,1,3.93,1,0,0,64.0,0,0,0,0,0.0,0.0,0,1.5,0.0,0.0,1
6.1,6.1,0.0,6560.0,2420.0,0.0,4300.0,265.0,105.0,0.0,0.0,60.0,0.0,0.0,9.0,0.0,0.0,0.0,10.0,1421.0,1365.0,67.0,0.98,24.0,0.0,0.18,0.013,41.0,15.0,1230.0,8.0,33.0,0.0,4.19,3.62,2.2,0.187,0.0344,0.0098,0.0183,0.01,0.0087,0.0639,0.0025,0.0025,0.023,0.005,0.0018,0.00098,0.0019,0.0026,0.0017,0.0028,0.0028,0.00081,0.006,0.0046,93.7,9.84,0.0033,1,4.19,1,0,0,56.0,0,0,0,0,0.0,0.0,0,1.5,0.0,0.0,1
6.1,6.1,0.0,0.0,0.0,0.0,0.0,0.0,0.0,0.0,0.0,60.0,0.0,0.0,9.0,0.0,0.0,0.0,0.0,1425.0,1364.0,72.0,0.98,24.0,0.0,0.18,0.013,30.0,0.0,0.0,0.0,0.0,0.0,4.18,3.62,2.18,0.187,0.035,0.0098,0.018,0.0099,0.0085,0.0648,0.0024,0.0025,0.0228,0.005,0.002,0.0013,0.0018,0.0027,0.0016,0.0031,0.0035,0.0008,0.006,0.0036,93.8,9.84,0.0033,1,4.18,1,0,0,61.0,0,0,0,0,0.0,0.0,0,1.5,0.0,0.0,1
6.0,5.8,0.0,2430.0,1170.0,0.0,2090.0,113.0,50.0,0.0,0.0,58.0,0.0,0.0,9.0,0.0,0.0,0.0,4.0,1430.0,1358.0,72.0,0.97,24.0,0.0,0.174,0.018,41.0,20.0,0.0,0.0,40.0,0.0,4.16,3.62,2.1,0.232,0.0397,0.0098,0.0167,0.0085,0.0083,0.0238,0.0022,0.0032,0.016,0.0036,0.0024,0.0017,0.0021,0.0033,0.0013,0.0036,0.0049,0.00093,0.0011,0.0029,93.8,9.67,0.0037,1,4.16,1,0,0,72.0,0,0,0,0,0.0,0.0,0,1.5,0.0,0.0,1
6.0,5.8,0.0,2260.0,1030.0,0.0,2200.0,100.0,35.0,5.0,0.0,58.0,0.0,0.0,9.0,0.0,0.0,0.0,4.0,1425.0,1359.0,71.0,0.97,24.0,0.0,0.174,0.016,38.0,17.0,0.0,0.0,42.0,0.0,4.2,3.67,2.05,0.271,0.0401,0.0101,0.0181,0.0089,0.0106,0.0283,0.0024,0.0048,0.0179,0.0037,0.0023,0.0016,0.002,0.0033,0.0026,0.0034,0.0047,0.00098,0.0013,0.003,93.8,9.67,0.0036,1,4.2,0,0,1,66.0,0,0,0,0,0.0,0.0,0,0.0,0.0,0.0,1
4.0,3.6,0.0,0.0,0.0,0.0,2000.0,44.0,29.0,5.0,0.0,0.0,0.0,0.0,0.0,0.0,0.0,0.0,0.0,1434.0,1369.0,90.0,0.7599999999999998,7.6,0.0,0.0,0.018,39.0,12.0,0.0,0.0,50.0,0.0,3.93,3.15,1.63,0.361,0.0484999999999999,0.0169999999999999,0.0375999999999999,0.0181,0.0044,0.313,0.0047,0.0048,0.0228,0.0059,0.0049,0.0017,0.0032,0.003,0.0012,0.0016,0.0021,0.00071,0.0044,0.0053,93.6,7.51,0.0033,1,3.93,1,0,0,65.0,0,0,0,0,0.0,0.0,0,1.5,0.0,0.0,1
10.2,9.9,0.0,2350.0,1020.0,0.0,2100.0,105.0,5.0,0.0,0.0,114.0,0.0,0.0,15.0,0.0,0.0,0.0,10.0,1432.0,1373.0,137.0,1.12,41.0,0.0,0.306,0.02,30.0,10.0,730.0,7.0,21.0,0.0,4.27,3.75,2.03,0.187,0.0348,0.0096,0.023,0.0137,0.0085,0.0243,0.0056,0.003,0.0119,0.0055,0.0021,0.0019,0.0027,0.0032,0.0035,0.0035,0.0048,0.00089,0.0012,0.0038,93.8,11.18,0.0033,1,4.27,0,0,1,59.0,0,0,0,0,0.0,0.0,0,0.0,0.0,0.0,1
5.0,4.5,0.0,2050.0,710.0,0.0,2240.0,98.0,40.0,3.0,0.0,54.0,0.0,0.0,6.9,0.0,0.0,0.0,0.0,1420.0,1362.0,89.0,1.08,20.0,0.0,0.15,0.015,41.0,14.0,0.0,0.0,45.0,0.0,4.14,3.64,1.93,0.156,0.0368,0.0114,0.0207,0.02,0.0059,0.035,0.0025,0.0012,0.0133,0.0055,0.0021,0.0015,0.0021,0.0033,0.0013,0.0031,0.005,0.00072,0.0059,0.0045,94.1,10.8,0.0028,1,4.14,1,0,0,58.0,0,0,0,0,0.0,0.0,0,1.5,0.0,0.0,1
18.0,16.7,0.0,0.0,0.0,0.0,5720.0,316.0,222.0,0.0,0.0,0.0,0.0,0.0,0.0,0.0,0.0,0.0,0.0,1437.0,1355.0,146.0,0.7599999999999998,35.0,0.0,0.0,0.0329999999999999,39.0,11.0,0.0,0.0,50.0,0.0,3.93,3.08,1.79,0.361,0.0484999999999999,0.0169999999999999,0.0375999999999999,0.0269,0.0032,0.263,0.0053,0.0022,0.0204,0.0092,0.0049,0.0017,0.0032,0.0033,0.0011,0.0019,0.002,0.00019,0.0017,0.0064,93.4,7.51,0.0033,1,3.93,1,0,0,82.0,1,0,0,0,0.0,0.0,0,1.5,0.0,0.0,1
4.2,3.0,0.0,1760.0,660.0,0.0,1780.0,71.0,28.0,0.0,0.0,45.0,0.0,0.0,6.15,0.0,0.0,0.0,0.0,1433.0,1372.0,90.0,1.07,17.0,0.0,0.126,0.021,42.0,16.0,0.0,0.0,42.0,0.0,4.18,3.63,2.12,0.23,0.0389,0.0108,0.0255,0.0106,0.0083,0.048,0.0027,0.0016,0.0171,0.0045,0.0018,0.0015,0.0018,0.0034,0.0014,0.0032,0.0043,0.00056,0.0017,0.0021,93.8,10.71,0.0034,1,4.18,1,0,0,61.0,0,0,0,0,0.0,0.0,0,1.5,0.0,0.0,1
10.3,9.9,0.0,4340.0,1130.0,0.0,3160.0,195.0,50.0,2.0,0.0,114.0,0.0,0.0,15.0,0.0,0.0,0.0,10.0,1428.0,1366.0,128.0,1.11,42.0,0.0,0.309,0.019,42.0,11.0,1230.0,12.0,35.0,0.0,4.26,3.75,1.99,0.197,0.0318,0.0075,0.0255,0.0156,0.0089,0.0403,0.0056,0.0024,0.0108,0.0063,0.002,0.0019,0.0028,0.0034,0.0027,0.0039,0.0045,0.0012,0.0014,0.0044,93.8,11.07,0.0035,1,4.26,0,0,1,62.0,0,0,0,0,0.0,0.0,0,0.0,0.0,0.0,1
10.3,9.9,0.0,4290.0,1850.0,0.0,2920.0,170.0,55.0,5.0,0.0,108.0,0.0,0.0,0.0,0.0,0.0,0.0,10.0,1430.0,1370.0,121.0,1.05,40.0,0.0,0.3,0.015,42.0,18.0,740.0,7.0,28.0,0.0,4.25,3.73,2.02,0.183,0.0367,0.0094,0.0192,0.0186,0.0077,0.0174,0.0056,0.002,0.0123,0.0057,0.0019,0.002,0.0024,0.0038,0.0031,0.0037,0.0045,0.00083,0.0013,0.0037,93.9,10.49,0.0033,1,4.25,0,0,1,60.0,0,0,0,0,0.0,0.0,0,0.0,0.0,0.0,1
5.0,4.6,0.0,2110.0,510.0,0.0,2060.0,86.0,32.0,3.0,0.0,55.0,0.0,0.0,7.0,0.0,0.0,0.0,4.0,1425.0,1374.0,106.0,1.1,20.0,0.0,0.15,0.018,42.0,10.0,320.0,6.0,41.0,0.0,4.14,3.63,1.98,0.163,0.037,0.0088,0.0206,0.0128,0.0101,0.0344,0.0056,0.0018,0.0167,0.006,0.0019,0.0018,0.0026,0.0044,0.0015,0.0039,0.005,0.00051,0.0025,0.0043,94.0,11.0,0.0035,1,4.14,1,0,0,51.0,0,0,0,0,0.0,0.0,0,1.5,0.0,0.0,1
10.3,9.9,0.0,3440.0,930.0,0.0,2360.0,135.0,28.0,20.0,0.0,112.0,0.0,0.0,15.0,0.0,0.0,0.0,10.0,1431.0,1374.0,115.0,1.09,41.0,0.0,0.3,0.02,33.0,9.0,840.0,8.0,27.0,0.0,4.25,3.72,2.03,0.183,0.0353,0.0098,0.0225,0.0121,0.0072,0.0409,0.0056,0.0014,0.012,0.004,0.0019,0.0016,0.0024,0.0033,0.0019,0.0035,0.0046,0.00098,0.0013,0.0031,93.8,10.87,0.0034,1,4.25,0,0,1,57.0,0,0,0,0,0.0,0.0,0,0.0,0.0,0.0,1
10.3,9.9,0.0,4270.0,1210.0,0.0,2630.0,185.0,40.0,0.0,0.0,105.0,0.0,0.0,15.0,0.0,0.0,0.0,10.0,1427.0,1371.0,132.0,1.02,41.0,0.0,0.309,0.017,41.0,12.0,1170.0,11.0,30.0,0.0,4.27,3.76,1.97,0.198,0.0383,0.0087,0.0222,0.0112,0.0091,0.0352,0.0044,0.0013,0.0149,0.0059,0.0021,0.0018,0.0025,0.0038,0.0029,0.0038,0.0047,0.00086,0.0023,0.0039,93.8,10.19,0.0035,1,4.27,0,0,1,56.0,0,0,0,0,0.0,0.0,0,0.0,0.0,0.0,1
6.0,6.0,0.0,2330.0,1760.0,0.0,1910.0,70.0,222.0,27.0,0.0,33.0,0.0,0.0,9.0,0.0,0.0,0.0,0.0,1445.0,1389.0,150.0,1.1,21.0,0.0,0.18,0.02,39.0,29.0,0.0,0.0,32.0,0.0,4.19,3.15,4.09,0.179,0.0365,0.007,0.0223,0.0145,0.0124,0.116,0.0027,0.0009,0.0171,0.0036,0.0049,0.0018,0.003,0.0016,0.002,0.0018,0.0048,0.00057,0.00096,0.0019,92.3,11.0,0.0037,1,4.19,1,0,0,56.0,0,0,0,0,0.0,0.0,0,1.5,0.0,0.0,1
6.0,5.8,0.0,2500.0,1820.0,0.0,1650.0,75.0,222.0,3.0,0.0,32.0,0.0,0.0,9.0,0.0,0.0,0.0,0.0,1446.0,1386.0,125.0,1.07,21.0,0.0,0.18,0.018,40.0,29.0,230.0,4.0,27.0,0.0,4.24,3.2,4.08,0.145,0.0362,0.0095,0.0183,0.0113,0.0193,0.122,0.0055,0.00087,0.0138,0.0044,0.0049,0.002,0.0038,0.0019,0.0013,0.0014,0.005,0.00047,0.0012,0.0036,92.3,10.67,0.0033,1,4.24,0,0,1,60.0,0,0,0,0,0.0,0.0,0,0.0,0.0,0.0,1
6.2,6.2,0.0,2450.0,1540.0,0.0,1190.0,95.0,160.0,8.0,0.0,32.0,0.0,0.0,9.0,0.0,0.0,0.0,0.0,1431.0,1377.0,79.0,1.03,25.0,0.0,0.19,0.016,40.0,25.0,920.0,15.0,19.0,0.0,4.2,3.46,2.9,0.147,0.0325,0.007,0.0204,0.0127,0.0168,0.017,0.0056,0.00085,0.0112,0.0051,0.0049,0.002,0.0036,0.0016,0.0012,0.0013,0.0051,0.00036,0.0011,0.0013,93.3,10.32,0.0034,1,4.2,0,0,1,54.0,0,0,0,0,0.0,0.0,0,0.0,0.0,0.0,1
6.2,6.2,0.0,2430.0,1620.0,0.0,1240.0,100.0,120.0,16.0,0.0,31.0,0.0,0.0,9.5,0.0,0.0,0.0,5.0,1434.0,1369.0,95.0,1.0,25.0,0.0,0.185,0.027,39.0,26.0,1010.0,16.0,20.0,0.0,4.21,3.46,2.92,0.167,0.035,0.0081,0.0193,0.0098,0.0146,0.044,0.0044,0.00099,0.0138,0.0045,0.0049,0.0018,0.003,0.0011,0.0015,0.0011,0.0046,0.00044,0.0019,0.0017,93.2,10.0,0.0043,1,4.21,0,0,1,65.0,0,0,0,0,0.0,0.0,0,0.0,0.0,0.0,1
6.3,6.2,0.0,2540.0,1820.0,0.0,1310.0,95.0,135.0,10.0,0.0,33.0,0.0,0.0,9.3,0.0,0.0,0.0,0.0,1438.0,1370.0,100.0,1.05,25.0,0.0,0.185,0.018,40.0,29.0,630.0,10.0,21.0,0.0,4.25,3.51,2.89,0.171,0.0342,0.0075,0.0239,0.0134,0.0141,0.019,0.0056,0.00089,0.0221,0.008,0.0049,0.0019,0.0033,0.0014,0.0012,0.0014,0.0045,0.00052,0.00099,0.0026,93.2,10.48,0.0035,1,4.25,0,0,1,68.0,0,0,0,0,0.0,0.0,0,0.0,0.0,0.0,1
5.1,4.7,0.0,1520.0,530.0,0.0,3050.0,69.0,76.0,0.0,0.0,29.0,0.0,0.0,7.0,0.0,0.0,0.0,0.0,1445.0,1372.0,90.0,1.14,20.0,0.0,0.15,0.0238,30.0,10.0,0.0,0.0,60.0,0.0,4.23,3.56,2.61,0.215,0.0375,0.0117,0.0181,0.0104,0.0095,0.112,0.0023,0.0028,0.0214,0.0043,0.0019,0.0016,0.0024,0.0034,0.0012,0.0018,0.0052,0.00055,0.0036,0.003,93.3,11.37,0.0035,1,4.23,0,0,1,73.0,0,0,0,0,0.0,0.0,0,0.0,0.0,0.0,1
9.6,9.5,0.0,3740.0,2550.0,0.0,2070.0,148.0,222.0,28.0,0.0,49.0,0.0,0.0,15.0,0.0,0.0,0.0,10.0,1436.0,1378.0,95.0,1.02,38.0,0.0,0.288,0.018,39.0,27.0,1240.0,13.0,22.0,0.0,4.23,3.49,2.88,0.158,0.0352,0.0078,0.0233,0.016,0.0183,0.0241,0.0056,0.0009,0.0147,0.006,0.0049,0.0018,0.0036,0.0012,0.0029,0.0016,0.0048,0.00039,0.0012,0.0047,93.2,10.21,0.0035,1,4.23,0,0,1,58.0,0,0,0,0,0.0,0.0,0,0.0,0.0,0.0,1
6.1,6.1,0.0,2560.0,940.0,0.0,2150.0,110.0,75.0,0.0,0.0,63.0,0.0,0.0,9.0,0.0,0.0,0.0,0.0,1436.0,1370.0,57.0,1.03,25.0,0.0,0.18,0.018,41.0,15.0,220.0,4.0,40.0,0.0,4.21,3.63,2.25,0.168,0.0348,0.0093,0.0232,0.015,0.0085,0.0385,0.0055,0.0015,0.0121,0.0049,0.0015,0.0015,0.0028,0.0034,0.0012,0.0035,0.0041,0.001,0.0018,0.0039,93.7,10.33,0.0035,1,4.21,0,0,1,66.0,0,0,0,0,0.0,0.0,0,0.0,0.0,0.0,1
6.2,6.2,0.0,2420.0,1270.0,0.0,2410.0,100.0,46.0,11.0,0.0,59.0,0.0,0.0,9.0,0.0,0.0,0.0,0.0,1422.0,1357.0,74.0,0.95,25.0,0.0,0.18,0.018,40.0,21.0,0.0,0.0,40.0,0.0,4.21,3.65,2.16,0.169,0.036,0.0106,0.0206,0.0124,0.0069,0.0396,0.0047,0.0013,0.0133,0.0047,0.0016,0.0016,0.0025,0.0033,0.0013,0.0033,0.005,0.00072,0.0015,0.0042,93.8,9.52,0.0033,1,4.21,0,0,1,65.0,0,0,0,0,0.0,0.0,0,0.0,0.0,0.0,1
6.1,6.1,0.0,0.0,0.0,0.0,0.0,0.0,0.0,0.0,0.0,66.0,0.0,0.0,9.0,0.0,0.0,0.0,0.0,1431.0,1366.0,60.0,1.08,24.0,0.0,0.18,0.019,30.0,0.0,0.0,0.0,0.0,0.0,4.19,3.64,2.13,0.178,0.0336,0.0099,0.0241,0.015,0.005,0.0455,0.0056,0.0017,0.0123,0.0045,0.0015,0.0013,0.0028,0.0033,0.0013,0.0033,0.0042,0.00072,0.0016,0.004,93.8,10.82,0.0034,1,4.19,1,0,0,65.0,0,0,0,0,0.0,0.0,0,1.5,0.0,0.0,1
6.0,6.0,0.0,0.0,0.0,0.0,0.0,0.0,0.0,0.0,0.0,64.0,0.0,0.0,9.2,0.0,0.0,0.0,0.0,1420.0,1360.0,80.0,1.07,25.0,0.0,0.186,0.02,30.0,0.0,0.0,0.0,0.0,0.0,4.22,3.65,2.19,0.173,0.0375,0.0106,0.0214,0.0135,0.006,0.0493,0.005,0.002,0.0145,0.0046,0.0018,0.0017,0.0028,0.0035,0.0013,0.0039,0.0047,0.00097,0.0013,0.0033,93.8,10.67,0.0033,1,4.22,0,0,1,60.0,0,0,0,0,0.0,0.0,0,0.0,0.0,0.0,1
6.1,6.1,0.0,2420.0,1450.0,0.0,2230.0,106.0,65.0,2.0,0.0,67.0,0.0,0.0,9.0,0.0,0.0,0.0,0.0,1415.0,1361.0,61.0,1.1,24.0,0.0,0.18,0.02,40.0,24.0,0.0,0.0,37.0,0.0,4.2,3.63,2.18,0.152,0.0403,0.0118,0.0214,0.0145,0.0075,0.039,0.0052,0.0018,0.0124,0.0038,0.0018,0.0017,0.0026,0.0034,0.0013,0.0034,0.005,0.00057,0.0011,0.0036,93.8,10.98,0.003,1,4.2,0,0,1,54.0,0,0,0,0,0.0,0.0,0,0.0,0.0,0.0,1
6.1,6.1,0.0,2560.0,1230.0,0.0,1990.0,100.0,25.0,0.0,0.0,60.0,0.0,0.0,9.0,0.0,0.0,0.0,0.0,1422.0,1357.0,71.0,0.98,24.0,0.0,0.18,0.015,42.0,20.0,0.0,0.0,38.0,0.0,4.21,3.64,2.22,0.148,0.0385,0.0092,0.0179,0.0091,0.0049,0.0183,0.0024,0.0016,0.0157,0.0049,0.0015,0.0015,0.0019,0.0032,0.0016,0.0032,0.0039,0.00082,0.0023,0.0027,93.8,9.84,0.0034,1,4.21,0,0,1,65.0,0,0,0,0,0.0,0.0,0,0.0,0.0,0.0,1
6.1,6.1,0.0,2500.0,1170.0,0.0,1970.0,110.0,55.0,0.0,0.0,66.0,0.0,0.0,9.2,0.0,0.0,0.0,0.0,1425.0,1359.0,85.0,1.08,25.0,0.0,0.186,0.021,41.0,19.0,0.0,0.0,40.0,0.0,4.21,3.64,2.2,0.17,0.0384,0.0105,0.0266,0.0222,0.0053,0.0636,0.005,0.0017,0.0123,0.0038,0.0017,0.0017,0.0027,0.0036,0.0018,0.0035,0.0046,0.0008,0.0012,0.0021,93.7,10.82,0.0035,1,4.21,0,0,1,66.0,0,0,0,0,0.0,0.0,0,0.0,0.0,0.0,1
6.1,6.1,0.0,2450.0,930.0,0.0,2130.0,100.0,30.0,6.0,0.0,68.0,0.0,0.0,9.0,0.0,0.0,0.0,0.0,1424.0,1362.0,75.0,1.11,24.0,0.0,0.18,0.021,40.0,15.0,250.0,4.0,40.0,0.0,4.22,3.65,2.2,0.193,0.0404,0.0112,0.0273,0.0122,0.0047,0.0469,0.0032,0.00098,0.0146,0.0048,0.0017,0.0016,0.0025,0.0034,0.0014,0.0034,0.0049,0.0009,0.0013,0.004,93.7,11.15,0.0032,1,4.22,0,0,1,62.0,0,0,0,0,0.0,0.0,0,0.0,0.0,0.0,1
1.3,1.2,0.0,2190.0,910.0,0.0,1880.0,85.0,55.0,12.0,0.0,15.0,0.0,0.0,1.65,0.0,0.0,0.0,0.0,1445.0,1370.0,40.0,1.15,6.0,0.0,0.039,0.022,41.0,17.0,0.0,0.0,42.0,0.0,4.27,3.62,2.53,0.19,0.0392,0.0107,0.0191,0.0105,0.0051,0.1,0.0031,0.0011,0.0203,0.005,0.0018,0.0017,0.0019,0.0034,0.0013,0.0037,0.0051,0.0012,0.0018,0.003,93.4,11.54,0.0033,1,4.27,0,0,1,75.0,0,0,0,0,0.0,0.0,0,0.0,0.0,0.0,1
2.5,1.7,0.0,1670.0,720.0,0.0,1610.0,70.0,58.0,0.0,0.0,28.0,0.0,0.0,2.55,0.0,0.0,0.0,0.0,1445.0,1370.0,90.0,1.12,10.0,0.0,0.075,0.016,42.0,18.0,0.0,0.0,40.0,0.0,4.27,3.62,2.51,0.165,0.0353,0.0102,0.0198,0.0094,0.0099,0.101,0.0024,0.0012,0.0167,0.0035,0.0019,0.0015,0.0024,0.0028,0.0012,0.0031,0.0044,0.00058,0.0012,0.0037,93.4,11.2,0.0031,1,4.27,0,0,1,75.0,0,0,0,0,0.0,0.0,0,0.0,0.0,0.0,1
2.6,1.7,0.0,1380.0,520.0,0.0,500.0,50.0,40.0,9.0,0.0,27.0,0.0,0.0,2.7,0.0,0.0,0.0,0.0,1442.0,1365.0,90.0,1.04,11.0,0.0,0.078,0.02,39.0,15.0,0.0,0.0,14.0,0.0,4.27,3.62,2.53,0.18,0.0383,0.0114,0.0198,0.0119,0.0059,0.118,0.0037,0.0023,0.0209,0.0044,0.0018,0.0017,0.0023,0.003,0.0016,0.0037,0.0045,0.00046,0.0015,0.0032,93.4,10.38,0.0031,1,4.27,0,0,1,77.0,0,0,0,0,0.0,0.0,0,0.0,0.0,0.0,1
2.2,1.8,0.0,1350.0,610.0,0.0,1010.0,65.0,50.0,8.0,0.0,22.0,0.0,0.0,2.65,0.0,0.0,0.0,0.0,1451.0,1368.0,90.0,1.0,9.0,0.0,0.066,0.014,38.0,17.0,0.0,0.0,34.0,0.0,4.27,3.62,2.51,0.189,0.0379,0.0112,0.0199,0.0133,0.0091,0.113,0.0028,0.0011,0.0214,0.0059,0.0018,0.0019,0.002,0.0033,0.0013,0.0036,0.0047,0.00076,0.0026,0.003,93.4,10.0,0.0033,1,4.27,0,0,1,83.0,1,0,0,0,0.0,0.0,0,0.0,0.0,0.0,1
6.0,5.8,0.0,2490.0,1950.0,0.0,1560.0,73.0,222.0,5.0,0.0,29.0,0.0,0.0,9.0,0.0,0.0,0.0,0.0,1440.0,1390.0,137.0,0.98,21.0,0.0,0.18,0.012,42.0,33.0,0.0,0.0,26.0,0.0,4.22,3.18,4.09,0.156,0.0329,0.006,0.0199,0.0102,0.0169,0.117,0.0026,0.0011,0.0227,0.0042,0.0049,0.0019,0.003,0.0014,0.0013,0.0021,0.0045,0.0007,0.0008,0.001,92.3,9.83,0.0033,1,4.22,0,0,1,50.0,0,0,0,0,0.0,0.0,0,0.0,0.0,0.0,1
