Repository: Shrinidhigans/FoundryAI

## Architecture Overview

```
melting_cleaned_final.xlsx
         │
         ▼
stage1_data_cleaning.py         → outputs/melting_cleaned_stage1.csv
         │
         ▼
stage2_feature_engineering.py   → outputs/melting_features_stage2.csv
         │
         ├──▶ stage3_supervised_model.py  → models/best_classifier.pkl
         │                                   models/feature_columns.pkl
         │
         ├──▶ stage4_pca_clustering.py    → models/pca_model.pkl
         │                                   models/kmeans_model.pkl
         │
         ├──▶ stage5_anomaly_detection.py → models/isolation_forest.pkl

File: outputs/melting_features_stage2.csv (part 9 of 28)
tapped_wt,pouring_wt,last_heel_metal,lcrca_addition_1,sg_pigaddition_1,sg_pigaddition_2,rr,graphite,silicon_addition_1,silicon_addition_2,mn,low_re_fsm,zero_re_fsm,high_re_fsm,ultraseed,superseed,cs,al,preseed,tapping_temp,pouring_temp,pouring_time_sec,fsm,barinoc,reseed,sb,bath_s,crca,sg_pig,sorel_total,sorel_addition,rr_1,heel,ce,c,si,mn_1,p,s,cr,ni,al_1,cu,co,nb,ti,v,w,pb,sn,as,zr,ce_1,sb_1,b,zn,n,fe,fsmaddition_mt,mg_recovery,defect,feat_ce_calculated,feat_ce_hypo_risk,feat_ce_hyper_risk,feat_ce_optimal,feat_temp_loss,feat_temp_loss_risk,feat_temp_loss_low,feat_pouring_stability,feat_pouring_risk,feat_oxidation_risk,feat_graphitization_index,feat_white_iron_risk,feat_shrinkage_risk_index,feat_gas_risk_index,feat_chemistry_instability,feat_chemistry_ok
6.0,5.8,0.0,2450.0,1840.0,0.0,1710.0,75.0,222.0,10.0,0.0,30.0,0.0,0.0,9.0,0.0,0.0,0.0,0.0,1442.0,1392.0,140.0,1.0,21.0,0.0,0.18,0.012,41.0,31.0,0.0,0.0,29.0,0.0,4.21,3.17,4.09,0.171,0.0375,0.0093,0.0313,0.0102,0.0174,0.131,0.0029,0.00065,0.0199,0.005,0.0049,0.0018,0.0029,0.0012,0.0013,0.0017,0.0042,0.0008,0.0007,0.0018,92.2,10.0,0.003,1,4.21,0,0,1,50.0,0,0,0,0,0.0,0.0,0,0.0,0.0,0.0,1
2.8,1.7,0.0,1310.0,610.0,0.0,930.0,60.0,48.0,2.0,0.0,31.0,0.0,0.0,2.55,0.0,0.0,0.0,0.0,1445.0,1370.0,90.0,1.11,12.0,0.0,0.084,0.015,36.0,17.0,0.0,0.0,26.0,0.0,4.27,3.62,2.51,0.168,0.0364,0.0096,0.0211,0.009,0.0092,0.112,0.0024,0.0012,0.0196,0.0045,0.0018,0.0016,0.0018,0.0032,0.0017,0.0038,0.0049,0.00096,0.0011,0.0036,93.4,11.07,0.003,1,4.27,0,0,1,75.0,0,0,0,0,0.0,0.0,0,0.0,0.0,0.0,1
2.8,2.8,0.0,2250.0,2100.0,0.0,1250.0,63.0,180.0,0.0,0.0,16.0,0.0,0.0,4.2,0.0,0.0,0.0,0.0,1445.0,1373.0,65.0,1.14,12.0,0.0,0.084,0.012,40.0,38.0,0.0,0.0,22.0,0.0,4.13,3.15,3.85,0.18,0.0345,0.0077,0.0218,0.0106,0.0169,0.0419,0.0027,0.0006,0.0248,0.0048,0.0049,0.0017,0.003,0.0011,0.0012,0.0019,0.004,0.00076,0.0012,0.0017,92.6,11.43,0.0026,1,4.13,1,0,0,72.0,0,0,0,0,0.0,0.0,0,1.5,0.0,0.0,1
2.8,2.7,0.0,0.0,0.0,0.0,0.0,0.0,0.0,0.0,0.0,15.0,0.0,0.0,4.0,0.0,0.0,0.0,0.0,1430.0,1372.0,70.0,1.07,11.0,0.0,0.084,0.01,30.0,0.0,0.0,0.0,0.0,0.0,4.11,3.12,3.88,0.2,0.0342,0.0077,0.0221,0.011,0.0123,0.0372,0.0027,0.002,0.0267,0.0049,0.0049,0.0016,0.0031,0.0015,0.0015,0.0016,0.0036,0.00075,0.00093,0.0011,92.6,10.71,0.0027,1,4.11,1,0,0,58.0,0,0,0,0,0.0,0.0,0,1.5,0.0,0.0,1
9.1,8.9,0.0,3780.0,1850.0,0.0,3470.0,150.0,35.0,7.0,0.0,90.0,0.0,0.0,13.5,0.0,0.0,0.0,6.0,1429.0,1363.0,95.0,0.99,37.0,0.0,0.28,0.01,42.0,20.0,0.0,0.0,38.0,0.0,4.22,3.69,2.04,0.178,0.0322,0.0091,0.0193,0.0098,0.0072,0.4095,0.0028,0.0015,0.0205,0.005,0.0019,0.0014,0.002,0.0031,0.002,0.0034,0.0046,0.00077,0.0012,0.0043,93.3,9.89,0.0031,1,4.22,0,0,1,66.0,0,0,0,0,0.0,0.0,0,0.0,0.0,0.0,1
9.2,8.9,0.0,1720.0,1800.0,0.0,3850.0,158.0,90.0,9.0,0.0,90.0,0.0,0.0,14.0,0.0,0.0,0.0,0.0,1426.0,1366.0,96.0,0.98,36.0,0.0,0.27,0.013,39.0,20.0,0.0,0.0,42.0,0.0,4.22,3.68,2.08,0.251,0.0345,0.0108,0.017,0.0089,0.0088,0.4095,0.0029,0.0012,0.0192,0.0035,0.0025,0.0016,0.0021,0.0038,0.0014,0.0034,0.0048,0.00089,0.0016,0.0029,93.2,9.78,0.0031,1,4.22,0,0,1,60.0,0,0,0,0,0.0,0.0,0,0.0,0.0,0.0,1
5.4,5.1,0.0,1910.0,1050.0,0.0,1280.0,80.0,75.0,15.0,0.0,28.0,0.0,0.0,7.5,0.0,0.0,0.0,0.0,1439.0,1368.0,91.0,1.04,22.0,0.0,0.16,0.014,35.0,19.0,0.0,0.0,30.0,0.0,4.22,3.54,2.65,0.242,0.0384,0.0092,0.0269,0.0097,0.009,0.101,0.0029,0.0006,0.0236,0.0044,0.0019,0.0014,0.0019,0.0025,0.0016,0.002,0.0047,0.00071,0.00094,0.0036,93.3,10.37,0.0033,1,4.22,0,0,1,71.0,0,0,0,0,0.0,0.0,0,0.0,0.0,0.0,1
6.1,6.1,0.0,2280.0,1370.0,0.0,2450.0,100.0,45.0,11.0,0.0,66.0,0.0,0.0,9.0,0.0,0.0,0.0,0.0,1432.0,1356.0,62.0,1.08,24.0,0.0,0.18,0.021,37.0,22.0,0.0,0.0,40.0,0.0,4.22,3.65,2.19,0.184,0.0382,0.0116,0.0199,0.0097,0.0083,0.0447,0.0023,0.001,0.0163,0.0043,0.0018,0.0014,0.002,0.0034,0.0017,0.0035,0.0051,0.00066,0.0024,0.0032,93.8,10.82,0.0032,1,4.22,0,0,1,76.0,0,0,0,0,0.0,0.0,0,0.0,0.0,0.0,1
6.1,6.1,0.0,2440.0,1460.0,0.0,2200.0,117.0,65.0,13.0,0.0,66.0,0.0,0.0,9.0,0.0,0.0,0.0,0.0,1421.0,1358.0,72.0,1.08,25.0,0.0,0.18,0.02,40.0,24.0,0.0,0.0,36.0,0.0,4.22,3.64,2.23,0.198,0.0369,0.0091,0.0191,0.0097,0.009,0.0259,0.0024,0.0013,0.0125,0.0033,0.002,0.0016,0.002,0.0035,0.0017,0.0035,0.0049,0.00063,0.0016,0.0035,93.7,10.82,0.0033,1,4.22,0,0,1,63.0,0,0,0,0,0.0,0.0,0,0.0,0.0,0.0,1
13.0,12.5,0.0,3870.0,2160.0,0.0,2760.0,150.0,25.0,3.0,0.0,162.0,0.0,0.0,20.0,0.0,0.0,0.0,10.0,1432.0,1372.0,140.0,1.25,52.0,0.0,0.39,0.013,30.0,17.0,510.0,4.0,21.0,0.0,4.23,3.72,1.97,0.183,0.0362,0.0078,0.0194,0.0092,0.0079,0.0277,0.0025,0.0013,0.0175,0.0042,0.002,0.0016,0.0018,0.0035,0.0022,0.0036,0.0039,0.0007,0.0013,0.0025,93.9,12.46,0.0027,1,4.23,0,0,1,60.0,0,0,0,0,0.0,0.0,0,0.0,0.0,0.0,1
13.0,12.6,0.0,5230.0,1940.0,0.0,4490.0,225.0,100.0,0.0,0.0,156.0,0.0,0.0,20.0,0.0,0.0,0.0,10.0,1435.0,1365.0,132.0,1.2,52.0,0.0,0.39,0.012,40.0,15.0,1340.0,10.0,35.0,0.0,4.28,3.75,2.05,0.143,0.0354,0.0074,0.0139,0.0094,0.011,0.0108,0.0022,0.00022,0.0123,0.0039,0.0019,0.0015,0.0016,0.0031,0.0025,0.0036,0.0041,0.00056,0.0012,0.0024,93.9,12.0,0.0027,1,4.28,0,0,1,70.0,0,0,0,0,0.0,0.0,0,0.0,0.0,0.0,1
3.8,3.0,0.0,1590.0,720.0,0.0,1490.0,68.0,35.0,2.0,0.0,39.0,0.0,0.0,5.7,0.0,0.0,0.0,0.0,1430.0,1371.0,90.0,1.03,16.0,0.0,0.114,0.015,42.0,19.0,0.0,0.0,39.0,0.0,4.22,3.71,1.98,0.185,0.0345,0.0093,0.0199,0.0106,0.0084,0.0302,0.0027,0.00074,0.019,0.0041,0.0024,0.0013,0.0016,0.0029,0.0011,0.0038,0.004,0.00054,0.0022,0.0027,93.9,10.26,0.0034,1,4.22,0,0,1,59.0,0,0,0,0,0.0,0.0,0,0.0,0.0,0.0,1
3.2,3.0,0.0,1140.0,530.0,0.0,1930.0,54.0,6.0,0.0,0.0,33.0,0.0,0.0,4.1,0.0,0.0,0.0,0.0,1430.0,1365.0,57.0,1.03,13.0,0.0,0.096,0.015,32.0,15.0,0.0,0.0,54.0,0.0,4.24,3.71,2.06,0.181,0.0386,0.009,0.0231,0.0103,0.009,0.0299,0.0026,0.0012,0.0204,0.0038,0.0018,0.0016,0.0022,0.0027,0.0012,0.0041,0.0049,0.00089,0.0016,0.0023,93.8,10.31,0.0034,1,4.24,0,0,1,65.0,0,0,0,0,0.0,0.0,0,0.0,0.0,0.0,1
4.8,4.5,0.0,0.0,100.0,0.0,0.0,3.0,16.0,0.0,0.0,52.0,0.0,0.0,6.9,0.0,0.0,0.0,5.0,1428.0,1367.0,85.0,1.08,20.0,0.0,0.144,0.02,30.0,2.0,0.0,0.0,0.0,0.0,4.16,3.64,2.01,0.193,0.0339,0.0115,0.0191,0.0101,0.0094,0.0332,0.0024,0.0012,0.0132,0.0035,0.0018,0.0014,0.0019,0.0034,0.0032,0.0031,0.0045,0.00082,0.0012,0.0036,94.0,10.83,0.003,1,4.16,1,0,0,61.0,0,0,0,0,0.0,0.0,0,1.5,0.0,0.0,1
4.8,4.7,0.0,2030.0,1040.0,0.0,1020.0,79.0,23.0,0.0,0.0,51.0,0.0,0.0,0.0,0.0,0.0,0.0,0.0,1438.0,1373.0,80.0,1.06,20.0,0.0,0.144,0.016,42.0,22.0,0.0,0.0,36.0,0.0,4.14,3.6,2.11,0.255,0.0343,0.0092,0.022,0.0096,0.0098,0.4095,0.0027,0.00095,0.0221,0.0041,0.0026,0.0013,0.002,0.0031,0.0013,0.0033,0.0045,0.00077,0.0012,0.0037,93.1,10.63,0.0034,1,4.14,1,0,0,65.0,0,0,0,0,0.0,0.0,0,1.5,0.0,0.0,1
4.8,4.7,0.0,2080.0,770.0,0.0,1310.0,88.0,29.0,3.0,0.0,51.0,0.0,0.0,7.0,0.0,0.0,0.0,2.0,1420.0,1372.0,90.0,1.06,20.0,0.0,0.145,0.013,43.0,16.0,0.0,0.0,41.0,0.0,4.15,3.62,2.06,0.261,0.0311,0.0091,0.0279,0.0101,0.0068,0.4095,0.0028,0.001,0.0186,0.0039,0.0026,0.0016,0.002,0.0034,0.0013,0.0039,0.0045,0.0012,0.0015,0.0037,93.2,10.63,0.0033,1,4.15,1,0,0,48.0,0,0,0,0,0.0,0.0,0,1.5,0.0,0.0,1
5.0,4.6,0.0,2130.0,720.0,0.0,1950.0,87.0,20.0,0.0,0.0,49.0,0.0,0.0,6.9,0.0,0.0,0.0,5.0,1430.0,1366.0,110.0,0.98,20.0,0.0,0.15,0.011,43.0,14.0,200.0,4.0,39.0,0.0,4.18,3.65,2.03,0.161,0.0382,0.0101,0.0194,0.0118,0.0078,0.024,0.0025,0.00076,0.0172,0.0034,0.0023,0.0018,0.0019,0.0036,0.0027,0.0036,0.0049,0.00062,0.0027,0.0048,93.9,9.8,0.0032,1,4.18,1,0,0,64.0,0,0,0,0,0.0,0.0,0,1.5,0.0,0.0,1
5.0,4.6,0.0,2120.0,950.0,0.0,1930.0,87.0,26.0,1.0,0.0,50.0,0.0,0.0,7.0,0.0,0.0,0.0,3.0,1439.0,1372.0,88.0,1.0,20.0,0.0,0.15,0.015,42.0,19.0,0.0,0.0,39.0,0.0,4.19,3.67,2.02,0.171,0.0386,0.0101,0.0172,0.0084,0.0087,0.0389,0.0027,0.00082,0.0169,0.0035,0.0019,0.0014,0.0018,0.0032,0.0019,0.0031,0.0051,0.00062,0.0012,0.0045,93.9,10.0,0.0034,1,4.19,1,0,0,67.0,0,0,0,0,0.0,0.0,0,1.5,0.0,0.0,1
6.0,6.0,0.0,2440.0,1310.0,0.0,1020.0,102.0,5.0,0.0,0.0,64.0,0.0,0.0,8.7,0.0,0.0,0.0,0.0,1452.0,1377.0,145.0,1.07,24.0,0.0,0.18,0.015,41.0,22.0,0.0,0.0,38.0,0.0,4.18,3.63,2.13,0.244,0.0366,0.0119,0.0328,0.0113,0.0069,0.4095,0.0022,0.0023,0.0241,0.0044,0.0017,0.0017,0.0025,0.0034,0.0021,0.0034,0.0052,0.0011,0.0054,0.0016,93.2,10.67,0.0024,1,4.18,1,0,0,75.0,0,0,0,0,0.0,0.0,0,1.5,0.0,0.0,1
4.0,3.85,0.0,1660.0,580.0,0.0,1420.0,78.0,10.0,0.0,0.0,40.0,0.0,0.0,0.0,0.0,0.0,0.0,0.0,1428.0,1362.0,64.0,1.0,16.0,0.0,0.12,0.014,42.0,15.0,0.0,0.0,44.0,0.0,4.22,3.68,2.07,0.158,0.0377,0.0103,0.0172,0.0086,0.0074,0.0184,0.0022,0.0011,0.0152,0.005,0.0022,0.0015,0.002,0.0034,0.0014,0.0033,0.0042,0.0009,0.006,0.0033,93.9,10.0,0.33%,0,4.22,0,0,1,66.0,0,0,0,0,0.0,0.0,0,0.0,0.0,0.0,1
6.0,5.9,0.0,2480.0,1010.0,0.0,2030.0,102.0,20.0,6.0,0.0,60.0,0.0,0.0,9.0,0.0,0.0,0.0,5.0,1423.0,1359.0,72.0,1.0,24.0,0.0,0.18,0.015,41.0,17.0,150.0,3.0,39.0,0.0,4.18,3.64,2.08,0.179,0.0367,0.0092,0.0193,0.0089,0.0096,0.0319,0.0022,0.0013,0.0156,0.0046,0.0021,0.0013,0.002,0.0025,0.0022,0.0034,0.004,0.00086,0.0059,0.0036,93.9,10.0,0.34%,0,4.18,1,0,0,64.0,0,0,0,0,0.0,0.0,0,1.5,0.0,0.0,1
10.2,9.9,0.0,4450.0,1540.0,0.0,2720.0,175.0,20.0,2.0,0.0,100.0,0.0,0.0,15.0,0.0,0.0,0.0,5.0,1434.0,1375.0,121.0,0.98,41.0,0.0,0.3,0.016,44.0,15.0,1050.0,10.0,30.0,0.0,4.26,3.75,1.97,0.199,0.0382,0.011,0.0167,0.0082,0.0077,0.0263,0.0023,0.0023,0.0156,0.0049,0.0022,0.0018,0.002,0.0038,0.002,0.0032,0.0048,0.00067,0.0041,0.0028,93.9,9.8,0.33%,0,4.26,0,0,1,59.0,0,0,0,0,0.0,0.0,0,0.0,0.0,0.0,1
3.8,3.2,0.0,1520.0,640.0,0.0,1640.0,68.0,43.0,0.0,0.0,38.0,0.0,0.0,5.0,0.0,0.0,0.0,0.0,1435.0,1374.0,59.0,1.0,15.2,0.0,0.114,0.015,40.0,17.0,0.0,0.0,43.0,0.0,4.21,3.56,2.51,0.225,0.0381,0.0114,0.0199,0.0098,0.0069,0.0732,0.0024,0.0019,0.0171,0.0057,0.0025,0.0016,0.0023,0.0036,0.0012,0.0029,0.0051,0.00093,0.0012,0.0031,93.4,10.0,0.32%,0,4.21,0,0,1,61.0,0,0,0,0,0.0,0.0,0,0.0,0.0,0.0,1
3.8,3.7,0.0,1420.0,1510.0,0.0,870.0,45.0,145.0,0.0,0.0,21.0,0.0,0.0,5.1,0.0,0.0,0.0,0.0,1443.0,1372.0,77.0,1.11,15.2,0.0,0.114,0.022,37.0,38.0,0.0,0.0,23.0,0.0,4.15,3.15,3.92,0.179,0.04,0.0099,0.0224,0.0097,0.0127,0.0145,0.0022,0.0011,0.0189,0.0047,0.0049,0.0016,0.0028,0.0012,0.0012,0.0016,0.005,0.00069,0.0016,0.0036,92.6,11.05,0.31%,0,4.15,1,0,0,71.0,0,0,0,0,0.0,0.0,0,1.5,0.0,0.0,1
4.0,3.5,0.0,1620.0,620.0,0.0,1230.0,72.0,43.0,0.0,0.0,41.0,0.0,0.0,5.0,0.0,0.0,0.0,0.0,1440.0,1378.0,77.0,1.03,16.0,0.0,0.12,0.017,41.0,16.0,0.0,0.0,44.0,0.0,4.24,3.57,2.59,0.222,0.0387,0.0105,0.0199,0.0103,0.0074,0.0826,0.0026,0.0013,0.0176,0.0062,0.0028,0.0015,0.0022,0.0035,0.0012,0.0031,0.0047,0.001,0.002,0.0038,93.4,10.25,0.34%,0,4.24,0,0,1,62.0,0,0,0,0,0.0,0.0,0,0.0,0.0,0.0,1
3.8,3.55,0.0,1520.0,620.0,0.0,1210.0,70.0,32.0,3.0,0.0,38.0,0.0,0.0,5.2,0.0,0.0,0.0,0.0,1422.0,1371.0,77.0,1.0,15.2,0.0,0.114,0.014,40.0,16.0,0.0,0.0,44.0,0.0,4.21,3.57,2.5,0.219,0.0379,0.0111,0.0194,0.0092,0.0063,0.106,0.0024,0.0016,0.0171,0.0055,0.0023,0.0016,0.0022,0.0038,0.0012,0.0027,0.0053,0.00089,0.0052,0.0031,93.4,10.0,0.29%,0,4.21,0,0,1,51.0,0,0,0,0,0.0,0.0,0,0.0,0.0,0.0,1
4.0,3.8,0.0,1620.0,630.0,0.0,1270.0,75.0,25.0,0.0,0.0,42.0,0.0,0.0,0.0,0.0,0.0,0.0,0.0,1425.0,1363.0,65.0,1.05,16.0,0.0,0.12,0.019,41.0,16.0,0.0,0.0,43.0,0.0,4.26,3.72,2.08,0.192,0.0381,0.011,0.0187,0.0091,0.0081,0.0319,0.0023,0.0016,0.0152,0.0052,0.0023,0.0016,0.002,0.0038,0.0012,0.003,0.0048,0.0009,0.0017,0.0028,93.8,10.5,0.33%,0,4.26,0,0,1,62.0,0,0,0,0,0.0,0.0,0,0.0,0.0,0.0,1
16.0,15.3,0.0,6560.0,2450.0,0.0,3950.0,255.0,35.0,16.0,0.0,179.0,0.0,0.0,21.0,0.0,0.0,0.0,10.0,1435.0,1376.0,124.0,1.22,52.8,0.0,0.48,0.017,42.0,15.0,1640.0,12.0,28.0,0.0,4.26,3.73,2.05,0.185,0.0385,0.0082,0.0177,0.0083,0.009,0.0251,0.002,0.0023,0.0159,0.0037,0.0022,0.0017,0.0019,0.003,0.0019,0.0038,0.0046,0.00077,0.0013,0.0034,93.8,12.19,0.30%,0,4.26,0,0,1,59.0,0,0,0,0,0.0,0.0,0,0.0,0.0,0.0,1
4.3,4.2,0.0,1800.0,610.0,0.0,1260.0,75.0,29.0,2.0,0.0,43.0,0.0,0.0,0.0,0.0,0.0,0.0,0.0,1441.0,1374.0,84.0,1.0,17.0,0.0,0.126,0.0176,42.0,14.0,0.0,0.0,42.0,0.0,4.13,3.6,2.04,0.204,0.0358,0.0116,0.0191,0.0092,0.009,0.4095,0.0025,0.0036,0.0203,0.0035,0.0031,0.0015,0.0022,0.0035,0.0012,0.0028,0.0048,0.001,0.0023,0.0037,93.3,10.0,0.34%,0,4.13,1,0,0,67.0,0,0,0,0,0.0,0.0,0,1.5,0.0,0.0,1
3.5,3.4,0.0,1480.0,1150.0,0.0,630.0,42.0,129.0,3.0,0.0,21.0,0.0,0.0,5.0,0.0,0.0,0.0,0.0,1446.0,1379.0,78.0,1.2,14.0,0.0,0.105,0.0223,41.0,32.0,340.0,9.0,18.0,0.0,4.16,3.17,3.89,0.16,0.0379,0.0097,0.0184,0.009,0.0118,0.0337,0.0024,0.0012,0.02,0.004,0.0049,0.0017,0.0031,0.0013,0.0012,0.0014,0.0041,0.00081,0.001,0.00043,92.6,12.0,0.33%,0,4.16,1,0,0,67.0,0,0,0,0,0.0,0.0,0,1.5,0.0,0.0,1
10.3,9.9,0.0,0.0,0.0,0.0,0.0,0.0,0.0,0.0,0.0,103.0,0.0,0.0,15.0,0.0,0.0,0.0,15.0,1430.0,1374.0,122.0,1.0,41.0,0.0,0.309,0.018,30.0,0.0,0.0,0.0,0.0,0.0,4.27,3.76,1.97,0.192,0.0373,0.0107,0.0203,0.0108,0.0081,0.0373,0.0023,0.0015,0.0162,0.0042,0.0023,0.002,0.0022,0.0032,0.0016,0.0034,0.0049,0.00078,0.0018,0.0023,93.9,10.0,0.36%,0,4.27,0,0,1,56.0,0,0,0,0,0.0,0.0,0,0.0,0.0,0.0,1
13.0,12.6,0.0,5260.0,1880.0,0.0,3680.0,215.0,60.0,0.0,0.0,160.0,0.0,0.0,20.0,0.0,0.0,0.0,10.0,1439.0,1362.0,145.0,1.23,52.0,0.0,0.39,0.018,40.0,14.0,1530.0,12.0,33.0,0.0,4.26,3.75,1.99,0.182,0.0342,0.0081,0.0196,0.0092,0.0108,0.0237,0.0022,0.0023,0.0188,0.0044,0.0022,0.0014,0.002,0.0025,0.0022,0.0036,0.0037,0.00081,0.0013,0.0045,93.9,12.31,0.30%,0,4.26,0,0,1,77.0,0,0,0,0,0.0,0.0,0,0.0,0.0,0.0,1
13.0,12.8,0.0,5230.0,1840.0,0.0,3380.0,220.0,40.0,15.0,0.0,160.0,0.0,0.0,20.0,0.0,0.0,0.0,10.0,1441.0,1365.0,125.0,1.23,52.0,0.0,0.39,0.019,40.0,14.0,1640.0,13.0,32.0,0.0,4.3,3.78,2.02,0.209,0.036,0.0074,0.0221,0.0108,0.0103,0.0249,0.0023,0.0017,0.0185,0.0045,0.0021,0.0011,0.0022,0.0023,0.0019,0.0032,0.0034,0.00081,0.0016,0.003,93.8,12.31,0.31%,0,4.3,0,0,1,76.0,0,0,0,0,0.0,0.0,0,0.0,0.0,0.0,1
6.0,5.8,0.0,2430.0,1740.0,0.0,1100.0,75.0,222.0,0.0,0.0,30.0,0.0,0.0,6.0,0.0,0.0,0.0,6.0,1442.0,1379.0,115.0,1.0,24.0,0.0,0.18,0.017,41.0,29.0,0.0,0.0,24.0,0.0,4.21,3.16,4.09,0.248,0.0347,0.0066,0.028,0.0121,0.0164,0.117,0.0024,0.002,0.0228,0.0047,0.0049,0.0014,0.0033,0.0010999999999999,0.0032,0.0019,0.0045,0.00094,0.0019,0.0036,92.1,10.0,0.38%,0,4.21,0,0,1,63.0,0,0,0,0,0.0,0.0,0,0.0,0.0,0.0,1
4.3,4.3,0.0,1710.0,680.0,0.0,1240.0,77.0,19.0,0.0,0.0,42.0,0.0,0.0,0.0,0.0,0.0,0.0,0.0,1437.0,1369.0,85.0,0.98,18.0,0.0,0.129,0.015,38.0,15.0,0.0,0.0,47.0,0.0,4.12,3.58,2.08,0.252,0.0353,0.0118,0.0234,0.0112,0.0076,0.4095,0.0026,0.003,0.0187,0.0037,0.0034,0.0017,0.0027,0.0035,0.0017,0.003,0.0052,0.00084,0.0021,0.0032,93.2,9.77,0.34%,0,4.12,1,0,0,68.0,0,0,0,0,0.0,0.0,0,1.5,0.0,0.0,1
18.0,16.7,0.0,6560.0,3520.0,0.0,5720.0,316.0,45.0,24.0,0.0,179.0,0.0,0.0,21.0,0.0,0.0,0.0,15.0,1437.0,1366.0,131.0,1.22,52.8,0.0,0.705,0.017,38.0,15.0,1640.0,11.0,36.0,0.0,4.3,3.78,2.0,0.199,0.0364,0.0093,0.0233,0.0111,0.0088,0.0345,0.0024,0.001,0.0173,0.0047,0.0023,0.0016,0.0021,0.0029,0.0019,0.0037,0.0043,0.00079,0.0022,0.0044,93.8,12.21,0.28%,0,4.3,0,0,1,71.0,0,0,0,0,0.0,0.0,0,0.0,0.0,0.0,1
8.2,8.1,0.0,3270.0,1430.0,0.0,2300.0,135.0,50.0,0.0,0.0,82.0,0.0,0.0,12.0,0.0,0.0,0.0,5.0,1425.0,1362.0,99.0,1.0,32.0,0.0,0.24,0.015,40.0,17.0,730.0,9.0,34.0,0.0,4.22,3.7,2.01,0.2,0.0377,0.0099,0.0192,0.009,0.0088,0.0223,0.0022,0.0014,0.0184,0.0045,0.0021,0.0014,0.0019,0.0028,0.002,0.0032,0.0044,0.00085,0.0039,0.0037,93.9,10.0,0.34%,0,4.22,0,0,1,63.0,0,0,0,0,0.0,0.0,0,0.0,0.0,0.0,1
10.3,9.9,0.0,4650.0,1520.0,0.0,4000.0,210.0,50.0,0.0,0.0,106.0,0.0,0.0,15.0,0.0,0.0,0.0,10.0,1425.0,1371.0,123.0,1.03,41.0,0.0,0.309,0.021,36.0,12.0,1640.0,13.0,36.0,0.0,4.28,3.77,1.97,0.18,0.0386,0.0081,0.0214,0.0117,0.0109,0.0334,0.0023,0.0017,0.0141,0.0042,0.0022,0.0014,0.002,0.0027,0.0034,0.0035,0.0046,0.00064,0.002,0.0038,93.9,10.29,0.37%,0,4.28,0,0,1,54.0,0,0,0,0,0.0,0.0,0,0.0,0.0,0.0,1
13.0,12.5,0.0,3880.0,1420.0,0.0,3120.0,175.0,40.0,11.0,0.0,163.0,0.0,0.0,20.0,0.0,0.0,0.0,10.0,1438.0,1370.0,136.0,1.25,52.0,0.0,0.39,0.02,30.0,11.0,1470.0,11.0,27.0,0.0,4.29,3.77,2.01,0.174,0.0352,0.0087,0.0185,0.0096,0.0085,0.0219,0.002,0.0021,0.0153,0.004,0.0021,0.0016,0.0019,0.0026,0.0017,0.0037,0.0048,0.00073,0.0015,0.003,93.9,12.54,0.27%,0,4.29,0,0,1,68.0,0,0,0,0,0.0,0.0,0,0.0,0.0,0.0,1
8.5,8.3,0.0,3440.0,1330.0,0.0,2150.0,130.0,60.0,0.0,0.0,89.0,0.0,0.0,12.0,0.0,0.0,0.0,8.0,1433.0,1365.0,107.0,1.05,32.0,0.0,0.24,0.019,40.0,16.0,1040.0,12.0,32.0,0.0,4.24,3.72,2.02,0.17,0.0369,0.0113,0.0193,0.0102,0.0072,0.0289,0.0023,0.002,0.016,0.0041,0.0022,0.0015,0.0019,0.0024,0.0016,0.0032,0.0034,0.00068,0.0013,0.004,93.9,10.47,0.32%,0,4.24,0,0,1,68.0,0,0,0,0,0.0,0.0,0,0.0,0.0,0.0,1
10.3,9.9,0.0,5820.0,2130.0,0.0,4200.0,265.0,60.0,10.0,0.0,110.0,0.0,0.0,15.0,0.0,0.0,0.0,10.0,1435.0,1370.0,148.0,1.07,41.0,0.0,0.3,0.023,39.0,14.0,1640.0,12.0,35.0,0.0,4.26,3.74,1.99,0.2,0.0386,0.0102,0.0204,0.0101,0.0089,0.0239,0.0025,0.002,0.016,0.0042,0.0021,0.0014,0.0024,0.0027,0.0023,0.0032,0.0039,0.00075,0.0033,0.0037,93.9,10.68,0.32%,0,4.26,0,0,1,65.0,0,0,0,0,0.0,0.0,0,0.0,0.0,0.0,1
10.3,9.9,0.0,3060.0,950.0,0.0,2700.0,140.0,0.0,0.0,0.0,119.0,0.0,0.0,15.0,0.0,0.0,0.0,10.0,1428.0,1370.0,140.0,1.16,41.0,0.0,0.309,0.017,37.0,11.0,1160.0,14.0,38.0,0.0,4.29,3.78,1.95,0.181,0.0387,0.0089,0.0208,0.0104,0.009,0.0284,0.0024,0.0022,0.0186,0.004,0.0023,0.0015,0.0023,0.0025,0.0012,0.0041,0.0045,0.00068,0.006,0.0038,93.9,11.55,0.33%,0,4.29,0,0,1,58.0,0,0,0,0,0.0,0.0,0,0.0,0.0,0.0,1
16.0,15.4,0.0,6160.0,2330.0,0.0,4130.0,270.0,20.0,16.0,0.0,179.0,0.0,0.0,21.0,0.0,0.0,0.0,10.0,1436.0,1369.0,140.0,1.21,52.8,0.0,0.48,0.019,39.0,15.0,1640.0,13.0,31.0,0.0,4.3,3.77,2.03,0.165,0.0361,0.0074,0.0188,0.0116,0.0111,0.0224,0.0024,0.0026,0.0212,0.0043,0.0022,0.0012,0.0018,0.0028,0.0018,0.0036,0.0025,0.0006,0.006,0.004,93.8,12.06,0.33%,0,4.3,0,0,1,67.0,0,0,0,0,0.0,0.0,0,0.0,0.0,0.0,1
3.8,3.4,0.0,1370.0,420.0,0.0,1300.0,66.0,0.0,0.0,0.0,42.0,0.0,0.0,5.1,0.0,0.0,0.0,0.0,1426.0,1375.0,75.0,1.11,16.0,0.0,0.114,0.014,39.0,11.0,210.0,6.0,45.0,0.0,4.24,3.6,2.48,0.231,0.0381,0.0087,0.0199,0.0103,0.007,0.0896,0.0024,0.003,0.0214,0.0049,0.0027,0.002,0.0021,0.003,0.0012,0.0044,0.0038,0.001,0.006,0.0048,93.4,11.05,0.30%,0,4.24,0,0,1,51.0,0,0,0,0,0.0,0.0,0,0.0,0.0,0.0,1
10.2,9.9,0.0,2440.0,1130.0,0.0,1180.0,105.0,27.0,6.0,0.0,110.0,0.0,0.0,15.0,0.0,0.0,0.0,5.0,1435.0,1378.0,132.0,1.08,41.0,0.0,0.3,0.023,30.0,11.0,1040.0,10.0,18.0,0.0,4.25,3.73,2.0,0.189,0.0397,0.0106,0.0193,0.0104,0.0077,0.0468,0.0024,0.0024,0.0217,0.0045,0.0021,0.0014,0.0019,0.0032,0.0014,0.0029,0.0046,0.00098,0.006,0.0046,93.8,10.78,0.37%,0,4.25,0,0,1,57.0,0,0,0,0,0.0,0.0,0,0.0,0.0,0.0,1
10.3,9.9,0.0,4420.0,1550.0,0.0,2850.0,175.0,30.0,5.0,0.0,109.0,0.0,0.0,15.0,0.0,0.0,0.0,5.0,1429.0,1371.0,140.0,1.06,40.0,0.0,0.3,0.017,43.0,15.0,860.0,8.0,34.0,0.0,4.27,3.75,2.01,0.169,0.0373,0.0102,0.0163,0.0143,0.0076,0.0409,0.0024,0.0017,0.0183,0.0044,0.0021,0.0015,0.0018,0.0029,0.0019,0.0034,0.0041,0.00074,0.0025,0.0047,93.8,10.58,0.33%,0,4.27,0,0,1,58.0,0,0,0,0,0.0,0.0,0,0.0,0.0,0.0,1
10.3,9.9,0.0,4020.0,1740.0,0.0,3300.0,170.0,80.0,0.0,0.0,108.0,0.0,0.0,15.0,0.0,0.0,0.0,5.0,1428.0,1367.0,128.0,1.05,40.0,0.0,0.3,0.017,39.0,17.0,720.0,7.0,37.0,0.0,4.29,3.77,1.99,0.167,0.0354,0.0104,0.0152,0.0089,0.0122,0.0252,0.0023,0.00086,0.0185,0.0042,0.002,0.0015,0.0017,0.0026,0.002,0.0034,0.0033,0.00079,0.0025,0.0043,93.9,10.49,0.33%,0,4.29,0,0,1,61.0,0,0,0,0,0.0,0.0,0,0.0,0.0,0.0,1
5.0,3.0,0.0,2110.0,510.0,0.0,2060.0,95.0,29.0,3.0,0.0,54.0,0.0,0.0,4.3,0.0,0.0,0.0,0.0,1441.0,1377.0,68.0,1.08,21.0,0.0,0.153,0.0187,42.0,10.0,320.0,6.0,41.0,0.0,4.25,3.72,2.06,0.172,0.0382,0.0099,0.0182,0.009,0.0088,0.0231,0.0024,0.0021,0.0168,0.0047,0.002,0.0015,0.0021,0.0034,0.0012,0.0035,0.0045,0.00066,0.0046,0.0049,93.8,10.8,0.35%,0,4.25,0,0,1,64.0,0,0,0,0,0.0,0.0,0,0.0,0.0,0.0,1
3.9,3.5,0.0,1580.0,600.0,0.0,1200.0,70.0,60.0,0.0,0.0,42.0,0.0,0.0,5.0,0.0,0.0,0.0,0.0,1440.0,1379.0,73.0,1.08,15.0,0.0,0.115,0.0172,41.0,15.0,0.0,0.0,44.0,0.0,4.19,3.52,2.6,0.226,0.037,0.0107,0.0171,0.0085,0.0081,0.0678,0.0023,0.0018,0.017,0.0045,0.002,0.0013,0.0021,0.0029,0.0012,0.0036,0.0044,0.00096,0.0016,0.0053,93.4,10.77,0.34%,0,4.19,1,0,0,61.0,0,0,0,0,0.0,0.0,0,1.5,0.0,0.0,1
13.0,12.5,0.0,6050.0,2270.0,0.0,2880.0,265.0,35.0,0.0,0.0,170.0,0.0,0.0,20.0,0.0,0.0,0.0,10.0,1437.0,1359.0,144.0,1.31,52.8,0.0,0.39,0.019,43.0,16.0,1640.0,13.0,27.0,0.0,4.29,3.77,2.02,0.177,0.0382,0.0087,0.0173,0.01,0.0083,0.0452,0.0023,0.0011,0.0187,0.004,0.0032,0.0015,0.0019,0.0027,0.0021,0.0034,0.0049,0.00069,0.005,0.003,93.8,13.08,0.26%,0,4.29,0,0,1,78.0,0,0,0,0,0.0,0.0,0,0.0,0.0,0.0,1
10.2,9.9,0.0,4340.0,1540.0,0.0,1460.0,180.0,40.0,0.0,0.0,110.0,0.0,0.0,15.0,0.0,0.0,0.0,10.0,1433.0,1371.0,142.0,1.08,41.0,0.0,0.3,0.019,47.0,17.0,1140.0,12.0,24.0,0.0,4.24,3.72,1.99,0.203,0.0385,0.0103,0.0194,0.0094,0.0079,0.0304,0.0024,0.0028,0.0202,0.004,0.0018,0.0012,0.0026,0.0029,0.0025,0.0032,0.0039,0.00089,0.0015,0.0034,93.9,10.78,0.30%,0,4.24,0,0,1,62.0,0,0,0,0,0.0,0.0,0,0.0,0.0,0.0,1
4.0,3.2,0.0,1610.0,510.0,0.0,1530.0,75.0,8.0,6.0,0.0,46.0,0.0,0.0,4.8,0.0,0.0,0.0,0.0,1432.0,1375.0,76.0,1.15,16.0,0.0,0.12,0.015,40.0,13.0,100.0,3.0,45.0,0.0,4.25,3.72,2.04,0.19,0.038,0.009,0.0172,0.0106,0.009,0.0376,0.0023,0.0027,0.0221,0.0059,0.002,0.0017,0.002,0.0036,0.0012,0.0037,0.0049,0.00073,0.006,0.0041,93.8,11.5,0.30%,0,4.25,0,0,1,57.0,0,0,0,0,0.0,0.0,0,0.0,0.0,0.0,1
10.4,9.9,0.0,4150.0,1760.0,0.0,2800.0,185.0,10.0,0.0,0.0,110.0,0.0,0.0,15.0,0.0,0.0,0.0,10.0,1425.0,1374.0,125.0,1.06,41.0,0.0,0.309,0.021,40.0,17.0,740.0,7.0,31.0,0.0,4.27,3.76,1.99,0.189,0.0343,0.0103,0.0171,0.0098,0.0073,0.0277,0.0023,0.002,0.0153,0.0037,0.002,0.0015,0.002,0.0027,0.0024,0.0032,0.0048,0.00076,0.0057,0.0032,93.9,10.58,0.36%,0,4.27,0,0,1,51.0,0,0,0,0,0.0,0.0,0,0.0,0.0,0.0,1
6.0,5.8,0.0,2330.0,950.0,0.0,2510.0,70.0,222.0,4.0,0.0,32.0,0.0,0.0,9.0,0.0,0.0,0.0,2.0,1439.0,1378.0,105.0,1.07,24.0,0.0,0.18,0.02,39.0,16.0,210.0,4.0,42.0,0.0,4.2,3.15,4.09,0.164,0.0354,0.0075,0.0284,0.0118,0.011,0.125,0.0023,0.0014,0.0148,0.0035,0.0049,0.0017,0.0032,0.0010999999999999,0.0018,0.0016,0.0047,0.00053,0.0015,0.00051,92.2,10.67,0.35%,0,4.2,0,0,1,61.0,0,0,0,0,0.0,0.0,0,0.0,0.0,0.0,1
4.0,3.5,0.0,1660.0,550.0,0.0,1180.0,71.0,48.0,0.0,0.0,42.0,0.0,0.0,5.1,0.0,0.0,0.0,0.0,1430.0,1374.0,65.0,1.05,16.0,0.0,0.12,0.0144,42.0,14.0,0.0,0.0,45.0,0.0,4.22,3.56,2.58,0.238,0.0341,0.0094,0.0197,0.0119,0.0091,0.0509,0.0024,0.003,0.0208,0.0052,0.0021,0.0015,0.0021,0.0033,0.0013,0.0038,0.0049,0.00062,0.006,0.0035,93.4,10.5,0.37%,0,4.22,0,0,1,56.0,0,0,0,0,0.0,0.0,0,0.0,0.0,0.0,1
13.0,12.6,0.0,5690.0,1860.0,0.0,2310.0,220.0,55.0,7.0,0.0,158.0,0.0,0.0,20.0,0.0,0.0,0.0,0.0,1435.0,1362.0,154.0,1.22,52.0,0.0,0.39,0.017,44.0,14.0,1570.0,12.0,26.0,0.0,4.32,3.79,2.03,0.153,0.0381,0.0073,0.0163,0.008,0.0091,0.0246,0.0024,0.0023,0.0208,0.0041,0.002,0.0013,0.0016,0.0026,0.0012,0.0035,0.0039,0.00085,0.0016,0.0033,93.8,12.15,0.31%,0,4.32,0,1,0,73.0,0,0,0,0,0.0,0.0,0,0.0,0.0,0.0,1
8.3,8.1,0.0,4140.0,1530.0,0.0,2540.0,170.0,52.0,14.0,0.0,85.0,0.0,0.0,12.5,0.0,0.0,0.0,6.0,1430.0,1375.0,80.0,1.02,32.0,0.0,0.24,0.018,44.0,16.0,740.0,8.0,33.0,0.0,4.26,3.75,1.97,0.157,0.0352,0.0096,0.0181,0.0088,0.0069,0.0224,0.0025,0.0011,0.0149,0.0056,0.0019,0.0013,0.0017,0.0029,0.0014,0.003,0.0044,0.0011,0.0031,0.0033,93.9,10.24,0.35%,0,4.26,0,0,1,55.0,0,0,0,0,0.0,0.0,0,0.0,0.0,0.0,1
10.3,9.9,0.0,3990.0,1450.0,0.0,2300.0,180.0,55.0,0.0,0.0,108.0,0.0,0.0,0.0,0.0,0.0,0.0,10.0,1430.0,1371.0,123.0,1.05,41.0,0.0,0.3,0.017,39.0,14.0,840.0,8.0,27.0,0.0,4.26,3.75,1.96,0.153,0.0384,0.0095,0.0162,0.0077,0.0078,0.0222,0.0023,0.0012,0.0173,0.0049,0.0023,0.0018,0.0016,0.0031,0.0024,0.0036,0.0046,0.00097,0.0015,0.0037,93.9,10.49,0.34%,0,4.26,0,0,1,59.0,0,0,0,0,0.0,0.0,0,0.0,0.0,0.0,1
3.8,3.2,0.0,1590.0,570.0,0.0,1210.0,75.0,25.0,0.0,0.0,40.0,0.0,0.0,0.0,0.0,0.0,0.0,0.0,1430.0,1367.0,59.0,1.05,16.0,0.0,0.114,0.018,42.0,15.0,0.0,0.0,43.0,0.0,4.28,3.75,2.05,0.17,0.0374,0.0113,0.0193,0.0106,0.0064,0.0252,0.0026,0.0031,0.0215,0.0041,0.0018,0.0012,0.0024,0.0035,0.0013,0.003,0.0048,0.00079,0.0021,0.0034,93.8,10.53,0.30%,0,4.28,0,0,1,63.0,0,0,0,0,0.0,0.0,0,0.0,0.0,0.0,1
3.8,3.4,0.0,1460.0,510.0,0.0,820.0,62.0,33.0,6.0,0.0,40.0,0.0,0.0,0.0,0.0,0.0,0.0,0.0,1430.0,1377.0,72.0,1.05,16.0,0.0,0.114,0.016,38.0,13.0,0.0,0.0,35.0,0.0,4.22,3.58,2.5,0.219,0.0385,0.0108,0.0239,0.0112,0.0077,0.0532,0.0027,0.0043,0.0254,0.0042,0.0028,0.0012,0.0025,0.0036,0.0015,0.003,0.0052,0.00056,0.0018,0.0041,93.4,10.53,0.29%,0,4.22,0,0,1,53.0,0,0,0,0,0.0,0.0,0,0.0,0.0,0.0,1
6.0,5.9,0.0,2570.0,850.0,0.0,1540.0,110.0,5.0,8.0,0.0,63.0,0.0,0.0,8.8,0.0,0.0,0.0,0.0,1439.0,1373.0,105.0,1.05,24.0,0.0,0.18,0.018,43.0,14.0,0.0,0.0,43.0,0.0,4.18,3.65,2.07,0.199,0.0348,0.0105,0.0211,0.0103,0.0072,0.4095,0.0026,0.0037,0.024,0.0043,0.0026,0.0013,0.0022,0.0037,0.0012,0.0025,0.0052,0.00058,0.0025,0.0026,93.3,10.5,0.31%,0,4.18,1,0,0,66.0,0,0,0,0,0.0,0.0,0,1.5,0.0,0.0,1
10.3,9.9,0.0,4230.0,1470.0,0.0,2840.0,170.0,30.0,10.0,0.0,108.0,0.0,0.0,0.0,0.0,0.0,0.0,10.0,1425.0,1375.0,130.0,1.05,41.0,0.0,0.309,0.021,41.0,14.0,1120.0,11.0,34.0,0.0,4.26,3.75,1.98,0.154,0.0362,0.0105,0.0164,0.0082,0.0098,0.0251,0.0024,0.0011,0.0168,0.004,0.0022,0.0015,0.0017,0.0036,0.0034,0.0032,0.0046,0.00081,0.0016,0.0031,93.9,10.49,0.36%,0,4.26,0,0,1,50.0,0,0,0,0,0.0,0.0,0,0.0,0.0,0.0,1
10.3,9.9,0.0,4230.0,1440.0,0.0,2930.0,170.0,30.0,10.0,0.0,110.0,0.0,0.0,0.0,0.0,0.0,0.0,8.0,1420.0,1372.0,131.0,1.07,41.0,0.0,0.309,0.021,41.0,14.0,1080.0,10.0,34.0,0.0,4.26,3.76,1.94,0.176,0.0371,0.0107,0.0185,0.0084,0.0078,0.035,0.0023,0.0014,0.0173,0.0045,0.0022,0.0013,0.0018,0.0027,0.0017,0.0031,0.0045,0.00099,0.0015,0.0037,93.9,10.68,0.35%,0,4.26,0,0,1,48.0,0,0,0,0,0.0,0.0,0,0.0,0.0,0.0,1
16.0,15.6,0.0,6390.0,2450.0,0.0,4490.0,270.0,110.0,0.0,0.0,179.0,0.0,0.0,21.0,0.0,0.0,0.0,0.0,1432.0,1367.0,127.0,1.24,52.8,0.0,0.48,0.018,40.0,15.0,1640.0,11.0,33.0,0.0,4.28,3.75,2.03,0.147,0.0362,0.0075,0.0166,0.0085,0.0086,0.0436,0.0024,0.0012,0.0164,0.0045,0.0019,0.0015,0.0017,0.0029,0.0021,0.0036,0.0043,0.00079,0.002,0.0051,93.9,12.38,0.30%,0,4.28,0,0,1,65.0,0,0,0,0,0.0,0.0,0,0.0,0.0,0.0,1
10.4,9.9,0.0,2260.0,1040.0,0.0,1300.0,98.0,5.0,8.0,0.0,108.0,0.0,0.0,15.0,0.0,0.0,0.0,10.0,1428.0,1373.0,125.0,1.04,40.0,0.0,0.3,0.017,30.0,10.0,800.0,8.0,13.0,0.0,4.25,3.73,2.01,0.18,0.0377,0.0111,0.0162,0.008,0.0068,0.031,0.0023,0.0024,0.0192,0.0046,0.0021,0.0016,0.002,0.0033,0.0018,0.0035,0.0068,0.00061,0.0025,0.0042,93.9,10.38,0.34%,0,4.25,0,0,1,55.0,0,0,0,0,0.0,0.0,0,0.0,0.0,0.0,1
3.8,3.1,0.0,1620.0,580.0,0.0,1280.0,70.0,10.0,1.0,0.0,40.0,0.0,0.0,0.0,0.0,0.0,0.0,0.0,1438.0,1371.0,52.0,1.05,15.0,0.0,0.108,0.021,43.0,15.0,0.0,0.0,42.0,0.0,4.25,3.73,2.01,0.2,0.0342,0.0117,0.0199,0.0106,0.0063,0.039,0.0028,0.004,0.0239,0.0048,0.0022,0.0015,0.0024,0.004,0.0011,0.0031,0.0054,0.0006,0.0024,0.0042,93.8,10.53,0.34%,0,4.25,0,0,1,67.0,0,0,0,0,0.0,0.0,0,0.0,0.0,0.0,1
3.8,3.5,0.0,1510.0,540.0,0.0,730.0,59.0,9.0,6.0,0.0,42.0,0.0,0.0,0.0,0.0,0.0,0.0,0.0,1437.0,1373.0,71.0,1.11,16.0,0.0,0.114,0.017,40.0,14.0,140.0,4.0,32.0,0.0,4.25,3.72,2.06,0.2,0.0355,0.0107,0.0209,0.0099,0.007,0.0334,0.0026,0.004,0.0246,0.0045,0.0019,0.0015,0.0023,0.0038,0.0011,0.0034,0.0055,0.00067,0.0016,0.0036,93.8,11.05,0.33%,0,4.25,0,0,1,64.0,0,0,0,0,0.0,0.0,0,0.0,0.0,0.0,1
10.3,9.9,0.0,4520.0,1430.0,0.0,2920.0,175.0,46.0,10.0,0.0,110.0,0.0,0.0,0.0,0.0,0.0,0.0,0.0,1430.0,1377.0,127.0,1.07,41.0,0.0,0.3,0.024,44.0,14.0,910.0,9.0,33.0,0.0,4.24,3.72,2.0,0.186,0.0343,0.0111,0.0198,0.0103,0.0078,0.0364,0.0027,0.0017,0.0163,0.005,0.0021,0.0016,0.0022,0.0031,0.0011,0.0031,0.0048,0.00095,0.0026,0.0033,93.9,10.68,0.32%,0,4.24,0,0,1,53.0,0,0,0,0,0.0,0.0,0,0.0,0.0,0.0,1
4.2,3.85,0.0,1850.0,810.0,0.0,1840.0,90.0,68.0,7.0,0.0,21.0,0.0,0.0,5.7,0.0,0.0,0.0,0.0,1425.0,1372.0,66.0,1.0,17.0,0.0,0.126,0.012,41.0,18.0,0.0,0.0,41.0,0.0,4.23,3.56,2.61,0.208,0.0364,0.009,0.0201,0.0107,0.0088,0.095,0.0031,0.0039,0.0225,0.0053,0.002,0.0014,0.0029,0.0043,0.0012,0.0022,0.0051,0.00077,0.0019,0.0037,93.3,10.0,0.36%,0,4.23,0,0,1,53.0,0,0,0,0,0.0,0.0,0,0.0,0.0,0.0,1
4.2,3.8,0.0,1690.0,630.0,0.0,980.0,85.0,0.0,0.0,0.0,21.0,0.0,0.0,5.7,0.0,0.0,0.0,0.0,1429.0,1380.0,85.0,1.0,17.0,0.0,0.126,0.013,41.0,15.0,0.0,0.0,36.0,0.0,4.25,3.57,2.64,0.215,0.0344,0.009,0.0211,0.0105,0.0079,0.102,0.0032,0.0044,0.0267,0.0053,0.0035,0.0015,0.0026,0.0039,0.0012,0.0021,0.0043,0.00071,0.0021,0.0039,93.3,10.0,0.34%,0,4.25,0,0,1,49.0,0,0,0,0,0.0,0.0,0,0.0,0.0,0.0,1
3.8,3.4,0.0,1700.0,550.0,0.0,1150.0,65.0,45.0,5.0,0.0,38.0,0.0,0.0,0.0,0.0,0.0,0.0,0.0,1431.0,1375.0,73.0,1.0,16.0,0.0,0.114,0.011,45.0,14.0,0.0,0.0,41.0,0.0,4.13,3.47,2.59,0.214,0.0336,0.0109,0.0202,0.0107,0.0079,0.0717,0.003,0.0043,0.0278,0.0051,0.0026,0.0013,0.0027,0.0038,0.0012,0.0034,0.0048,0.00055,0.0016,0.0037,93.5,10.0,0.35%,0,4.13,1,0,0,56.0,0,0,0,0,0.0,0.0,0,1.5,0.0,0.0,1
5.3,5.0,0.0,2150.0,930.0,0.0,1220.0,98.0,74.0,2.0,0.0,29.0,0.0,0.0,7.8,0.0,0.0,0.0,0.0,1428.0,1371.0,115.0,1.09,22.0,0.0,0.16,0.014,41.0,18.0,0.0,0.0,42.0,0.0,4.24,3.57,2.6,0.215,0.0361,0.0115,0.0251,0.0124,0.0081,0.093,0.0031,0.002,0.0203,0.0052,0.0028,0.0017,0.0025,0.0035,0.0012,0.0021,0.0046,0.001,0.0026,0.003,93.3,10.94,0.30%,0,4.24,0,0,1,57.0,0,0,0,0,0.0,0.0,0,0.0,0.0,0.0,1
9.3,9.1,0.0,0.0,1640.0,0.0,3290.0,160.0,50.0,10.0,0.0,93.0,0.0,0.0,13.5,0.0,0.0,0.0,0.0,1436.0,1363.0,94.0,1.0,36.0,0.0,0.27,0.013,41.0,18.0,0.0,0.0,41.0,0.0,4.13,3.61,2.01,0.281,0.029,0.0098,0.0201,0.01,0.0094,0.4095,0.003,0.0048,0.0174,0.0044,0.0018,0.0011,0.002,0.0023,0.0011,0.0031,0.0049,0.00068,0.0028,0.0074,93.4,10.0,0.34%,0,4.13,1,0,0,73.0,0,0,0,0,0.0,0.0,0,1.5,0.0,0.0,1
10.2,9.9,0.0,4350.0,1540.0,0.0,3220.0,170.0,20.0,15.0,0.0,102.0,0.0,0.0,15.0,0.0,0.0,0.0,0.0,1435.0,1370.0,129.0,1.0,41.0,0.0,0.3,0.013,43.0,15.0,530.0,5.0,37.0,0.0,4.23,3.72,1.98,0.207,0.0336,0.0098,0.0202,0.0104,0.007,0.0392,0.0028,0.0025,0.0177,0.0049,0.0023,0.0013,0.0021,0.0027,0.001,0.0034,0.0043,0.001,0.006,0.0042,93.9,10.0,0.32%,0,4.23,0,0,1,65.0,0,0,0,0,0.0,0.0,0,0.0,0.0,0.0,1
5.2,4.4,0.0,2160.0,790.0,0.0,1540.0,95.0,73.0,9.0,0.0,28.0,0.0,0.0,6.9,0.0,0.0,0.0,0.0,1428.0,1372.0,90.0,1.08,21.0,0.0,0.156,0.015,42.0,15.0,0.0,0.0,43.0,0.0,4.19,3.51,2.65,0.22,0.0358,0.0087,0.0253,0.0127,0.009,0.126,0.0029,0.0029,0.0214,0.0051,0.0025,0.0014,0.0025,0.0033,0.0012,0.0021,0.0049,0.00079,0.0048,0.0034,93.3,10.77,0.30%,0,4.19,1,0,0,56.0,0,0,0,0,0.0,0.0,0,1.5,0.0,0.0,1
3.8,3.4,0.0,1340.0,380.0,0.0,1210.0,56.0,20.0,0.0,0.0,40.0,0.0,0.0,0.0,0.0,0.0,0.0,0.0,1424.0,1360.0,69.0,1.05,16.0,0.0,0.114,0.015,37.0,10.0,0.0,0.0,38.0,0.0,4.18,3.52,2.58,0.214,0.0335,0.0106,0.0199,0.0157,0.0059,0.144,0.0031,0.003,0.0199,0.005,0.0025,0.0013,0.0027,0.003,0.0011,0.0034,0.0044,0.00078,0.0054,0.0036,93.3,10.53,0.28%,0,4.18,1,0,0,64.0,0,0,0,0,0.0,0.0,0,1.5,0.0,0.0,1
3.8,3.5,0.0,1610.0,650.0,0.0,1540.0,66.0,4.0,0.0,0.0,41.0,0.0,0.0,0.0,0.0,0.0,0.0,0.0,1438.0,1378.0,76.0,1.08,16.0,0.0,0.114,0.018,42.0,17.0,0.0,0.0,41.0,0.0,4.28,3.75,2.03,0.185,0.0387,0.0111,0.0199,0.011,0.0067,0.0391,0.003,0.0028,0.0215,0.0055,0.0021,0.0014,0.0024,0.0034,0.0013,0.0037,0.0052,0.00069,0.0034,0.0035,93.8,10.79,0.30%,0,4.28,0,0,1,60.0,0,0,0,0,0.0,0.0,0,0.0,0.0,0.0,1
4.0,3.9,0.0,1690.0,660.0,0.0,1210.0,69.0,33.0,5.0,0.0,39.0,0.0,0.0,0.0,0.0,0.0,0.0,0.0,1435.0,1373.0,72.0,0.98,16.0,0.0,0.12,0.015,42.0,17.0,0.0,0.0,41.0,0.0,4.23,3.7,2.04,0.179,0.0353,0.0105,0.0189,0.0104,0.0081,0.0288,0.0029,0.0031,0.0238,0.0048,0.0022,0.0015,0.0023,0.0039,0.0016,0.0033,0.0051,0.00079,0.0043,0.0027,93.9,9.75,0.33%,0,4.23,0,0,1,62.0,0,0,0,0,0.0,0.0,0,0.0,0.0,0.0,1
4.0,3.9,0.0,1990.0,1090.0,0.0,1190.0,80.0,27.0,0.0,0.0,39.0,0.0,0.0,0.0,0.0,0.0,0.0,0.0,1438.0,1370.0,78.0,0.98,16.0,0.0,0.12,0.014,42.0,23.0,0.0,0.0,34.0,0.0,4.23,3.71,2.02,0.187,0.0351,0.01,0.0199,0.0111,0.0071,0.0495,0.0029,0.0033,0.0269,0.005,0.0022,0.0016,0.0022,0.0031,0.0013,0.0032,0.0052,0.00095,0.0056,0.0037,93.8,9.75,0.34%,0,4.23,0,0,1,68.0,0,0,0,0,0.0,0.0,0,0.0,0.0,0.0,1
3.8,3.5,0.0,1580.0,780.0,0.0,300.0,60.0,25.0,1.0,0.0,38.0,0.0,0.0,0.0,0.0,0.0,0.0,0.0,1428.0,1366.0,89.0,1.0,16.0,0.0,0.115,0.012,42.0,21.0,0.0,0.0,19.0,0.0,4.28,3.77,1.95,0.183,0.0368,0.0114,0.0196,0.0107,0.0059,0.0279,0.0029,0.003,0.0268,0.0053,0.0021,0.0014,0.0022,0.0035,0.0012,0.0032,0.0048,0.001,0.006,0.0045,93.9,10.0,0.27%,0,4.28,0,0,1,62.0,0,0,0,0,0.0,0.0,0,0.0,0.0,0.0,1
10.2,9.9,0.0,4340.0,1950.0,0.0,2710.0,178.0,66.0,3.0,0.0,107.0,0.0,0.0,0.0,0.0,0.0,0.0,6.0,1432.0,1376.0,131.0,1.05,41.0,0.0,0.3,0.015,43.0,19.0,640.0,6.0,32.0,0.0,4.23,3.71,2.02,0.171,0.034,0.0119,0.0182,0.0083,0.0066,0.0222,0.0027,0.0018,0.0209,0.005,0.0026,0.0015,0.0019,0.0031,0.0019,0.0031,0.0038,0.00089,0.0041,0.0037,93.9,10.49,0.30%,0,4.23,0,0,1,56.0,0,0,0,0,0.0,0.0,0,0.0,0.0,0.0,1
6.0,5.9,0.0,2530.0,1830.0,0.0,1300.0,75.0,222.0,0.0,0.0,30.0,0.0,0.0,9.0,0.0,0.0,0.0,5.0,1442.0,1383.0,92.0,1.0,24.0,0.0,0.18,0.011,42.0,31.0,0.0,0.0,27.0,0.0,4.18,3.13,4.09,0.196,0.0297,0.0065,0.0337,0.0132,0.0126,0.12,0.003,0.0023,0.0251,0.0042,0.0049,0.0015,0.0029,0.0011,0.0028,0.0012,0.0042,0.00077,0.006,0.0036,92.2,10.0,0.34%,0,4.18,1,0,0,59.0,0,0,0,0,0.0,0.0,0,1.5,0.0,0.0,1
4.4,3.0,0.0,1860.0,880.0,0.0,1280.0,76.0,32.0,15.0,0.0,43.0,0.0,0.0,5.9,0.0,0.0,0.0,0.0,1438.0,1373.0,90.0,0.98,18.0,0.0,0.129,0.012,42.0,20.0,0.0,0.0,38.0,0.0,4.25,3.74,1.98,0.225,0.0382,0.0101,0.0238,0.0104,0.0066,0.0247,0.0031,0.0016,0.0195,0.005,0.0022,0.0012,0.002,0.003,0.0011,0.0028,0.0054,0.001,0.0023,0.0051,93.8,9.77,0.32%,0,4.25,0,0,1,65.0,0,0,0,0,0.0,0.0,0,0.0,0.0,0.0,1
5.2,5.0,0.0,2180.0,960.0,0.0,1670.0,85.0,40.0,2.0,0.0,51.0,0.0,0.0,7.2,0.0,0.0,0.0,3.0,1442.0,1373.0,125.0,0.98,21.0,0.0,0.156,0.012,42.0,18.0,0.0,0.0,40.0,0.0,4.23,3.73,1.92,0.224,0.0376,0.0106,0.0232,0.0105,0.0081,0.0231,0.0029,0.0016,0.02,0.0048,0.0022,0.0015,0.002,0.0029,0.0021,0.0031,0.0047,0.00079,0.0017,0.0051,93.9,9.81,0.31%,0,4.23,0,0,1,69.0,0,0,0,0,0.0,0.0,0,0.0,0.0,0.0,1
6.1,6.0,0.0,2550.0,1100.0,0.0,1530.0,102.0,16.0,0.0,0.0,61.0,0.0,0.0,9.0,0.0,0.0,0.0,0.0,1432.0,1373.0,129.0,1.0,25.0,0.0,0.18,0.012,42.0,18.0,0.0,0.0,40.0,0.0,4.19,3.65,2.09,0.219,0.032,0.0086,0.0221,0.0103,0.0068,0.4095,0.003,0.0019,0.0193,0.0045,0.0021,0.0018,0.0021,0.0031,0.0011,0.0034,0.005,0.00088,0.0031,0.003,93.3,10.0,0.33%,0,4.19,1,0,0,59.0,0,0,0,0,0.0,0.0,0,1.5,0.0,0.0,1
3.8,3.4,0.0,1570.0,670.0,0.0,1130.0,60.0,45.0,7.0,0.0,39.0,0.0,0.0,0.0,0.0,0.0,0.0,0.0,1429.0,1367.0,69.0,1.03,15.0,0.0,0.115,0.015,41.0,18.0,0.0,0.0,41.0,0.0,4.18,3.54,2.48,0.21,0.035,0.0111,0.0222,0.0116,0.0068,0.0915,0.0028,0.0016,0.0193,0.0043,0.0026,0.0016,0.0022,0.0029,0.0014,0.0032,0.0046,0.00085,0.0016,0.0038,93.5,10.26,0.31%,0,4.18,1,0,0,62.0,0,0,0,0,0.0,0.0,0,1.5,0.0,0.0,1
16.0,15.5,0.0,6560.0,2640.0,0.0,4200.0,260.0,65.0,22.0,0.0,179.0,0.0,0.0,21.0,0.0,0.0,0.0,10.0,1433.0,1370.0,166.0,1.25,52.8,0.0,0.48,0.013,42.0,17.0,1550.0,10.0,32.0,0.0,4.28,3.75,2.03,0.176,0.0371,0.0072,0.0199,0.0095,0.0076,0.0336,0.0027,0.0022,0.0191,0.0044,0.0021,0.0016,0.0022,0.003,0.002,0.0037,0.0029,0.00091,0.006,0.0044,93.8,12.5,0.28%,0,4.28,0,0,1,63.0,0,0,0,0,0.0,0.0,0,0.0,0.0,0.0,1
10.3,9.9,0.0,4270.0,1810.0,0.0,2940.0,170.0,50.0,0.0,0.0,110.0,0.0,0.0,15.0,0.0,0.0,0.0,8.0,1425.0,1372.0,120.0,1.07,41.0,0.0,0.309,0.021,41.0,18.0,770.0,7.0,33.0,0.0,4.27,3.76,1.98,0.175,0.0362,0.0094,0.021,0.0099,0.0092,0.0279,0.0028,0.0022,0.0199,0.004,0.0023,0.0017,0.0027,0.0032,0.0029,0.0037,0.005,0.00077,0.0038,0.0026,93.9,10.68,0.36%,0,4.27,0,0,1,53.0,0,0,0,0,0.0,0.0,0,0.0,0.0,0.0,1
3.8,3.4,0.0,1600.0,610.0,0.0,1060.0,65.0,47.0,3.0,0.0,38.0,0.0,0.0,0.0,0.0,0.0,0.0,0.0,1428.0,1367.0,70.0,1.0,16.0,0.0,0.114,0.013,42.0,16.0,0.0,0.0,42.0,0.0,4.08,3.42,2.58,0.224,0.0363,0.0106,0.0238,0.0117,0.0058,0.0826,0.0029,0.0021,0.0204,0.0043,0.0024,0.0016,0.0022,0.0029,0.0012,0.0029,0.005,0.00096,0.0036,0.0032,93.5,10.0,0.29%,0,4.08,1,0,0,61.0,0,0,0,0,0.0,0.0,0,1.5,0.0,0.0,1
4.2,3.9,0.0,1770.0,890.0,0.0,990.0,70.0,64.0,5.0,0.0,21.0,0.0,0.0,5.8,0.0,0.0,0.0,0.0,1435.0,1373.0,91.0,1.0,17.0,0.0,0.126,0.011,42.0,21.0,0.0,0.0,37.0,0.0,4.19,3.52,2.61,0.225,0.0367,0.0097,0.0241,0.0111,0.0086,0.162,0.0028,0.002,0.0218,0.0046,0.0021,0.0016,0.0023,0.0032,0.0011,0.0021,0.0055,0.00092,0.002,0.0036,93.3,10.0,0.29%,0,4.19,1,0,0,62.0,0,0,0,0,0.0,0.0,0,1.5,0.0,0.0,1
5.0,4.6,0.0,2120.0,1020.0,0.0,1080.0,86.0,79.0,17.0,0.0,26.0,0.0,0.0,7.0,0.0,0.0,0.0,0.0,1439.0,1375.0,90.0,1.04,20.0,0.0,0.156,0.012,42.0,20.0,0.0,0.0,37.0,0.0,4.25,3.58,2.61,0.223,0.0365,0.0094,0.0258,0.0124,0.0074,0.113,0.0029,0.0022,0.0212,0.0049,0.002,0.0014,0.0025,0.0029,0.0014,0.0021,0.0051,0.00081,0.0022,0.0043,93.3,10.4,0.31%,0,4.25,0,0,1,64.0,0,0,0,0,0.0,0.0,0,0.0,0.0,0.0,1
5.4,5.1,0.0,2320.0,1100.0,0.0,940.0,90.0,75.0,18.0,0.0,28.0,0.0,0.0,8.0,0.0,0.0,0.0,0.0,1438.0,1374.0,109.0,1.04,22.0,0.0,0.16,0.017,43.0,20.0,0.0,0.0,37.0,0.0,4.19,3.52,2.62,0.224,0.0385,0.0102,0.0249,0.012,0.0065,0.0862,0.003,0.0021,0.0222,0.0049,0.0021,0.0013,0.0023,0.0028,0.0012,0.002,0.0049,0.00067,0.0041,0.003,93.4,10.37,0.33%,0,4.19,1,0,0,64.0,0,0,0,0,0.0,0.0,0,1.5,0.0,0.0,1
10.3,9.9,0.0,4560.0,1830.0,0.0,2300.0,155.0,12.0,8.0,0.0,108.0,0.0,0.0,0.0,0.0,0.0,0.0,0.0,1432.0,1375.0,130.0,1.05,41.0,0.0,0.3,0.017,44.0,18.0,740.0,7.0,31.0,0.0,4.26,3.75,1.99,0.194,0.0349,0.0105,0.0232,0.0102,0.0092,0.0429,0.0029,0.0021,0.0213,0.0051,0.0021,0.0014,0.0024,0.0027,0.0018,0.0036,0.0045,0.00076,0.0017,0.0044,93.8,10.49,0.33%,0,4.26,0,0,1,57.0,0,0,0,0,0.0,0.0,0,0.0,0.0,0.0,1
10.3,9.9,0.0,4600.0,2110.0,0.0,2520.0,170.0,40.0,6.0,0.0,110.0,0.0,0.0,15.0,0.0,0.0,0.0,5.0,1428.0,1375.0,125.0,1.07,41.0,0.0,0.3,0.016,45.0,20.0,530.0,5.0,30.0,0.0,4.27,3.75,2.01,0.184,0.0377,0.0103,0.0229,0.0104,0.007,0.0278,0.0029,0.0017,0.0214,0.0042,0.0023,0.0014,0.003,0.003,0.0019,0.0031,0.0045,0.00086,0.0026,0.0048,93.8,10.68,0.32%,0,4.27,0,0,1,53.0,0,0,0,0,0.0,0.0,0,0.0,0.0,0.0,1
4.0,3.9,0.0,1720.0,660.0,0.0,1620.0,68.0,8.0,0.0,0.0,40.0,0.0,0.0,0.0,0.0,0.0,0.0,0.0,1432.0,1368.0,85.0,1.0,16.0,0.0,0.12,0.014,43.0,17.0,0.0,0.0,41.0,0.0,4.2,3.68,2.02,0.198,0.0375,0.0107,0.0234,0.0116,0.0062,0.0452,0.0029,0.0022,0.0216,0.0047,0.0022,0.0017,0.002,0.003,0.0016,0.0031,0.0043,0.00076,0.004,0.0034,93.9,10.0,0.34%,0,4.2,0,0,1,64.0,0,0,0,0,0.0,0.0,0,0.0,0.0,0.0,1
3.8,3.4,0.0,1650.0,660.0,0.0,970.0,68.0,55.0,6.0,0.0,41.0,0.0,0.0,0.0,0.0,0.0,0.0,0.0,1431.0,1378.0,81.0,1.08,16.0,0.0,0.114,0.012,43.0,17.0,0.0,0.0,39.0,0.0,4.18,3.51,2.59,0.25,0.0385,0.0098,0.02,0.0121,0.0071,0.0686,0.0029,0.0037,0.0197,0.0057,0.0023,0.0016,0.0029,0.0031,0.0016,0.0033,0.0046,0.00091,0.006,0.004,93.4,10.79,0.31%,0,4.18,1,0,0,53.0,0,0,0,0,0.0,0.0,0,1.5,0.0,0.0,1
4.5,3.6,0.0,1270.0,540.0,0.0,1190.0,65.0,8.0,6.0,0.0,48.0,0.0,0.0,0.0,0.0,0.0,0.0,3.0,1438.0,1372.0,73.0,1.07,18.0,0.0,0.135,0.015,30.0,11.0,0.0,0.0,25.0,0.0,4.26,3.75,1.99,0.178,0.0347,0.0103,0.0182,0.0092,0.0075,0.0208,0.0029,0.0014,0.0172,0.0037,0.002,0.0015,0.0022,0.0032,0.0014,0.0032,0.0051,0.00076,0.0016,0.0051,93.9,10.67,0.30%,0,4.26,0,0,1,66.0,0,0,0,0,0.0,0.0,0,0.0,0.0,0.0,1
4.5,3.5,0.0,1560.0,650.0,0.0,1490.0,67.0,13.0,6.0,0.0,48.0,0.0,0.0,0.0,0.0,0.0,0.0,0.0,1439.0,1371.0,76.0,1.07,18.0,0.0,0.135,0.012,35.0,14.0,0.0,0.0,33.0,0.0,4.27,3.76,1.98,0.163,0.0361,0.0097,0.0171,0.0089,0.0057,0.0157,0.0029,0.0013,0.0192,0.0041,0.0022,0.0016,0.002,0.0034,0.0013,0.0034,0.0051,0.00062,0.0013,0.0056,93.9,10.67,0.29%,0,4.27,0,0,1,68.0,0,0,0,0,0.0,0.0,0,0.0,0.0,0.0,1
4.5,3.0,0.0,1610.0,550.0,0.0,1640.0,72.0,18.0,8.0,0.0,48.0,0.0,0.0,0.0,0.0,0.0,0.0,3.0,1439.0,1372.0,67.0,1.07,18.0,0.0,0.135,0.01,36.0,12.0,0.0,0.0,36.0,0.0,4.27,3.75,2.01,0.162,0.0353,0.0104,0.0168,0.0092,0.0058,0.0123,0.0029,0.0011,0.0178,0.0036,0.0022,0.0017,0.002,0.0035,0.0017,0.0032,0.0051,0.00063,0.0013,0.0051,93.9,10.67,0.28%,0,4.27,0,0,1,67.0,0,0,0,0,0.0,0.0,0,0.0,0.0,0.0,1
10.3,10.1,0.0,2740.0,1610.0,0.0,4920.0,117.0,50.0,0.0,0.0,105.0,0.0,0.0,15.0,0.0,0.0,0.0,6.0,1432.0,1372.0,110.0,1.02,41.0,0.0,0.3,0.011,30.0,16.0,520.0,5.0,53.0,0.0,4.21,3.69,2.0,0.201,0.0358,0.0089,0.0213,0.0107,0.0073,0.0236,0.0029,0.002,0.0206,0.0049,0.0019,0.0013,0.0023,0.0027,0.0021,0.0032,0.0034,0.00091,0.006,0.0074,93.9,10.19,0.33%,0,4.21,0,0,1,60.0,0,0,0,0,0.0,0.0,0,0.0,0.0,0.0,1
10.3,9.9,0.0,4520.0,1830.0,0.0,2540.0,155.0,30.0,7.0,0.0,113.0,0.0,0.0,0.0,0.0,0.0,0.0,10.0,1430.0,1372.0,190.0,1.1,40.0,0.0,0.3,0.018,44.0,18.0,860.0,8.0,30.0,0.0,4.29,3.77,2.0,0.189,0.0381,0.0096,0.0236,0.012,0.0074,0.0339,0.0029,0.0024,0.0215,0.0041,0.0023,0.0017,0.0028,0.0031,0.0024,0.0033,0.005,0.00086,0.006,0.006,93.8,10.97,0.32%,0,4.29,0,0,1,58.0,0,0,0,0,0.0,0.0,0,0.0,0.0,0.0,1
13.0,12.5,0.0,4760.0,2150.0,0.0,3260.0,190.0,30.0,0.0,0.0,162.0,0.0,0.0,19.0,0.0,0.0,0.0,10.0,1435.0,1366.0,140.0,1.25,52.0,0.0,0.39,0.02,37.0,17.0,810.0,6.0,29.0,0.0,4.27,3.76,1.98,0.206,0.034,0.0081,0.0229,0.01,0.0079,0.0279,0.0029,0.0024,0.0161,0.0037,0.0022,0.0016,0.0021,0.0029,0.0022,0.0033,0.0046,0.00083,0.006,0.0032,93.9,12.46,0.31%,0,4.27,0,0,1,69.0,0,0,0,0,0.0,0.0,0,0.0,0.0,0.0,1
10.3,9.9,0.0,3700.0,1430.0,0.0,2650.0,130.0,30.0,5.0,0.0,115.0,0.0,0.0,0.0,0.0,0.0,0.0,10.0,1428.0,1368.0,128.0,1.12,40.0,0.0,0.3,0.014,36.0,14.0,520.0,5.0,26.0,0.0,4.26,3.74,2.0,0.194,0.0357,0.0093,0.0216,0.01,0.0084,0.0265,0.0029,0.0023,0.0213,0.0044,0.0022,0.0017,0.0022,0.0031,0.0028,0.0034,0.0047,0.00076,0.006,0.0038,93.8,11.17,0.27%,0,4.26,0,0,1,60.0,0,0,0,0,0.0,0.0,0,0.0,0.0,0.0,1
