Repository: Shrinidhigans/FoundryAI

## Architecture Overview

```
melting_cleaned_final.xlsx
         │
         ▼
stage1_data_cleaning.py         → outputs/melting_cleaned_stage1.csv
         │
         ▼
stage2_feature_engineering.py   → outputs/melting_features_stage2.csv
         │
         ├──▶ stage3_supervised_model.py  → models/best_classifier.pkl
         │                                   models/feature_columns.pkl
         │
         ├──▶ stage4_pca_clustering.py    → models/pca_model.pkl
         │                                   models/kmeans_model.pkl
         │
         ├──▶ stage5_anomaly_detection.py → models/isolation_forest.pkl

File: outputs/melting_features_stage2.csv (part 10 of 28)
tapped_wt,pouring_wt,last_heel_metal,lcrca_addition_1,sg_pigaddition_1,sg_pigaddition_2,rr,graphite,silicon_addition_1,silicon_addition_2,mn,low_re_fsm,zero_re_fsm,high_re_fsm,ultraseed,superseed,cs,al,preseed,tapping_temp,pouring_temp,pouring_time_sec,fsm,barinoc,reseed,sb,bath_s,crca,sg_pig,sorel_total,sorel_addition,rr_1,heel,ce,c,si,mn_1,p,s,cr,ni,al_1,cu,co,nb,ti,v,w,pb,sn,as,zr,ce_1,sb_1,b,zn,n,fe,fsmaddition_mt,mg_recovery,defect,feat_ce_calculated,feat_ce_hypo_risk,feat_ce_hyper_risk,feat_ce_optimal,feat_temp_loss,feat_temp_loss_risk,feat_temp_loss_low,feat_pouring_stability,feat_pouring_risk,feat_oxidation_risk,feat_graphitization_index,feat_white_iron_risk,feat_shrinkage_risk_index,feat_gas_risk_index,feat_chemistry_instability,feat_chemistry_ok
5.0,3.2,0.0,2110.0,960.0,0.0,1930.0,98.0,46.0,10.0,0.0,50.0,0.0,0.0,4.8,0.0,0.0,0.0,0.0,1428.0,1379.0,56.0,1.0,20.0,0.0,0.15,0.01,42.0,19.0,0.0,0.0,39.0,0.0,4.31,3.78,2.03,0.158,0.0368,0.0095,0.018,0.0094,0.0061,0.015,0.0028,0.0014,0.0174,0.0044,0.0021,0.0015,0.002,0.0033,0.0013,0.0031,0.0045,0.00064,0.0014,0.0059,93.8,10.0,0.31%,0,4.31,0,1,0,49.0,0,0,0,0,0.0,0.0,0,0.0,0.0,0.0,1
5.0,4.7,0.0,2020.0,960.0,0.0,1820.0,89.0,32.0,4.0,0.0,52.0,0.0,0.0,0.0,0.0,0.0,0.0,0.0,1439.0,1372.0,119.0,1.04,20.0,0.0,0.15,0.011,40.0,19.0,0.0,0.0,36.0,0.0,4.19,3.67,2.01,0.161,0.0356,0.0106,0.0172,0.0092,0.0067,0.0213,0.0028,0.0015,0.0194,0.0041,0.0022,0.0016,0.0021,0.0032,0.0018,0.003,0.0048,0.00069,0.0051,0.0034,94.0,10.4,0.29%,0,4.19,1,0,0,67.0,0,0,0,0,0.0,0.0,0,1.5,0.0,0.0,1
6.0,5.9,0.0,2520.0,1180.0,0.0,1280.0,108.0,32.0,6.0,0.0,61.0,0.0,0.0,8.7,0.0,0.0,0.0,0.0,1440.0,1374.0,122.0,1.02,24.0,0.0,0.18,0.013,42.0,20.0,0.0,0.0,38.0,0.0,4.2,3.67,2.06,0.195,0.0309,0.0105,0.0208,0.0093,0.0067,0.4095,0.0031,0.0017,0.0202,0.0044,0.0023,0.0017,0.0022,0.0032,0.002,0.0033,0.0052,0.0011,0.0031,0.0037,93.3,10.17,0.32%,0,4.2,0,0,1,66.0,0,0,0,0,0.0,0.0,0,0.0,0.0,0.0,1
4.5,3.8,0.0,1810.0,750.0,0.0,1320.0,76.0,30.0,16.0,0.0,24.0,0.0,0.0,6.0,0.0,0.0,0.0,0.0,1435.0,1368.0,85.0,1.07,18.0,0.0,0.14,0.011,40.0,17.0,0.0,0.0,43.0,0.0,4.18,3.51,2.61,0.232,0.036,0.0092,0.0331,0.0115,0.0071,0.083,0.0029,0.0041,0.0211,0.0044,0.0021,0.0015,0.0023,0.0028,0.0013,0.0023,0.0051,0.00074,0.0016,0.0049,93.4,10.67,0.29%,0,4.18,1,0,0,67.0,0,0,0,0,0.0,0.0,0,1.5,0.0,0.0,1
4.5,3.8,0.0,0.0,670.0,0.0,1130.0,65.0,46.0,7.0,0.0,47.0,0.0,0.0,6.0,0.0,0.0,0.0,0.0,1421.0,1371.0,78.0,1.04,18.0,0.0,0.14,0.011,36.0,15.0,0.0,0.0,38.0,0.0,4.11,3.46,2.52,0.243,0.0378,0.0099,0.0192,0.0108,0.0085,0.0471,0.0029,0.0036,0.0195,0.0042,0.0026,0.0016,0.0023,0.0028,0.0015,0.0027,0.0053,0.00081,0.0015,0.003,93.5,10.44,0.29%,0,4.11,1,0,0,50.0,0,0,0,0,0.0,0.0,0,1.5,0.0,0.0,1
4.5,3.3,0.0,0.0,760.0,0.0,1830.0,78.0,72.0,0.0,0.0,45.0,0.0,0.0,0.0,0.0,0.0,0.0,0.0,1439.0,1375.0,74.0,1.0,18.0,0.0,0.135,0.012,42.0,17.0,0.0,0.0,41.0,0.0,4.17,3.52,2.52,0.25,0.0369,0.011,0.0199,0.0113,0.0075,0.0462,0.0031,0.0037,0.0174,0.0042,0.002,0.0013,0.0024,0.0033,0.0016,0.0032,0.0054,0.00076,0.0012,0.0029,93.5,10.0,0.38%,0,4.17,1,0,0,64.0,0,0,0,0,0.0,0.0,0,1.5,0.0,0.0,1
4.5,3.8,0.0,0.0,840.0,0.0,460.0,67.0,25.0,6.0,0.0,23.0,0.0,0.0,5.7,0.0,0.0,0.0,0.0,1439.0,1374.0,86.0,1.02,17.0,0.0,0.129,0.015,35.0,19.0,0.0,0.0,29.0,0.0,4.23,3.56,2.6,0.25,0.0336,0.0119,0.0308,0.0112,0.0064,0.15,0.003,0.0034,0.0164,0.0037,0.002,0.0015,0.0024,0.0032,0.0012,0.0018,0.0053,0.00091,0.0016,0.002,93.3,10.22,0.32%,0,4.23,0,0,1,65.0,0,0,0,0,0.0,0.0,0,0.0,0.0,0.0,1
5.4,5.1,0.0,2330.0,960.0,0.0,1180.0,85.0,85.0,13.0,0.0,30.0,0.0,0.0,7.5,0.0,0.0,0.0,0.0,1427.0,1374.0,103.0,1.11,22.0,0.0,0.16,0.02,43.0,18.0,0.0,0.0,39.0,0.0,4.26,3.58,2.65,0.227,0.035,0.0104,0.0278,0.0107,0.0077,0.0818,0.0031,0.0023,0.0218,0.0047,0.0025,0.0014,0.0025,0.0026,0.0013,0.0022,0.0046,0.0011,0.0017,0.0033,93.3,11.11,0.34%,0,4.26,0,0,1,53.0,0,0,0,0,0.0,0.0,0,0.0,0.0,0.0,1
3.8,3.4,0.0,1550.0,600.0,0.0,920.0,65.0,46.0,7.0,0.0,44.0,0.0,0.0,0.0,0.0,0.0,0.0,0.0,1428.0,1373.0,77.0,1.16,16.0,0.0,0.114,0.017,41.0,16.0,0.0,0.0,38.0,0.0,4.24,3.58,2.58,0.21,0.0353,0.0106,0.0238,0.01,0.0063,0.078,0.003,0.0016,0.0206,0.0049,0.0022,0.0014,0.0025,0.0031,0.0013,0.003,0.0048,0.0011,0.0013,0.0038,93.4,11.58,0.26%,0,4.24,0,0,1,55.0,0,0,0,0,0.0,0.0,0,0.0,0.0,0.0,1
3.8,3.4,0.0,1650.0,570.0,0.0,1580.0,70.0,10.0,3.0,0.0,44.0,0.0,0.0,0.0,0.0,0.0,0.0,0.0,1433.0,1372.0,76.0,1.16,16.0,0.0,0.114,0.016,43.0,15.0,0.0,0.0,42.0,0.0,4.31,3.78,2.04,0.171,0.0368,0.011,0.0187,0.0091,0.0066,0.0262,0.0029,0.0015,0.0189,0.0048,0.0022,0.0015,0.0021,0.0033,0.0013,0.0032,0.0052,0.0009,0.0013,0.0033,93.8,11.58,0.27%,0,4.31,0,1,0,61.0,0,0,0,0,0.0,0.0,0,0.0,0.0,0.0,1
3.8,3.2,0.0,1550.0,570.0,0.0,1480.0,70.0,16.0,3.0,0.0,44.0,0.0,0.0,4.8,0.0,0.0,0.0,0.0,1432.0,1372.0,65.0,1.16,16.0,0.0,0.114,0.016,41.0,15.0,0.0,0.0,39.0,0.0,4.23,3.71,2.0,0.174,0.037,0.011,0.0189,0.021,0.0068,0.0206,0.003,0.0016,0.0178,0.0051,0.0021,0.0016,0.002,0.0033,0.0013,0.0035,0.005,0.00096,0.0012,0.003,93.9,11.58,0.27%,0,4.23,0,0,1,60.0,0,0,0,0,0.0,0.0,0,0.0,0.0,0.0,1
10.3,9.9,0.0,4200.0,2020.0,0.0,3270.0,165.0,70.0,5.0,0.0,113.0,0.0,0.0,0.0,0.0,0.0,0.0,10.0,1433.0,1379.0,118.0,1.1,41.0,0.0,0.309,0.017,41.0,20.0,810.0,8.0,32.0,0.0,4.28,3.76,2.02,0.18,0.0357,0.0103,0.0231,0.0108,0.008,0.0192,0.0029,0.0024,0.02,0.0068,0.0024,0.0016,0.0021,0.0035,0.0032,0.0033,0.0051,0.0009,0.0024,0.0034,93.8,10.97,0.31%,0,4.28,0,0,1,54.0,0,0,0,0,0.0,0.0,0,0.0,0.0,0.0,1
13.0,12.5,0.0,3900.0,1900.0,0.0,2010.0,165.0,2.0,0.0,0.0,162.0,0.0,0.0,0.0,0.0,0.0,0.0,10.0,1431.0,1363.0,120.0,1.25,52.0,0.0,0.39,0.014,30.0,15.0,810.0,6.0,22.0,0.0,4.24,3.71,2.03,0.184,0.0364,0.007,0.0251,0.0115,0.0078,0.0384,0.003,0.0016,0.0187,0.0059,0.0023,0.0016,0.0023,0.0034,0.0026,0.0038,0.0052,0.00072,0.0024,0.0037,93.8,12.46,0.28%,0,4.24,0,0,1,68.0,0,0,0,0,0.0,0.0,0,0.0,0.0,0.0,1
5.5,5.2,0.0,1650.0,810.0,0.0,1540.0,68.0,30.0,5.0,0.0,30.0,0.0,0.0,7.6,0.0,0.0,0.0,3.0,1439.0,1375.0,121.0,1.09,22.0,0.0,0.165,0.01,30.0,15.0,0.0,0.0,28.0,0.0,4.24,3.57,2.6,0.218,0.0367,0.0099,0.0249,0.01,0.0077,0.105,0.003,0.0019,0.0233,0.0053,0.0024,0.0014,0.0025,0.003,0.0015,0.0022,0.0054,0.0012,0.0011,0.0024,93.3,10.91,0.31%,0,4.24,0,0,1,64.0,0,0,0,0,0.0,0.0,0,0.0,0.0,0.0,1
4.5,2.8,0.0,1920.0,820.0,0.0,1760.0,78.0,20.0,0.0,0.0,45.0,0.0,0.0,4.5,0.0,0.0,0.0,0.0,1431.0,1373.0,64.0,1.0,18.0,0.0,0.14,0.015,43.0,18.0,0.0,0.0,39.0,0.0,4.31,3.77,2.07,0.18,0.0372,0.0107,0.0202,0.009,0.0069,0.0261,0.0031,0.0015,0.0182,0.0048,0.0021,0.0013,0.0022,0.003,0.0013,0.0037,0.0045,0.00082,0.0031,0.004,93.8,10.0,0.33%,0,4.31,0,1,0,58.0,0,0,0,0,0.0,0.0,0,0.0,0.0,0.0,1
5.0,4.6,0.0,1940.0,720.0,0.0,1740.0,80.0,0.0,0.0,0.0,54.0,0.0,0.0,0.0,0.0,0.0,0.0,0.0,1425.0,1368.0,98.0,1.08,20.0,0.0,0.15,0.021,33.0,12.0,200.0,3.0,28.0,0.0,4.18,3.66,2.01,0.18,0.0369,0.0108,0.0203,0.009,0.0059,0.0371,0.0029,0.0015,0.0199,0.0046,0.002,0.0014,0.0021,0.002,0.0012,0.0032,0.0051,0.00068,0.002,0.0033,93.9,10.8,0.32%,0,4.18,1,0,0,57.0,0,0,0,0,0.0,0.0,0,1.5,0.0,0.0,1
4.0,3.8,0.0,1700.0,540.0,0.0,1760.0,70.0,33.0,12.0,0.0,43.0,0.0,0.0,0.0,0.0,0.0,0.0,0.0,1426.0,1370.0,77.0,1.08,16.0,0.0,0.12,0.014,43.0,14.0,0.0,0.0,44.0,0.0,4.22,3.68,2.1,0.18,0.0336,0.0104,0.0203,0.0094,0.0076,0.0194,0.0032,0.00099,0.0185,0.0044,0.0019,0.0014,0.0019,0.0028,0.0013,0.0034,0.0041,0.00087,0.0014,0.0035,93.8,10.75,0.31%,0,4.22,0,0,1,56.0,0,0,0,0,0.0,0.0,0,0.0,0.0,0.0,1
10.3,9.9,0.0,4170.0,1710.0,0.0,3000.0,165.0,60.0,16.0,0.0,110.0,0.0,0.0,21.0,0.0,0.0,0.0,10.0,1435.0,1380.0,124.0,1.07,41.0,0.0,0.309,0.014,40.0,17.0,720.0,7.0,29.0,0.0,4.25,3.72,2.04,0.168,0.0369,0.0082,0.021,0.0099,0.0131,0.0132,0.0028,0.0016,0.0212,0.0063,0.0021,0.0016,0.0019,0.0033,0.0027,0.0036,0.0053,0.001,0.0024,0.0034,93.9,10.68,0.39%,0,4.25,0,0,1,55.0,0,0,0,0,0.0,0.0,0,0.0,0.0,0.0,1
10.2,9.9,0.0,4430.0,1910.0,0.0,2880.0,170.0,40.0,18.0,0.0,112.0,0.0,0.0,15.0,0.0,0.0,0.0,5.0,1422.0,1375.0,119.0,1.1,41.0,0.0,0.3,0.02,43.0,19.0,630.0,6.0,32.0,0.0,4.25,3.73,2.0,0.186,0.0359,0.0108,0.0212,0.0106,0.0086,0.0332,0.0028,0.0019,0.0193,0.0058,0.0021,0.0014,0.002,0.0024,0.0021,0.0035,0.0043,0.00096,0.0024,0.0047,93.9,10.98,0.33%,0,4.25,0,0,1,47.0,0,0,0,0,0.0,0.0,0,0.0,0.0,0.0,1
4.3,3.9,0.0,1820.0,890.0,0.0,860.0,72.0,61.0,9.0,0.0,23.0,0.0,0.0,5.7,0.0,0.0,0.0,0.0,1436.0,1375.0,75.0,1.07,18.0,0.0,0.129,0.013,42.0,21.0,0.0,0.0,37.0,0.0,4.36,3.67,2.69,0.219,0.0372,0.0077,0.0247,0.0097,0.0078,0.083,0.0031,0.0017,0.0235,0.0043,0.0024,0.0016,0.0023,0.0032,0.0014,0.0022,0.0051,0.0011,0.0013,0.0016,93.3,10.7,0.34%,0,4.36,0,1,0,61.0,0,0,0,0,0.0,0.0,0,0.0,0.0,0.0,1
3.8,3.6,0.0,1610.0,850.0,0.0,860.0,62.0,56.0,9.0,0.0,42.0,0.0,0.0,0.0,0.0,0.0,0.0,0.0,1437.0,1374.0,96.0,1.11,16.0,0.0,0.114,0.021,42.0,22.0,0.0,0.0,35.0,0.0,4.19,3.54,2.54,0.216,0.0336,0.0118,0.0199,0.01,0.0072,0.125,0.0032,0.0025,0.0197,0.0042,0.0022,0.0014,0.0021,0.0028,0.0013,0.0031,0.0051,0.00099,0.0014,0.0021,93.4,11.05,0.33%,0,4.19,1,0,0,63.0,0,0,0,0,0.0,0.0,0,1.5,0.0,0.0,1
5.0,4.6,0.0,2110.0,780.0,0.0,1800.0,80.0,32.0,0.0,0.0,53.0,0.0,0.0,6.9,0.0,0.0,0.0,0.0,1422.0,1365.0,112.0,1.06,20.0,0.0,0.15,0.017,42.0,16.0,310.0,6.0,36.0,0.0,4.16,3.66,1.95,0.18,0.0342,0.01,0.02,0.0089,0.0062,0.0223,0.0029,0.0018,0.0177,0.0044,0.0019,0.0015,0.002,0.0028,0.0013,0.0032,0.0044,0.00067,0.0016,0.0046,94.0,10.6,0.33%,0,4.16,1,0,0,57.0,0,0,0,0,0.0,0.0,0,1.5,0.0,0.0,1
13.0,12.5,0.0,5650.0,2550.0,0.0,2240.0,230.0,65.0,12.0,0.0,160.0,0.0,0.0,20.0,0.0,0.0,0.0,10.0,1435.0,1363.0,150.0,1.23,52.0,0.0,0.39,0.019,43.0,20.0,1050.0,8.0,25.0,0.0,4.27,3.74,2.04,0.159,0.0372,0.0073,0.0221,0.0105,0.011,0.0201,0.0028,0.0016,0.0179,0.0049,0.0022,0.0016,0.002,0.0028,0.0024,0.0035,0.0049,0.001,0.0017,0.0047,93.9,12.31,0.29%,0,4.27,0,0,1,72.0,0,0,0,0,0.0,0.0,0,0.0,0.0,0.0,1
10.2,9.9,0.0,5460.0,2350.0,0.0,3190.0,220.0,65.0,0.0,0.0,108.0,0.0,0.0,0.0,0.0,0.0,0.0,10.0,1422.0,1375.0,127.0,1.06,41.0,0.0,0.3,0.018,41.0,18.0,840.0,6.0,31.0,0.0,4.3,3.78,2.0,0.182,0.0374,0.0119,0.0211,0.0102,0.0065,0.0249,0.0027,0.0021,0.0183,0.0051,0.0022,0.0015,0.002,0.0028,0.0023,0.0032,0.0039,0.001,0.0019,0.0031,93.8,10.59,0.32%,0,4.3,0,0,1,47.0,0,0,0,0,0.0,0.0,0,0.0,0.0,0.0,1
5.0,4.7,0.0,2120.0,910.0,0.0,1970.0,87.0,20.0,1.0,0.0,56.0,0.0,0.0,0.0,0.0,0.0,0.0,3.0,1439.0,1373.0,88.0,1.12,20.0,0.0,0.15,0.019,42.0,18.0,0.0,0.0,39.0,0.0,4.15,3.64,1.96,0.195,0.0373,0.0119,0.0208,0.0096,0.0071,0.0382,0.0029,0.0014,0.0198,0.0052,0.0022,0.0015,0.0023,0.0031,0.0022,0.0028,0.0053,0.00081,0.0016,0.0051,94.0,11.2,0.29%,0,4.15,1,0,0,66.0,0,0,0,0,0.0,0.0,0,1.5,0.0,0.0,1
3.8,3.4,0.0,1610.0,780.0,0.0,1410.0,68.0,20.0,7.0,0.0,42.0,0.0,0.0,0.0,0.0,0.0,0.0,0.0,1437.0,1373.0,92.0,1.11,16.0,0.0,0.114,0.016,42.0,21.0,0.0,0.0,37.0,0.0,4.26,3.73,2.04,0.171,0.0369,0.0118,0.0205,0.0095,0.0071,0.0309,0.0031,0.0016,0.0204,0.0053,0.002,0.0016,0.002,0.0027,0.0014,0.0034,0.0049,0.00078,0.0013,0.0033,93.8,11.05,0.31%,0,4.26,0,0,1,64.0,0,0,0,0,0.0,0.0,0,0.0,0.0,0.0,1
6.0,5.9,0.0,2240.0,1150.0,0.0,1540.0,102.0,40.0,8.0,0.0,60.0,0.0,0.0,9.0,0.0,0.0,0.0,3.0,1441.0,1370.0,130.0,1.0,24.0,0.0,0.18,0.011,37.0,19.0,0.0,0.0,44.0,0.0,4.18,3.65,2.06,0.204,0.0304,0.0096,0.0215,0.0093,0.0059,0.4095,0.003,0.002,0.0229,0.0059,0.0024,0.0015,0.002,0.0031,0.0013,0.0034,0.0042,0.00092,0.0016,0.0047,93.3,10.0,0.31%,0,4.18,1,0,0,71.0,0,0,0,0,0.0,0.0,0,1.5,0.0,0.0,1
3.8,3.4,0.0,1580.0,730.0,0.0,1490.0,68.0,18.0,9.0,0.0,40.0,0.0,0.0,0.0,0.0,0.0,0.0,0.0,1425.0,1378.0,61.0,1.05,16.0,0.0,0.114,0.016,42.0,19.0,0.0,0.0,39.0,0.0,4.3,3.77,2.04,0.164,0.0373,0.0115,0.0221,0.0095,0.0065,0.0341,0.0029,0.0016,0.0194,0.0054,0.0024,0.0016,0.002,0.0031,0.0018,0.0031,0.0049,0.00064,0.0014,0.0031,93.8,10.53,0.31%,0,4.3,0,0,1,47.0,0,0,0,0,0.0,0.0,0,0.0,0.0,0.0,1
4.0,3.9,0.0,1610.0,680.0,0.0,1510.0,78.0,32.0,3.0,0.0,41.0,0.0,0.0,0.0,0.0,0.0,0.0,0.0,1426.0,1370.0,72.0,1.03,16.0,0.0,0.12,0.015,40.0,17.0,0.0,0.0,38.0,0.0,4.27,3.74,2.05,0.185,0.0366,0.0093,0.0234,0.0097,0.0068,0.0373,0.003,0.002,0.021,0.0053,0.0022,0.0014,0.002,0.0032,0.0014,0.0032,0.0034,0.00071,0.0012,0.0027,93.8,10.25,0.35%,0,4.27,0,0,1,56.0,0,0,0,0,0.0,0.0,0,0.0,0.0,0.0,1
5.4,5.1,0.0,940.0,740.0,0.0,1840.0,85.0,90.0,12.0,0.0,29.0,0.0,0.0,7.65,0.0,0.0,0.0,0.0,1428.0,1368.0,120.0,1.07,22.0,0.0,0.162,0.018,43.0,14.0,0.0,0.0,44.0,0.0,4.27,3.6,2.61,0.248,0.0349,0.0103,0.0254,0.0109,0.0081,0.127,0.003,0.003,0.019,0.0054,0.0021,0.0012,0.0023,0.0027,0.0015,0.0024,0.0044,0.00064,0.0018,0.0024,93.2,10.74,0.40%,0,4.27,0,0,1,60.0,0,0,0,0,0.0,0.0,0,0.0,0.0,0.0,1
10.2,9.9,0.0,3860.0,1450.0,0.0,2650.0,160.0,0.0,0.0,0.0,108.0,0.0,0.0,0.0,0.0,0.0,0.0,10.0,1427.0,1367.0,124.0,1.06,41.0,0.0,0.3,0.019,30.0,10.0,1040.0,7.0,18.0,0.0,4.29,3.78,1.98,0.173,0.0371,0.0115,0.0181,0.0087,0.0071,0.0253,0.0027,0.00092,0.0189,0.0038,0.0024,0.0015,0.0018,0.0025,0.0022,0.0033,0.0048,0.00099,0.0012,0.0032,93.9,10.59,0.30%,0,4.29,0,0,1,60.0,0,0,0,0,0.0,0.0,0,0.0,0.0,0.0,1
10.2,9.9,0.0,3460.0,1340.0,0.0,1720.0,140.0,36.0,4.0,0.0,108.0,0.0,0.0,0.0,0.0,0.0,0.0,10.0,1430.0,1368.0,131.0,1.06,41.0,0.0,0.3,0.017,30.0,10.0,1360.0,10.0,16.0,0.0,4.27,3.74,2.04,0.157,0.0383,0.0117,0.0179,0.0084,0.0068,0.0177,0.0025,0.0012,0.0185,0.004,0.0019,0.0012,0.0019,0.0028,0.0022,0.0032,0.0045,0.00098,0.0011,0.0036,93.9,10.59,0.32%,0,4.27,0,0,1,62.0,0,0,0,0,0.0,0.0,0,0.0,0.0,0.0,1
4.0,3.6,0.0,0.0,900.0,0.0,860.0,65.0,41.0,8.0,0.0,42.0,0.0,0.0,0.0,0.0,0.0,0.0,0.0,1439.0,1373.0,78.0,1.05,16.0,0.0,0.114,0.015,43.0,23.0,0.0,0.0,35.0,0.0,4.22,3.56,2.57,0.25,0.0384,0.0112,0.0198,0.012,0.008,0.0735,0.003,0.0035,0.0198,0.0061,0.0022,0.0014,0.0024,0.0032,0.0015,0.0031,0.0052,0.00086,0.0015,0.0034,93.3,10.5,0.33%,0,4.22,0,0,1,66.0,0,0,0,0,0.0,0.0,0,0.0,0.0,0.0,1
5.5,5.2,0.0,0.0,1140.0,0.0,910.0,92.0,88.0,11.0,0.0,30.0,0.0,0.0,7.6,0.0,0.0,0.0,0.0,1440.0,1375.0,111.0,1.09,22.0,0.0,0.165,0.013,42.0,21.0,0.0,0.0,33.0,0.0,4.26,3.59,2.6,0.25,0.0354,0.0091,0.0252,0.0114,0.0079,0.101,0.0031,0.0043,0.0219,0.0055,0.0029,0.0015,0.0024,0.0035,0.0015,0.0019,0.0052,0.00071,0.0016,0.0028,93.3,10.91,0.32%,0,4.26,0,0,1,65.0,0,0,0,0,0.0,0.0,0,0.0,0.0,0.0,1
5.0,4.5,0.0,2110.0,720.0,0.0,840.0,85.0,30.0,6.0,0.0,55.0,0.0,0.0,7.0,0.0,0.0,0.0,0.0,1421.0,1371.0,111.0,1.1,20.0,0.0,0.15,0.02,42.0,14.0,320.0,6.0,29.0,0.0,4.19,3.68,1.98,0.173,0.0381,0.0118,0.018,0.0089,0.0068,0.0357,0.0027,0.00094,0.0174,0.004,0.0023,0.0015,0.002,0.0029,0.0014,0.0029,0.0052,0.00094,0.0018,0.0042,94.0,11.0,0.33%,0,4.19,1,0,0,50.0,0,0,0,0,0.0,0.0,0,1.5,0.0,0.0,1
4.7,3.8,0.0,1810.0,510.0,0.0,2180.0,87.0,11.0,0.0,0.0,49.0,0.0,0.0,0.0,0.0,0.0,0.0,0.0,1431.0,1371.0,70.0,1.04,19.0,0.0,0.141,0.016,43.0,11.0,0.0,0.0,46.0,0.0,4.21,3.68,2.05,0.18,0.0391,0.0119,0.0211,0.0167,0.0075,0.0408,0.0026,0.0013,0.0188,0.004,0.0025,0.0019,0.0023,0.0036,0.0014,0.0034,0.005,0.00081,0.002,0.0035,93.9,10.43,0.32%,0,4.21,0,0,1,60.0,0,0,0,0,0.0,0.0,0,0.0,0.0,0.0,1
16.0,15.2,0.0,6420.0,2960.0,0.0,5060.0,276.0,86.0,20.0,0.0,179.0,0.0,0.0,21.0,0.0,0.0,0.0,10.0,1436.0,1367.0,165.0,1.27,52.8,0.0,0.48,0.019,40.0,19.0,1030.0,6.0,35.0,0.0,4.26,3.74,2.03,0.163,0.0346,0.0091,0.0205,0.0087,0.009,0.0223,0.0025,0.0015,0.0177,0.0047,0.002,0.0013,0.0017,0.0024,0.0017,0.0034,0.0028,0.00079,0.0014,0.0035,93.9,12.69,0.28%,0,4.26,0,0,1,69.0,0,0,0,0,0.0,0.0,0,0.0,0.0,0.0,1
3.8,3.5,0.0,1620.0,660.0,0.0,980.0,63.0,60.0,0.0,0.0,41.0,0.0,0.0,0.0,0.0,0.0,0.0,0.0,1430.0,1364.0,61.0,1.08,16.0,0.0,0.115,0.019,43.0,17.0,0.0,0.0,40.0,0.0,4.14,3.47,2.6,0.224,0.0371,0.0101,0.0276,0.01,0.0071,0.0563,0.0025,0.0013,0.0178,0.0052,0.0024,0.0016,0.003,0.003,0.0015,0.0035,0.0048,0.00099,0.0031,0.0036,93.5,10.79,0.35%,0,4.14,1,0,0,66.0,0,0,0,0,0.0,0.0,0,1.5,0.0,0.0,1
4.2,3.8,0.0,1820.0,670.0,0.0,1200.0,75.0,50.0,0.0,0.0,22.0,0.0,0.0,5.7,0.0,0.0,0.0,0.0,1420.0,1368.0,74.0,1.05,17.0,0.0,0.13,0.015,43.0,16.0,0.0,0.0,41.0,0.0,4.2,3.51,2.69,0.221,0.0335,0.0083,0.0308,0.0117,0.0085,0.0969,0.0029,0.0014,0.014,0.0056,0.0031,0.0015,0.0029,0.0031,0.0015,0.0024,0.0039,0.0011,0.006,0.004,93.3,10.48,0.35%,0,4.2,0,0,1,52.0,0,0,0,0,0.0,0.0,0,0.0,0.0,0.0,1
4.5,3.5,0.0,1920.0,620.0,0.0,1300.0,85.0,27.0,0.0,0.0,51.0,0.0,0.0,0.0,0.0,0.0,0.0,0.0,1422.0,1371.0,78.0,1.13,18.0,0.0,0.135,0.017,43.0,14.0,460.0,10.0,29.0,0.0,4.29,3.78,1.98,0.146,0.0382,0.0119,0.0186,0.0111,0.0078,0.0217,0.0024,0.0011,0.0148,0.0055,0.0023,0.0018,0.0018,0.0039,0.0013,0.0034,0.005,0.00074,0.0022,0.0037,93.9,11.33,0.30%,0,4.29,0,0,1,51.0,0,0,0,0,0.0,0.0,0,0.0,0.0,0.0,1
13.0,12.4,0.0,5620.0,2250.0,0.0,3300.0,220.0,50.0,0.0,0.0,162.0,0.0,0.0,0.0,0.0,0.0,0.0,10.0,1432.0,1368.0,142.0,1.25,52.0,0.0,0.39,0.016,43.0,17.0,1020.0,8.0,32.0,0.0,4.23,3.71,2.01,0.195,0.0378,0.007,0.0233,0.0093,0.0091,0.0415,0.0026,0.0022,0.0176,0.0047,0.0021,0.0013,0.0023,0.003,0.0022,0.0032,0.005,0.00072,0.0014,0.0045,93.9,12.46,0.29%,0,4.23,0,0,1,64.0,0,0,0,0,0.0,0.0,0,0.0,0.0,0.0,1
3.8,3.5,0.0,1640.0,550.0,0.0,1400.0,76.0,52.0,4.0,0.0,40.0,0.0,0.0,0.0,0.0,0.0,0.0,0.0,1438.0,1375.0,72.0,1.05,16.0,0.0,0.114,0.0159,43.0,14.0,210.0,6.0,37.0,0.0,4.17,3.52,2.53,0.223,0.0361,0.0118,0.0197,0.011,0.0084,0.0395,0.0027,0.0014,0.014,0.0052,0.0022,0.0014,0.0022,0.0035,0.0015,0.0033,0.0045,0.00066,0.0011,0.0025,93.5,10.53,0.30%,0,4.17,1,0,0,63.0,0,0,0,0,0.0,0.0,0,1.5,0.0,0.0,1
4.8,4.6,0.0,2170.0,710.0,0.0,1440.0,90.0,30.0,5.0,0.0,51.0,0.0,0.0,0.0,0.0,0.0,0.0,5.0,1430.0,1378.0,72.0,1.06,20.0,0.0,0.144,0.0137,43.0,14.0,210.0,4.0,38.0,0.0,4.13,3.59,2.11,0.256,0.0309,0.0103,0.0334,0.0104,0.0076,0.4095,0.0028,0.0012,0.0152,0.0061,0.0023,0.0014,0.0022,0.0037,0.002,0.0033,0.0048,0.00089,0.003,0.004,93.1,10.63,0.32%,0,4.13,1,0,0,52.0,0,0,0,0,0.0,0.0,0,1.5,0.0,0.0,1
5.5,5.0,0.0,2310.0,920.0,0.0,2070.0,91.0,90.0,13.0,0.0,30.0,0.0,0.0,7.5,0.0,0.0,0.0,0.0,1438.0,1371.0,91.0,1.09,22.0,0.0,0.165,0.018,42.0,17.0,0.0,0.0,38.0,0.0,4.27,3.59,2.63,0.214,0.0388,0.0099,0.0262,0.0111,0.0089,0.115,0.0024,0.0011,0.0154,0.0052,0.0021,0.0013,0.0022,0.0028,0.0016,0.0022,0.0048,0.00068,0.0015,0.0035,93.3,10.91,0.32%,0,4.27,0,0,1,67.0,0,0,0,0,0.0,0.0,0,0.0,0.0,0.0,1
5.5,5.2,0.0,2330.0,730.0,0.0,1980.0,93.0,82.0,10.0,0.0,30.0,0.0,0.0,7.6,0.0,0.0,0.0,0.0,1438.0,1375.0,110.0,1.09,22.0,0.0,0.165,0.016,42.0,13.0,460.0,8.0,36.0,0.0,4.23,3.56,2.61,0.218,0.0383,0.0096,0.0261,0.0108,0.0083,0.0965,0.0025,0.0017,0.0164,0.0049,0.0022,0.0011,0.0021,0.0029,0.0013,0.0021,0.0047,0.00062,0.0014,0.0028,93.3,10.91,0.33%,0,4.23,0,0,1,63.0,0,0,0,0,0.0,0.0,0,0.0,0.0,0.0,1
18.0,16.7,0.0,6560.0,3420.0,0.0,5720.0,316.0,90.0,15.0,0.0,179.0,0.0,0.0,21.0,0.0,0.0,0.0,15.0,1437.0,1370.0,146.0,1.3,52.8,0.0,0.69,0.025,42.0,15.0,1640.0,10.0,33.0,0.0,4.26,3.73,2.03,0.174,0.037,0.0085,0.0348,0.0165,0.0085,0.0341,0.0024,0.0012,0.0149,0.0036,0.0023,0.0015,0.002,0.003,0.002,0.0034,0.0044,0.00055,0.0013,0.0038,93.8,13.04,0.30%,0,4.26,0,0,1,67.0,0,0,0,0,0.0,0.0,0,0.0,0.0,0.0,1
4.5,3.4,0.0,2520.0,520.0,0.0,2460.0,118.0,0.0,0.0,0.0,50.0,0.0,0.0,0.0,0.0,0.0,0.0,0.0,1431.0,1370.0,63.0,1.11,18.0,0.0,0.135,0.021,41.0,8.0,700.0,11.0,40.0,0.0,4.25,3.75,1.91,0.199,0.0364,0.0117,0.0252,0.0103,0.0085,0.0491,0.0025,0.0012,0.0137,0.0051,0.0024,0.0017,0.002,0.0031,0.0017,0.0034,0.0051,0.00073,0.006,0.0052,93.9,11.11,0.30%,0,4.25,0,0,1,61.0,0,0,0,0,0.0,0.0,0,0.0,0.0,0.0,1
4.0,3.8,0.0,580.0,200.0,0.0,320.0,30.0,0.0,0.0,0.0,42.0,0.0,0.0,0.0,0.0,0.0,0.0,5.0,1428.0,1369.0,64.0,1.05,16.0,0.0,0.12,0.019,30.0,5.0,300.0,8.0,8.0,0.0,4.29,3.75,2.08,0.191,0.037,0.0117,0.0228,0.0096,0.01,0.0445,0.0023,0.0011,0.0146,0.0051,0.0024,0.0017,0.0022,0.0032,0.0032,0.0034,0.0051,0.00075,0.006,0.0048,93.7,10.5,0.34%,0,4.29,0,0,1,59.0,0,0,0,0,0.0,0.0,0,0.0,0.0,0.0,1
10.2,9.9,0.0,4640.0,2040.0,0.0,2070.0,250.0,110.0,0.0,0.0,101.0,0.0,0.0,15.0,0.0,0.0,0.0,10.0,1438.0,1377.0,140.0,0.99,41.0,0.0,0.3,0.014,42.0,17.0,930.0,8.0,17.0,0.0,4.21,3.71,1.93,0.189,0.0398,0.0097,0.0185,0.0113,0.0093,0.0138,0.0021,0.0012,0.0121,0.0027,0.0023,0.0017,0.0017,0.0029,0.0013,0.0035,0.0046,0.0011,0.0014,0.005,94.0,9.9,0.34%,0,4.21,0,0,1,61.0,0,0,0,0,0.0,0.0,0,0.0,0.0,0.0,1
5.0,4.6,0.0,2110.0,710.0,0.0,2180.0,99.0,13.0,7.0,0.0,53.0,0.0,0.0,0.0,0.0,0.0,0.0,5.0,1422.0,1362.0,93.0,1.06,20.0,0.0,0.15,0.021,42.0,14.0,0.0,0.0,44.0,0.0,4.17,3.64,2.03,0.173,0.038,0.0138,0.0228,0.0106,0.0083,0.0221,0.0024,0.00099,0.0139,0.0052,0.0023,0.0016,0.002,0.0033,0.0027,0.0027,0.0068999999999999,0.001,0.0022,0.0064,94.0,10.6,0.26%,0,4.17,1,0,0,60.0,0,0,0,0,0.0,0.0,0,1.5,0.0,0.0,1
3.8,3.4,0.0,1620.0,510.0,0.0,1150.0,68.0,20.0,12.0,0.0,43.0,0.0,0.0,5.7,0.0,0.0,0.0,4.0,1431.0,1370.0,70.0,1.13,16.0,0.0,0.114,0.021,43.0,13.0,0.0,0.0,44.0,0.0,4.22,3.55,2.59,0.213,0.0391,0.0102,0.0195,0.011,0.0099,0.0474,0.0027,0.0015,0.0168,0.0054,0.0032,0.0019,0.0025,0.0032,0.0022,0.0037,0.0049,0.00086,0.0016,0.0049,93.4,11.32,0.37%,0,4.22,0,0,1,61.0,0,0,0,0,0.0,0.0,0,0.0,0.0,0.0,1
5.0,4.6,0.0,2110.0,890.0,0.0,2000.0,102.0,38.0,3.0,0.0,54.0,0.0,0.0,7.0,0.0,0.0,0.0,3.0,1438.0,1372.0,95.0,1.08,20.0,0.0,0.15,0.017,42.0,18.0,0.0,0.0,40.0,0.0,4.15,3.64,1.98,0.169,0.032,0.0118,0.0197,0.0097,0.0065,0.0171,0.0027,0.00098,0.015,0.0045,0.0025,0.0017,0.0017,0.0035,0.0017,0.0033,0.0052,0.00095,0.0014,0.0034,94.0,10.8,0.31%,0,4.15,1,0,0,66.0,0,0,0,0,0.0,0.0,0,1.5,0.0,0.0,1
16.0,15.5,0.0,6320.0,3270.0,0.0,3950.0,266.0,106.0,0.0,0.0,179.0,0.0,0.0,21.0,0.0,0.0,0.0,10.0,1435.0,1367.0,128.0,1.2,52.8,0.0,0.48,0.014,40.0,20.0,1440.0,9.0,31.0,0.0,4.29,3.78,1.95,0.166,0.0375,0.0089,0.0209,0.0097,0.0073,0.0236,0.0024,0.0007,0.0157,0.0045,0.0025,0.0016,0.0019,0.0033,0.0023,0.0036,0.0044,0.00082,0.0011,0.0026,93.9,12.0,0.28%,0,4.29,0,0,1,68.0,0,0,0,0,0.0,0.0,0,0.0,0.0,0.0,1
3.8,3.4,0.0,710.0,230.0,0.0,660.0,38.0,15.0,5.0,0.0,41.0,0.0,0.0,5.1,0.0,0.0,0.0,2.0,1432.0,1368.0,63.0,1.08,16.0,0.0,0.114,0.018,30.0,6.0,200.0,5.0,17.0,0.0,4.25,3.73,2.01,0.175,0.0386,0.01,0.0202,0.0091,0.0077,0.0279,0.0025,0.0007,0.0151,0.004,0.0032,0.0019,0.002,0.0038,0.0015,0.0041,0.0052,0.00067,0.0015,0.0026,93.9,10.79,0.34%,0,4.25,0,0,1,64.0,0,0,0,0,0.0,0.0,0,0.0,0.0,0.0,1
3.8,3.4,0.0,1570.0,510.0,0.0,1370.0,68.0,30.0,4.0,0.0,39.0,0.0,0.0,5.1,0.0,0.0,0.0,2.0,1428.0,1375.0,60.0,1.03,16.0,0.0,0.114,0.016,41.0,13.0,150.0,4.0,36.0,0.0,4.31,3.78,2.03,0.173,0.0366,0.011,0.0186,0.0089,0.0075,0.0262,0.0025,0.0005,0.0173,0.0045,0.0027,0.0017,0.0018,0.0033,0.0015,0.0035,0.0052,0.00062,0.0011,0.0034,93.8,10.26,0.33%,0,4.31,0,1,0,53.0,0,0,0,0,0.0,0.0,0,0.0,0.0,0.0,1
6.0,5.9,0.0,2490.0,1020.0,0.0,1760.0,96.0,16.0,10.0,0.0,58.0,0.0,0.0,8.85,0.0,0.0,0.0,6.0,1438.0,1378.0,120.0,0.97,24.0,0.0,0.18,0.012,42.0,17.0,0.0,0.0,42.0,0.0,4.16,3.63,2.05,0.193,0.0303,0.0113,0.0183,0.009,0.0056,0.4095,0.0027,0.001,0.0173,0.0046,0.0032,0.0017,0.002,0.0036,0.0018,0.0029,0.0049,0.00077,0.0017,0.0041,93.3,9.67,0.32%,0,4.16,1,0,0,60.0,0,0,0,0,0.0,0.0,0,1.5,0.0,0.0,1
4.0,3.8,0.0,1650.0,700.0,0.0,1650.0,68.0,17.0,2.0,0.0,38.0,0.0,0.0,5.7,0.0,0.0,0.0,2.0,1430.0,1378.0,58.0,0.95,16.0,0.0,0.12,0.01,41.0,18.0,0.0,0.0,41.0,0.0,4.27,3.75,2.02,0.185,0.0381,0.0097,0.0179,0.0086,0.007,0.0385,0.0026,0.00059,0.0201,0.0049,0.0024,0.0019,0.0018,0.0038,0.0013,0.0033,0.0049,0.00071,0.0013,0.0033,93.8,9.5,0.32%,0,4.27,0,0,1,52.0,0,0,0,0,0.0,0.0,0,0.0,0.0,0.0,1
4.0,3.9,0.0,1700.0,1050.0,0.0,1250.0,73.0,33.0,5.0,0.0,41.0,0.0,0.0,5.7,0.0,0.0,0.0,2.0,1437.0,1374.0,74.0,1.03,16.0,0.0,0.12,0.017,43.0,26.0,0.0,0.0,31.0,0.0,4.21,3.68,2.03,0.182,0.0378,0.0104,0.0205,0.0099,0.0072,0.0406,0.0027,0.00095,0.018,0.0048,0.002,0.0015,0.0019,0.0034,0.0021,0.0034,0.0052,0.00059,0.0013,0.0026,93.9,10.25,0.35%,0,4.21,0,0,1,63.0,0,0,0,0,0.0,0.0,0,0.0,0.0,0.0,1
4.3,4.2,0.0,1810.0,920.0,0.0,830.0,67.0,46.0,0.0,0.0,43.0,0.0,0.0,6.0,0.0,0.0,0.0,0.0,1420.0,1375.0,90.0,1.0,17.0,0.0,0.13,0.012,42.0,21.0,0.0,0.0,37.0,0.0,4.13,3.58,2.14,0.198,0.0317,0.0109,0.023,0.0097,0.0071,0.4095,0.0027,0.00059,0.0195,0.0047,0.0024,0.0014,0.0021,0.0036,0.0015,0.0033,0.0043,0.0008,0.0016,0.0039,93.2,10.0,0.31%,0,4.13,1,0,0,45.0,0,0,0,0,0.0,0.0,0,1.5,0.0,0.0,1
10.2,9.9,0.0,4350.0,2320.0,0.0,2930.0,178.0,70.0,15.0,0.0,108.0,0.0,0.0,15.0,0.0,0.0,0.0,8.0,1430.0,1375.0,122.0,1.06,41.0,0.0,0.3,0.016,43.0,23.0,600.0,6.0,29.0,0.0,4.27,3.76,1.96,0.176,0.0376,0.0107,0.0178,0.008,0.0066,0.0149,0.0023,0.001,0.0184,0.0037,0.002,0.0013,0.0019,0.0028,0.0023,0.0031,0.0037,0.00077,0.0012,0.0033,93.9,10.59,0.32%,0,4.27,0,0,1,55.0,0,0,0,0,0.0,0.0,0,0.0,0.0,0.0,1
10.3,9.9,0.0,2300.0,250.0,0.0,1720.0,98.0,66.0,20.0,0.0,105.0,0.0,0.0,15.0,0.0,0.0,0.0,10.0,1430.0,1370.0,127.0,1.02,40.0,0.0,0.3,0.015,30.0,2.0,1030.0,10.0,17.0,0.0,4.25,3.74,1.96,0.161,0.0358,0.0111,0.0164,0.0076,0.0068,0.0162,0.0024,0.00057,0.0172,0.0033,0.0023,0.0016,0.0017,0.0028,0.0025,0.0034,0.0042,0.00052,0.0015,0.0026,94.0,10.19,0.32%,0,4.25,0,0,1,60.0,0,0,0,0,0.0,0.0,0,0.0,0.0,0.0,1
10.3,9.9,0.0,2030.0,520.0,0.0,1720.0,85.0,45.0,24.0,0.0,108.0,0.0,0.0,15.0,0.0,0.0,0.0,10.0,1426.0,1372.0,129.0,1.05,40.0,0.0,0.3,0.014,30.0,5.0,1030.0,10.0,17.0,0.0,4.26,3.74,1.99,0.153,0.0374,0.0109,0.0156,0.0076,0.0066,0.0189,0.0025,0.00077,0.019,0.0038,0.0028,0.0019,0.0016,0.0034,0.0029,0.0032,0.005,0.00051,0.0015,0.002,93.9,10.49,0.31%,0,4.26,0,0,1,54.0,0,0,0,0,0.0,0.0,0,0.0,0.0,0.0,1
3.5,3.3,0.0,1420.0,1410.0,0.0,670.0,48.0,141.0,7.0,0.0,15.0,0.0,0.0,4.95,0.0,0.0,0.0,0.0,1452.0,1386.0,55.0,1.06,14.0,0.0,0.105,0.008,41.0,38.0,0.0,0.0,19.0,0.0,4.16,3.16,3.93,0.168,0.0294,0.0078,0.025,0.0093,0.0118,0.0319,0.0026,0.00041,0.0246,0.0059,0.0049,0.0019,0.0031,0.0014,0.0015,0.0013,0.0039,0.00067,0.0012,0.0036,92.5,10.57,0.26%,0,4.16,1,0,0,66.0,0,0,0,0,0.0,0.0,0,1.5,0.0,0.0,1
3.5,3.3,0.0,1450.0,1410.0,0.0,640.0,50.0,155.0,1.0,0.0,15.0,0.0,0.0,4.95,0.0,0.0,0.0,0.0,1456.0,1387.0,68.0,1.06,14.0,0.0,0.105,0.008,41.0,38.0,0.0,0.0,18.0,0.0,4.19,3.19,3.93,0.161,0.0302,0.0067,0.0279,0.0106,0.0136,0.0135,0.0027,0.00039,0.0202,0.0073,0.0049,0.002,0.0032,0.0016,0.0016,0.0013,0.0041,0.00083,0.00083,0.0036,92.5,10.57,0.29%,0,4.19,1,0,0,69.0,0,0,0,0,0.0,0.0,0,1.5,0.0,0.0,1
4.2,4.1,0.0,1620.0,1010.0,0.0,1570.0,72.0,58.0,0.0,0.0,41.0,0.0,0.0,6.15,0.0,0.0,0.0,2.0,1422.0,1367.0,70.0,0.98,17.0,0.0,0.126,0.012,39.0,24.0,0.0,0.0,37.0,0.0,4.18,3.64,2.09,0.151,0.0385,0.0094,0.0222,0.0102,0.0072,0.0162,0.0026,0.00091,0.017,0.0068,0.0023,0.0016,0.002,0.0037,0.0015,0.0036,0.0043,0.00061,0.002,0.0038,93.9,9.76,0.34%,0,4.18,1,0,0,55.0,0,0,0,0,0.0,0.0,0,1.5,0.0,0.0,1
3.5,3.3,0.0,1330.0,1410.0,0.0,760.0,48.0,160.0,2.0,0.0,15.0,0.0,0.0,4.95,0.0,0.0,0.0,0.0,1450.0,1384.0,55.0,1.06,14.0,0.0,0.105,0.01,38.0,38.0,0.0,0.0,22.0,0.0,4.14,3.14,3.94,0.146,0.0342,0.0063,0.024,0.0127,0.0102,0.0122,0.0025,0.00065,0.0215,0.0061,0.0049,0.0018,0.0031,0.0016,0.0015,0.0013,0.0042,0.00063,0.0023,0.0036,92.6,10.57,0.32%,0,4.14,1,0,0,66.0,0,0,0,0,0.0,0.0,0,1.5,0.0,0.0,1
5.0,4.6,0.0,2110.0,990.0,0.0,1900.0,80.0,26.0,1.0,0.0,50.0,0.0,0.0,6.9,0.0,0.0,0.0,0.0,1421.0,1366.0,90.0,1.0,20.0,0.0,0.15,0.013,42.0,20.0,0.0,0.0,38.0,0.0,4.18,3.66,2.0,0.172,0.0371,0.0107,0.0223,0.0105,0.0052,0.0292,0.0026,0.0011,0.0169,0.0066,0.0023,0.0017,0.0021,0.0039,0.0013,0.0031,0.0052,0.00089,0.0024,0.0024,94.0,10.0,0.30%,0,4.18,1,0,0,55.0,0,0,0,0,0.0,0.0,0,1.5,0.0,0.0,1
10.3,9.9,0.0,6470.0,3200.0,0.0,3360.0,290.0,100.0,24.0,0.0,106.0,0.0,0.0,15.0,0.0,0.0,0.0,20.0,1428.0,1371.0,122.0,1.03,40.0,0.0,0.3,0.017,43.0,21.0,1320.0,9.0,28.0,0.0,4.25,3.74,1.96,0.157,0.0355,0.0099,0.0187,0.0092,0.0079,0.0113,0.0025,0.00053,0.0173,0.0035,0.0023,0.0016,0.0017,0.003,0.0034,0.0034,0.0041,0.0011,0.0011,0.0036,94.0,10.29,0.33%,0,4.25,0,0,1,57.0,0,0,0,0,0.0,0.0,0,0.0,0.0,0.0,1
10.3,9.9,0.0,5190.0,2180.0,0.0,3100.0,215.0,80.0,8.0,0.0,108.0,0.0,0.0,15.0,0.0,0.0,0.0,10.0,1430.0,1369.0,125.0,1.05,40.0,0.0,0.3,0.017,43.0,18.0,1030.0,9.0,26.0,0.0,4.25,3.73,2.0,0.17,0.0364,0.0113,0.0186,0.0081,0.0074,0.0153,0.0026,0.00036,0.0182,0.0034,0.0026,0.0018,0.0019,0.0033,0.0026,0.0035,0.005,0.00086,0.001,0.0018,93.9,10.49,0.33%,0,4.25,0,0,1,61.0,0,0,0,0,0.0,0.0,0,0.0,0.0,0.0,1
5.0,4.6,0.0,2060.0,830.0,0.0,1910.0,88.0,34.0,2.0,0.0,52.0,0.0,0.0,6.9,0.0,0.0,0.0,5.0,1425.0,1368.0,103.0,1.04,20.0,0.0,0.15,0.018,41.0,17.0,200.0,4.0,38.0,0.0,4.18,3.66,2.02,0.162,0.0377,0.0116,0.0197,0.0095,0.006,0.0196,0.0025,0.00049,0.0146,0.0057,0.0024,0.0017,0.0019,0.0039,0.0024,0.0038,0.0056,0.00072,0.0019,0.0032,94.0,10.4,0.33%,0,4.18,1,0,0,57.0,0,0,0,0,0.0,0.0,0,1.5,0.0,0.0,1
5.0,4.6,0.0,2170.0,810.0,0.0,2020.0,85.0,36.0,3.0,0.0,49.0,0.0,0.0,6.9,0.0,0.0,0.0,5.0,1426.0,1371.0,94.0,0.98,20.0,0.0,0.15,0.012,43.0,16.0,0.0,0.0,40.0,0.0,4.16,3.65,1.97,0.156,0.0371,0.0108,0.0176,0.0098,0.0066,0.0148,0.0024,0.00049,0.0149,0.0053,0.0024,0.0017,0.0019,0.004,0.0028,0.0028,0.0052,0.00088,0.0042,0.0017,94.0,9.8,0.29%,0,4.16,1,0,0,55.0,0,0,0,0,0.0,0.0,0,1.5,0.0,0.0,1
3.5,3.1,0.0,1570.0,530.0,0.0,1480.0,68.0,26.0,9.0,0.0,35.0,0.0,0.0,4.5,0.0,0.0,0.0,0.0,1440.0,1372.0,85.0,1.0,14.0,0.0,0.105,0.015,42.0,14.0,120.0,3.0,40.0,0.0,4.3,3.76,2.09,0.15,0.0394,0.0111,0.0177,0.0096,0.0059,0.0175,0.0023,0.00089,0.0164,0.005,0.0025,0.002,0.002,0.0039,0.0014,0.0037,0.0054,0.00068,0.006,0.0019,93.8,10.0,0.34%,0,4.3,0,0,1,68.0,0,0,0,0,0.0,0.0,0,0.0,0.0,0.0,1
3.8,3.5,0.0,1450.0,680.0,0.0,1160.0,68.0,40.0,4.0,0.0,39.0,0.0,0.0,5.1,0.0,0.0,0.0,0.0,1421.0,1372.0,73.0,1.03,15.0,0.0,0.115,0.012,38.0,18.0,210.0,6.0,31.0,0.0,4.29,3.76,2.03,0.158,0.039,0.0092,0.0164,0.0092,0.006,0.0133,0.0024,0.00096,0.0163,0.0044,0.0025,0.0018,0.0018,0.0036,0.0015,0.0036,0.0053,0.00057,0.0046,0.0013,93.9,10.26,0.33%,0,4.29,0,0,1,49.0,0,0,0,0,0.0,0.0,0,0.0,0.0,0.0,1
4.0,3.8,0.0,1560.0,620.0,0.0,1820.0,76.0,36.0,6.0,0.0,42.0,0.0,0.0,6.0,0.0,0.0,0.0,0.0,1420.0,1362.0,71.0,1.05,16.0,0.0,0.12,0.012,39.0,16.0,0.0,0.0,46.0,0.0,4.21,3.67,2.07,0.158,0.0373,0.009,0.018,0.0099,0.0067,0.0096,0.0022,0.00059,0.0144,0.0049,0.0026,0.0019,0.0018,0.0034,0.0014,0.0038,0.0044,0.0006,0.006,0.0017,93.9,10.5,0.32%,0,4.21,0,0,1,58.0,0,0,0,0,0.0,0.0,0,0.0,0.0,0.0,1
10.2,9.9,0.0,4460.0,1510.0,0.0,3530.0,180.0,2.0,0.0,0.0,108.0,0.0,0.0,15.0,0.0,0.0,0.0,6.0,1432.0,1375.0,145.0,1.06,41.0,0.0,0.3,0.02,44.0,15.0,200.0,2.0,35.0,0.0,4.24,3.73,1.97,0.182,0.0374,0.0104,0.0214,0.0098,0.0066,0.0392,0.0026,0.001,0.0181,0.0045,0.002,0.0013,0.0019,0.0028,0.0021,0.0032,0.0048,0.00074,0.0057,0.0047,93.9,10.59,0.35%,0,4.24,0,0,1,57.0,0,0,0,0,0.0,0.0,0,0.0,0.0,0.0,1
10.3,9.9,0.0,4300.0,2320.0,0.0,3250.0,175.0,40.0,25.0,0.0,104.0,0.0,0.0,15.0,0.0,0.0,0.0,10.0,1425.0,1374.0,128.0,1.01,41.0,0.0,0.309,0.016,42.0,23.0,0.0,0.0,36.0,0.0,4.23,3.73,1.98,0.179,0.0261,0.0169999999999999,0.0192,0.0111,0.0073,0.0154,0.0028,0.00085,0.0188,0.0048,0.0024,0.0017,0.0021,0.0036,0.003,0.0036,0.0046,0.0009,0.0024,0.00081,93.9,10.1,0.27%,0,4.23,0,0,1,51.0,0,0,0,0,0.0,0.0,0,0.0,0.0,0.0,1
3.5,3.3,0.0,1410.0,1380.0,0.0,710.0,45.0,132.0,6.0,0.0,19.0,0.0,0.0,4.95,0.0,0.0,0.0,0.0,1450.0,1392.0,61.0,1.09,14.0,0.0,0.105,0.017,40.0,38.0,0.0,0.0,20.0,0.0,4.17,3.16,3.94,0.153,0.0401,0.0072,0.0232,0.0126,0.0097,0.0059,0.0022,0.00054,0.0219,0.0053,0.0049,0.0018,0.0029,0.0012,0.0014,0.0016,0.0034,0.00064,0.004,0.0036,92.6,10.86,0.33%,0,4.17,1,0,0,58.0,0,0,0,0,0.0,0.0,0,1.5,0.0,0.0,1
4.2,4.1,0.0,1770.0,660.0,0.0,1250.0,70.0,16.0,2.0,0.0,42.0,0.0,0.0,6.15,0.0,0.0,0.0,0.0,1428.0,1370.0,81.0,1.0,17.0,0.0,0.126,0.015,42.0,16.0,0.0,0.0,42.0,0.0,4.12,3.58,2.09,0.2,0.0342,0.0117,0.0226,0.0105,0.0051,0.4095,0.0026,0.001,0.0173,0.0054,0.0028,0.0015,0.0022,0.0033,0.0012,0.0032,0.0051,0.00078,0.0052,0.0074,93.2,10.0,0.34%,0,4.12,1,0,0,58.0,0,0,0,0,0.0,0.0,0,1.5,0.0,0.0,1
3.8,3.5,0.0,1520.0,520.0,0.0,1040.0,66.0,60.0,8.0,0.0,40.0,0.0,0.0,5.0,0.0,0.0,0.0,2.0,1425.0,1370.0,67.0,1.05,15.0,0.0,0.115,0.018,40.0,14.0,0.0,0.0,46.0,0.0,4.22,3.57,2.54,0.207,0.0359,0.0104,0.0297,0.0145,0.0067,0.0474,0.0029,0.0013,0.0154,0.0045,0.003,0.0015,0.0028,0.0035,0.0016,0.0034,0.0055,0.00085,0.0046,0.0022,93.4,10.53,0.34%,0,4.22,0,0,1,55.0,0,0,0,0,0.0,0.0,0,0.0,0.0,0.0,1
5.0,4.65,0.0,1910.0,870.0,0.0,1200.0,80.0,80.0,4.0,0.0,27.0,0.0,0.0,7.0,0.0,0.0,0.0,2.0,1424.0,1371.0,90.0,1.06,20.0,0.0,0.15,0.017,38.0,17.0,0.0,0.0,44.0,0.0,4.23,3.56,2.61,0.214,0.0377,0.0103,0.0284,0.0123,0.007,0.11,0.003,0.0014,0.0191,0.0053,0.0036,0.0017,0.003,0.0035,0.0015,0.0021,0.0048,0.001,0.006,0.0036,93.3,10.6,0.33%,0,4.23,0,0,1,53.0,0,0,0,0,0.0,0.0,0,0.0,0.0,0.0,1
10.3,9.9,0.0,6230.0,1820.0,0.0,4590.0,265.0,80.0,28.0,0.0,103.0,0.0,0.0,15.0,0.0,0.0,0.0,15.0,1420.0,1372.0,130.0,1.0,41.0,0.0,0.309,0.018,42.0,12.0,930.0,6.0,34.0,0.0,4.24,3.73,1.97,0.175,0.0371,0.0103,0.0247,0.01,0.0073,0.0134,0.0028,0.00083,0.0176,0.0051,0.0023,0.0016,0.002,0.0034,0.0026,0.0031,0.0044,0.00086,0.0027,0.0036,93.9,10.0,0.36%,0,4.24,0,0,1,48.0,0,0,0,0,0.0,0.0,0,0.0,0.0,0.0,1
10.3,9.9,0.0,3770.0,2070.0,0.0,3240.0,170.0,86.0,0.0,0.0,103.0,0.0,0.0,15.0,0.0,0.0,0.0,5.0,1425.0,1371.0,127.0,1.0,41.0,0.0,0.309,0.016,37.0,20.0,310.0,3.0,35.0,0.0,4.28,3.77,1.95,0.216,0.0363,0.0092,0.0196,0.0123,0.0068,0.0136,0.0028,0.0016,0.0179,0.0045,0.0021,0.0015,0.0017,0.0032,0.0016,0.0034,0.0046,0.0005,0.0033,0.00082,93.9,10.0,0.36%,0,4.28,0,0,1,54.0,0,0,0,0,0.0,0.0,0,0.0,0.0,0.0,1
4.2,4.1,0.0,1830.0,610.0,0.0,930.0,72.0,17.0,0.0,0.0,41.0,0.0,0.0,0.0,0.0,0.0,0.0,0.0,1433.0,1373.0,91.0,0.98,17.0,0.0,0.125,0.017,44.0,15.0,0.0,0.0,42.0,0.0,4.15,3.6,2.15,0.189,0.0342,0.0119,0.0238,0.0094,0.0061,0.4095,0.0029,0.0017,0.0192,0.0047,0.0023,0.0014,0.003,0.0031,0.0012,0.003,0.0048,0.001,0.0044,0.0036,93.2,9.76,0.33%,0,4.15,1,0,0,60.0,0,0,0,0,0.0,0.0,0,1.5,0.0,0.0,1
4.2,3.9,0.0,1780.0,880.0,0.0,920.0,69.0,76.0,5.0,0.0,24.0,0.0,0.0,5.7,0.0,0.0,0.0,2.0,1437.0,1373.0,70.0,1.14,17.0,0.0,0.126,0.021,42.0,21.0,0.0,0.0,34.0,0.0,4.26,3.59,2.62,0.215,0.0388,0.0111,0.0282,0.011,0.0068,0.0988,0.0029,0.0011,0.0181,0.0059,0.0026,0.0015,0.0024,0.0033,0.0016,0.0021,0.005,0.00092,0.0053,0.0049,93.3,11.43,0.31%,0,4.26,0,0,1,64.0,0,0,0,0,0.0,0.0,0,0.0,0.0,0.0,1
4.2,3.6,0.0,1780.0,570.0,0.0,1420.0,66.0,42.0,2.0,0.0,47.0,0.0,0.0,5.4,0.0,0.0,0.0,3.0,1437.0,1370.0,79.0,1.12,17.0,0.0,0.126,0.019,42.0,14.0,0.0,0.0,44.0,0.0,4.19,3.55,2.5,0.225,0.0388,0.0115,0.02,0.011,0.0076,0.0419,0.0029,0.00086,0.0173,0.0059,0.0025,0.0016,0.0024,0.0033,0.0023,0.0032,0.0049,0.00095,0.0046,0.0052,93.5,11.19,0.33%,0,4.19,1,0,0,67.0,0,0,0,0,0.0,0.0,0,1.5,0.0,0.0,1
5.0,4.6,0.0,1950.0,630.0,0.0,2120.0,85.0,16.0,2.0,0.0,51.0,0.0,0.0,7.0,0.0,0.0,0.0,3.0,1435.0,1372.0,103.0,1.02,20.0,0.0,0.15,0.015,39.0,13.0,0.0,0.0,42.0,0.0,4.17,3.66,1.97,0.194,0.0387,0.0108,0.0248,0.0106,0.0065,0.0294,0.0028,0.00095,0.016,0.0063,0.0022,0.0016,0.002,0.0036,0.002,0.0033,0.0049,0.00081,0.0036,0.0038,94.0,10.2,0.33%,0,4.17,1,0,0,63.0,0,0,0,0,0.0,0.0,0,1.5,0.0,0.0,1
7.5,6.7,0.0,6550.0,2770.0,0.0,4880.0,285.0,222.0,10.0,0.0,76.0,0.0,0.0,10.2,0.0,0.0,0.0,0.0,1420.0,1361.0,130.0,1.01,30.0,0.0,0.22,0.014,44.0,18.0,0.0,0.0,38.0,0.0,4.17,3.52,2.53,0.231,0.035,0.0099,0.0249,0.0128,0.0068,0.35,0.0029,0.0019,0.0201,0.0049,0.0024,0.0014,0.0023,0.003,0.0016,0.0033,0.0047,0.00056,0.0024,0.0011,93.2,10.13,0.33%,0,4.17,1,0,0,59.0,0,0,0,0,0.0,0.0,0,1.5,0.0,0.0,1
4.2,4.1,0.0,1700.0,630.0,0.0,1040.0,68.0,19.0,6.0,0.0,41.0,0.0,0.0,6.15,0.0,0.0,0.0,4.0,1428.0,1365.0,95.0,0.98,17.0,0.0,0.126,0.014,40.0,15.0,0.0,0.0,45.0,0.0,4.17,3.63,2.11,0.177,0.0341,0.0108,0.0216,0.0101,0.0054,0.4095,0.003,0.00096,0.0196,0.0062,0.0031,0.0019,0.0021,0.0038,0.0015,0.0037,0.0052,0.0011,0.0021,0.0053,93.2,9.76,0.35%,0,4.17,1,0,0,63.0,0,0,0,0,0.0,0.0,0,1.5,0.0,0.0,1
3.8,3.5,0.0,2040.0,1770.0,0.0,1340.0,71.0,180.0,28.0,0.0,21.0,0.0,0.0,5.1,0.0,0.0,0.0,0.0,1440.0,1370.0,76.0,1.11,16.0,0.0,0.114,0.017,37.0,36.0,320.0,5.0,22.0,0.0,4.18,3.18,3.94,0.235,0.0399,0.0064,0.0259,0.0118,0.0129,0.0075,0.0027,0.00078,0.0227,0.0038,0.0049,0.0016,0.0028,0.0017,0.002,0.0018,0.0049,0.00065,0.006,0.0036,92.4,11.05,0.35%,0,4.18,1,0,0,70.0,0,0,0,0,0.0,0.0,0,1.5,0.0,0.0,1
4.0,3.6,0.0,1830.0,830.0,0.0,1640.0,94.0,0.0,0.0,0.0,41.0,0.0,0.0,5.2,0.0,0.0,0.0,2.0,1439.0,1373.0,76.0,1.03,16.0,0.0,0.12,0.014,37.0,17.0,0.0,0.0,33.0,0.0,4.24,3.72,1.99,0.19,0.0385,0.0097,0.0181,0.009,0.0067,0.0088,0.0028,0.00063,0.0203,0.004,0.0022,0.0017,0.0017,0.0035,0.0013,0.0036,0.0051,0.00097,0.0059,0.0036,93.9,10.25,0.30%,0,4.24,0,0,1,66.0,0,0,0,0,0.0,0.0,0,0.0,0.0,0.0,1
5.0,4.5,0.0,1830.0,690.0,0.0,1480.0,82.0,34.0,12.0,0.0,49.0,0.0,0.0,7.0,0.0,0.0,0.0,2.0,1435.0,1366.0,96.0,0.98,20.0,0.0,0.15,0.013,37.0,14.0,0.0,0.0,30.0,0.0,4.17,3.65,1.99,0.172,0.0361,0.0109,0.0174,0.0087,0.0053,0.0151,0.0029,0.00057,0.0182,0.0034,0.0021,0.0013,0.0017,0.0032,0.0015,0.0032,0.0044,0.00098,0.0028,0.0012,94.0,9.8,0.31%,0,4.17,1,0,0,69.0,0,0,0,0,0.0,0.0,0,1.5,0.0,0.0,1
3.8,3.4,0.0,1410.0,1520.0,0.0,870.0,47.0,138.0,10.0,0.0,21.0,0.0,0.0,5.1,0.0,0.0,0.0,0.0,1437.0,1379.0,74.0,1.11,15.0,0.0,0.115,0.016,37.0,38.0,0.0,0.0,23.0,0.0,4.19,3.18,3.96,0.166,0.0387,0.008,0.0195,0.0081,0.0107,0.0173,0.0028,0.00024,0.0245,0.0031,0.0049,0.0017,0.0029,0.0012,0.0014,0.002,0.0043,0.001,0.0037,0.0036,92.5,11.05,0.32%,0,4.19,1,0,0,58.0,0,0,0,0,0.0,0.0,0,1.5,0.0,0.0,1
9.1,8.9,0.0,3850.0,1860.0,0.0,3090.0,175.0,40.0,8.0,0.0,90.0,0.0,0.0,14.0,0.0,0.0,0.0,7.0,1435.0,1376.0,105.0,0.99,36.0,0.0,0.27,0.016,42.0,20.0,0.0,0.0,34.0,0.0,4.18,3.65,2.05,0.273,0.0361,0.0096,0.0212,0.012,0.0077,0.4095,0.0028,0.0016,0.02,0.0038,0.0022,0.0013,0.0022,0.003,0.0025,0.0031,0.0044,0.00085,0.0015,0.0074,93.3,9.89,0.35%,0,4.18,1,0,0,59.0,0,0,0,0,0.0,0.0,0,1.5,0.0,0.0,1
4.2,4.1,0.0,1830.0,620.0,0.0,1120.0,81.0,20.0,2.0,0.0,41.0,0.0,0.0,6.15,0.0,0.0,0.0,4.0,1426.0,1365.0,96.0,0.98,17.0,0.0,0.126,0.015,44.0,15.0,0.0,0.0,42.0,0.0,4.1,3.55,2.13,0.212,0.0364,0.0096,0.0206,0.0094,0.0068,0.4095,0.003,0.00078,0.0205,0.0036,0.0023,0.0015,0.0019,0.0034,0.0028,0.0031,0.0043,0.0014,0.0044,0.0024,93.2,9.76,0.36%,0,4.1,1,0,0,61.0,0,0,0,0,0.0,0.0,0,1.5,0.0,0.0,1
5.5,5.1,0.0,2330.0,850.0,0.0,1610.0,97.0,95.0,12.0,0.0,29.0,0.0,0.0,7.6,0.0,0.0,0.0,0.0,1442.0,1372.0,103.0,1.05,22.0,0.0,0.165,0.016,42.0,15.0,170.0,3.0,39.0,0.0,4.23,3.54,2.68,0.219,0.0386,0.0117,0.0279,0.0105,0.0068,0.105,0.0029,0.001,0.0217,0.0035,0.0029,0.0015,0.0021,0.0028,0.0015,0.0022,0.0051,0.0012,0.0041,0.0036,93.3,10.55,0.33%,0,4.23,0,0,1,70.0,0,0,0,0,0.0,0.0,0,0.0,0.0,0.0,1
5.5,5.1,0.0,2330.0,740.0,0.0,1950.0,97.0,75.0,9.0,0.0,29.0,0.0,0.0,7.6,0.0,0.0,0.0,0.0,1445.0,1376.0,98.0,1.05,22.0,0.0,0.165,0.016,42.0,13.0,0.0,0.0,44.0,0.0,4.24,3.55,2.69,0.223,0.0389,0.0089,0.0215,0.0101,0.0076,0.108,0.0029,0.0005,0.0217,0.0034,0.0032,0.0016,0.0021,0.003,0.0015,0.0023,0.0051,0.0012,0.0052,0.0036,93.2,10.55,0.35%,0,4.24,0,0,1,69.0,0,0,0,0,0.0,0.0,0,0.0,0.0,0.0,1
4.3,4.2,0.0,1620.0,540.0,0.0,1620.0,70.0,13.0,3.0,0.0,45.0,0.0,0.0,6.2,0.0,0.0,0.0,0.0,1435.0,1368.0,76.0,1.05,17.0,0.0,0.13,0.02,38.0,13.0,0.0,0.0,50.0,0.0,4.16,3.61,2.14,0.187,0.0309,0.0117,0.0208,0.0094,0.005,0.4095,0.0029,0.00099,0.0187,0.0036,0.0024,0.0016,0.0021,0.0032,0.0013,0.0035,0.005,0.0012,0.0041,0.0043,93.2,10.47,0.35%,0,4.16,1,0,0,67.0,0,0,0,0,0.0,0.0,0,1.5,0.0,0.0,1
6.5,4.6,0.0,2570.0,880.0,0.0,2530.0,117.0,88.0,7.0,0.0,26.0,0.0,0.0,7.5,0.0,0.0,0.0,0.0,1437.0,1371.0,90.0,0.8,20.0,0.0,0.15,0.019,40.0,14.0,0.0,0.0,47.0,0.0,4.26,3.59,2.62,0.214,0.0371,0.0107,0.0227,0.0097,0.0086,0.113,0.0029,0.00059,0.0204,0.0033,0.0027,0.002,0.002,0.0034,0.0016,0.0019,0.0049,0.0011,0.0017,0.0005,93.3,8.0,0.44%,0,4.26,0,0,1,66.0,0,0,0,0,0.0,0.0,0,0.0,0.0,0.0,1
3.8,3.5,0.0,1430.0,1450.0,0.0,920.0,47.0,135.0,7.0,0.0,19.0,0.0,0.0,5.0,0.0,0.0,0.0,0.0,1436.0,1381.0,80.0,1.05,15.0,0.0,0.115,0.016,38.0,38.0,0.0,0.0,24.0,0.0,4.17,3.17,3.93,0.156,0.0398,0.0075,0.0158,0.0071,0.012,0.027,0.0027,0.00036,0.0233,0.0032,0.0049,0.0017,0.0027,0.0013,0.0013,0.0018,0.0049,0.0009,0.0019,0.0036,92.5,10.53,0.35%,0,4.17,1,0,0,55.0,0,0,0,0,0.0,0.0,0,1.5,0.0,0.0,1
3.8,3.6,0.0,1610.0,1510.0,0.0,680.0,47.0,150.0,0.0,0.0,20.0,0.0,0.0,5.1,0.0,0.0,0.0,0.0,1443.0,1384.0,81.0,1.05,16.0,0.0,0.114,0.012,42.0,38.0,0.0,0.0,18.0,0.0,4.18,3.18,3.92,0.153,0.0395,0.0093,0.0158,0.0065,0.0101,0.0968,0.0025,0.0012,0.0257,0.0039,0.0049,0.0022,0.003,0.0017,0.0014,0.0018,0.005,0.00059,0.0033,0.0036,92.5,10.53,0.32%,0,4.18,1,0,0,59.0,0,0,0,0,0.0,0.0,0,1.5,0.0,0.0,1
4.7,4.2,0.0,1990.0,820.0,0.0,1890.0,80.0,30.0,2.0,0.0,47.0,0.0,0.0,6.0,0.0,0.0,0.0,3.0,1440.0,1373.0,88.0,1.0,19.0,0.0,0.141,0.014,42.0,17.0,0.0,0.0,40.0,0.0,4.21,3.67,2.08,0.159,0.0377,0.0089,0.0167,0.0078,0.0057,0.0346,0.0028,0.0012,0.0208,0.0044,0.0024,0.0018,0.0019,0.0032,0.002,0.0034,0.0046,0.00057,0.0033,0.0033,93.9,10.0,0.32%,0,4.21,0,0,1,67.0,0,0,0,0,0.0,0.0,0,0.0,0.0,0.0,1
10.3,9.9,0.0,4340.0,2000.0,0.0,3190.0,180.0,90.0,0.0,0.0,108.0,0.0,0.0,15.0,0.0,0.0,0.0,10.0,1430.0,1370.0,131.0,1.05,41.0,0.0,0.309,0.019,42.0,19.0,0.0,0.0,38.0,0.0,4.25,3.73,2.03,0.179,0.0349,0.0102,0.016,0.008,0.0073,0.0275,0.0028,0.00084,0.0192,0.0035,0.0023,0.0017,0.0021,0.0033,0.0026,0.0032,0.0043,0.00082,0.0034,0.0062,93.9,10.49,0.34%,0,4.25,0,0,1,60.0,0,0,0,0,0.0,0.0,0,0.0,0.0,0.0,1
8.2,8.1,0.0,3440.0,1430.0,0.0,3130.0,150.0,45.0,3.0,0.0,82.0,0.0,0.0,12.0,0.0,0.0,0.0,5.0,1432.0,1371.0,96.0,1.0,32.0,0.0,0.24,0.018,42.0,17.0,200.0,2.0,38.0,0.0,4.21,3.69,2.03,0.176,0.0341,0.0099,0.0175,0.0091,0.0062,0.0214,0.0028,0.0015,0.0154,0.0036,0.002,0.0013,0.002,0.0031,0.002,0.003,0.0044,0.00076,0.0013,0.0046,93.9,10.0,0.35%,0,4.21,0,0,1,61.0,0,0,0,0,0.0,0.0,0,0.0,0.0,0.0,1
