Repository: Shrinidhigans/FoundryAI

## Architecture Overview

```
melting_cleaned_final.xlsx
         │
         ▼
stage1_data_cleaning.py         → outputs/melting_cleaned_stage1.csv
         │
         ▼
stage2_feature_engineering.py   → outputs/melting_features_stage2.csv
         │
         ├──▶ stage3_supervised_model.py  → models/best_classifier.pkl
         │                                   models/feature_columns.pkl
         │
         ├──▶ stage4_pca_clustering.py    → models/pca_model.pkl
         │                                   models/kmeans_model.pkl
         │
         ├──▶ stage5_anomaly_detection.py → models/isolation_forest.pkl

File: outputs/melting_features_stage2.csv (part 12 of 28)
tapped_wt,pouring_wt,last_heel_metal,lcrca_addition_1,sg_pigaddition_1,sg_pigaddition_2,rr,graphite,silicon_addition_1,silicon_addition_2,mn,low_re_fsm,zero_re_fsm,high_re_fsm,ultraseed,superseed,cs,al,preseed,tapping_temp,pouring_temp,pouring_time_sec,fsm,barinoc,reseed,sb,bath_s,crca,sg_pig,sorel_total,sorel_addition,rr_1,heel,ce,c,si,mn_1,p,s,cr,ni,al_1,cu,co,nb,ti,v,w,pb,sn,as,zr,ce_1,sb_1,b,zn,n,fe,fsmaddition_mt,mg_recovery,defect,feat_ce_calculated,feat_ce_hypo_risk,feat_ce_hyper_risk,feat_ce_optimal,feat_temp_loss,feat_temp_loss_risk,feat_temp_loss_low,feat_pouring_stability,feat_pouring_risk,feat_oxidation_risk,feat_graphitization_index,feat_white_iron_risk,feat_shrinkage_risk_index,feat_gas_risk_index,feat_chemistry_instability,feat_chemistry_ok
3.8,3.3,0.0,1610.0,580.0,0.0,1610.0,74.0,16.0,3.0,0.0,39.0,0.0,0.0,5.1,0.0,0.0,0.0,0.0,1422.0,1371.0,72.0,1.03,16.0,0.0,0.114,0.011,42.0,15.0,0.0,0.0,42.0,0.0,4.26,3.76,1.94,0.18,0.0377,0.0092,0.0212,0.0105,0.0075,0.0141,0.0026,0.001,0.0167,0.004,0.002,0.0013,0.0018,0.003,0.0014,0.0033,0.0035,0.0006,0.002,0.0044,93.9,10.26,0.32%,0,4.26,0,0,1,51.0,0,0,0,0,0.0,0.0,0,0.0,0.0,0.0,1
5.0,4.9,0.0,1970.0,870.0,0.0,2160.0,87.0,35.0,3.0,0.0,54.0,0.0,0.0,7.2,0.0,0.0,0.0,0.0,1436.0,1373.0,95.0,1.08,20.0,0.0,0.15,0.016,39.0,17.0,0.0,0.0,43.0,0.0,4.19,3.66,2.04,0.172,0.0386,0.0092,0.0208,0.0152,0.0085,0.0243,0.0024,0.00056,0.0166,0.0052,0.0022,0.0017,0.0019,0.0038,0.0015,0.0038,0.0051,0.00069,0.0018,0.0023,93.9,10.8,0.33%,0,4.19,1,0,0,63.0,0,0,0,0,0.0,0.0,0,1.5,0.0,0.0,1
5.0,4.6,0.0,2040.0,750.0,0.0,2210.0,89.0,5.0,0.0,0.0,55.0,0.0,0.0,6.9,0.0,0.0,0.0,0.0,1430.0,1370.0,100.0,1.1,20.0,0.0,0.15,0.018,41.0,15.0,0.0,0.0,44.0,0.0,4.19,3.66,2.03,0.17,0.0382,0.01,0.0184,0.01,0.0099,0.0355,0.0027,0.00042,0.0173,0.0042,0.002,0.0013,0.0018,0.003,0.0013,0.0029,0.004,0.00078,0.0014,0.0028,93.9,11.0,0.30%,0,4.19,1,0,0,60.0,0,0,0,0,0.0,0.0,0,1.5,0.0,0.0,1
3.8,3.4,0.0,1580.0,620.0,0.0,970.0,75.0,45.0,4.0,0.0,41.0,0.0,0.0,5.1,0.0,0.0,0.0,4.0,1435.0,1379.0,61.0,1.08,16.0,0.0,0.114,0.016,42.0,16.0,0.0,0.0,42.0,0.0,4.23,3.57,2.56,0.234,0.0364,0.0083,0.02,0.011,0.0101,0.149,0.0029,0.00086,0.0185,0.0049,0.0024,0.0014,0.0021,0.0032,0.0015,0.0034,0.0049,0.0011,0.0019,0.0028,93.3,10.79,0.32%,0,4.23,0,0,1,56.0,0,0,0,0,0.0,0.0,0,0.0,0.0,0.0,1
8.5,7.9,0.0,6440.0,2620.0,0.0,5430.0,300.0,120.0,8.0,0.0,85.0,0.0,0.0,13.0,0.0,0.0,0.0,10.0,1425.0,1362.0,98.0,1.0,34.0,0.0,0.26,0.012,40.0,16.0,1510.0,9.0,34.0,0.0,4.29,3.76,2.04,0.208,0.0364,0.0113,0.0175,0.0091,0.0074,0.0423,0.0026,0.0021,0.0148,0.0036,0.002,0.0014,0.0023,0.0033,0.002,0.003,0.0038,0.00087,0.0012,0.0044,93.8,10.0,0.29%,0,4.29,0,0,1,63.0,0,0,0,0,0.0,0.0,0,0.0,0.0,0.0,1
13.0,12.7,0.0,2160.0,610.0,0.0,1900.0,85.0,0.0,0.0,0.0,162.0,0.0,0.0,20.0,0.0,0.0,0.0,0.0,1439.0,1363.0,145.0,1.25,52.0,0.0,0.39,0.0138,30.0,5.0,630.0,5.0,15.0,0.0,4.29,3.78,1.97,0.217,0.0381,0.0078,0.0156,0.0081,0.0087,0.0301,0.0025,0.0029,0.0156,0.0037,0.0021,0.0015,0.0022,0.0035,0.0013,0.0034,0.0052,0.00099,0.0011,0.0045,93.8,12.46,0.27%,0,4.29,0,0,1,76.0,0,0,0,0,0.0,0.0,0,0.0,0.0,0.0,1
4.5,3.5,0.0,1940.0,830.0,0.0,2030.0,79.0,60.0,12.0,0.0,48.0,0.0,0.0,5.2,0.0,0.0,0.0,0.0,1426.0,1375.0,74.0,1.07,18.0,0.0,0.135,0.013,43.0,17.0,0.0,0.0,41.0,0.0,4.18,3.54,2.5,0.223,0.0363,0.0096,0.0239,0.0117,0.0096,0.0331,0.0026,0.0005,0.0166,0.0042,0.0018,0.0014,0.0019,0.0027,0.0012,0.0027,0.0044,0.00095,0.0015,0.0072,93.5,10.67,0.31%,0,4.18,1,0,0,51.0,0,0,0,0,0.0,0.0,0,1.5,0.0,0.0,1
4.5,3.5,0.0,1560.0,770.0,0.0,1370.0,79.0,0.0,0.0,0.0,48.0,0.0,0.0,5.2,0.0,0.0,0.0,0.0,1439.0,1373.0,78.0,1.07,18.0,0.0,0.135,0.013,31.0,15.0,0.0,0.0,27.0,0.0,4.29,3.76,2.04,0.194,0.0396,0.0117,0.0204,0.0102,0.0092,0.0301,0.0027,0.0012,0.0197,0.0043,0.0022,0.0017,0.0019,0.0036,0.0013,0.0029,0.0054,0.0008,0.0019,0.0036,93.8,10.67,0.24%,0,4.29,0,0,1,66.0,0,0,0,0,0.0,0.0,0,0.0,0.0,0.0,1
4.8,4.7,0.0,1520.0,570.0,0.0,840.0,59.0,0.0,0.0,0.0,51.0,0.0,0.0,0.0,0.0,0.0,0.0,0.0,1439.0,1371.0,85.0,1.06,20.0,0.0,0.144,0.012,32.0,12.0,0.0,0.0,31.0,0.0,4.16,3.63,2.07,0.251,0.0315,0.0089,0.0197,0.01,0.01,0.4095,0.0027,0.00077,0.0189,0.0044,0.002,0.0013,0.0022,0.0029,0.0019,0.0034,0.0055,0.00093,0.0018,0.0044,93.1,10.63,0.30%,0,4.16,1,0,0,68.0,0,0,0,0,0.0,0.0,0,1.5,0.0,0.0,1
5.0,4.7,0.0,2060.0,720.0,0.0,2220.0,90.0,18.0,7.0,0.0,53.0,0.0,0.0,7.05,0.0,0.0,0.0,5.0,1432.0,1370.0,86.0,1.06,20.0,0.0,0.15,0.014,41.0,14.0,0.0,0.0,44.0,0.0,4.18,3.65,2.05,0.171,0.0384,0.0087,0.0204,0.0103,0.0129,0.0365,0.0027,0.0009,0.0167,0.0053,0.0018,0.0014,0.002,0.0031,0.0027,0.0031,0.0047,0.00098,0.0014,0.0048,93.9,10.6,0.33%,0,4.18,1,0,0,62.0,0,0,0,0,0.0,0.0,0,1.5,0.0,0.0,1
4.95,4.55,0.0,2220.0,610.0,0.0,2170.0,88.0,11.0,5.0,0.0,53.0,0.0,0.0,6.9,0.0,0.0,0.0,5.0,1429.0,1369.0,97.0,1.07,20.0,0.0,0.15,0.011,43.0,12.0,200.0,4.0,42.0,0.0,4.19,3.65,2.07,0.174,0.0372,0.0096,0.019,0.0099,0.0116,0.0526,0.0024,0.0012,0.0177,0.0044,0.0021,0.0015,0.0019,0.0032,0.0027,0.0031,0.0056,0.00083,0.0017,0.0063,93.9,10.71,0.29%,0,4.19,1,0,0,60.0,0,0,0,0,0.0,0.0,0,1.5,0.0,0.0,1
10.3,10.2,0.0,4400.0,1220.0,0.0,3430.0,170.0,50.0,7.0,0.0,112.0,0.0,0.0,15.0,0.0,0.0,0.0,10.0,1426.0,1370.0,96.0,1.09,40.0,0.0,0.3,0.018,43.0,12.0,1250.0,12.0,33.0,0.0,4.22,3.7,2.02,0.207,0.0361,0.0092,0.0156,0.0101,0.0081,0.031,0.0026,0.0017,0.0142,0.0036,0.002,0.0013,0.002,0.003,0.0024,0.0035,0.0037,0.00088,0.0017,0.0048,93.9,10.87,0.33%,0,4.22,0,0,1,56.0,0,0,0,0,0.0,0.0,0,0.0,0.0,0.0,1
10.3,9.9,0.0,4420.0,1240.0,0.0,3430.0,166.0,35.0,9.0,0.0,114.0,0.0,0.0,15.0,0.0,0.0,0.0,10.0,1430.0,1372.0,121.0,1.11,40.0,0.0,0.3,0.016,43.0,12.0,1210.0,12.0,33.0,0.0,4.27,3.75,2.02,0.171,0.0379,0.0082,0.0152,0.0085,0.0084,0.0249,0.0025,0.0019,0.0166,0.0041,0.0019,0.0013,0.0019,0.0029,0.0021,0.0035,0.0049,0.00073,0.0014,0.0029,93.9,11.07,0.33%,0,4.27,0,0,1,58.0,0,0,0,0,0.0,0.0,0,0.0,0.0,0.0,1
4.5,3.5,0.0,1900.0,760.0,0.0,1390.0,76.0,46.0,2.0,0.0,51.0,0.0,0.0,5.1,0.0,0.0,0.0,4.0,1439.0,1370.0,72.0,1.13,18.0,0.0,0.135,0.017,42.0,17.0,0.0,0.0,41.0,0.0,4.23,3.58,2.54,0.214,0.0374,0.0103,0.0198,0.0269,0.0121,0.0606,0.0028,0.00072,0.0177,0.0049,0.002,0.0013,0.0021,0.0033,0.0025,0.0032,0.0046,0.00086,0.0023,0.0047,93.4,11.33,0.31%,0,4.23,0,0,1,69.0,0,0,0,0,0.0,0.0,0,0.0,0.0,0.0,1
4.2,4.1,0.0,1480.0,650.0,0.0,1370.0,68.0,5.0,4.0,0.0,46.0,0.0,0.0,6.1,0.0,0.0,0.0,4.0,1438.0,1368.0,74.0,1.1,17.0,0.0,0.126,0.015,35.0,15.0,0.0,0.0,33.0,0.0,4.21,3.66,2.12,0.187,0.0397,0.0101,0.0198,0.0222,0.0118,0.0261,0.0028,0.00095,0.0182,0.0056,0.0019,0.0015,0.0021,0.0035,0.0023,0.0028,0.0052,0.00093,0.003,0.0052,93.8,10.95,0.26%,0,4.21,0,0,1,70.0,0,0,0,0,0.0,0.0,0,0.0,0.0,0.0,1
4.8,4.75,0.0,2020.0,750.0,0.0,1220.0,82.0,18.0,0.0,0.0,52.0,0.0,0.0,7.12,0.0,0.0,0.0,5.0,1433.0,1377.0,80.0,1.08,20.0,0.0,0.144,0.015,42.0,16.0,0.0,0.0,42.0,0.0,4.15,3.6,2.14,0.258,0.0327,0.0096,0.0228,0.0107,0.0109,0.4095,0.0029,0.0011,0.0183,0.006,0.0024,0.0014,0.0022,0.0035,0.0024,0.0032,0.0048,0.0011,0.004,0.0023,93.1,10.83,0.30%,0,4.15,1,0,0,56.0,0,0,0,0,0.0,0.0,0,1.5,0.0,0.0,1
4.2,4.1,0.0,1750.0,620.0,0.0,1830.0,74.0,32.0,5.0,0.0,44.0,0.0,0.0,6.15,0.0,0.0,0.0,0.0,1422.0,1358.0,76.0,1.05,17.0,0.0,0.126,0.012,42.0,15.0,0.0,0.0,44.0,0.0,4.2,3.67,2.06,0.178,0.038,0.0101,0.0191,0.0147,0.012,0.0198,0.0026,0.00092,0.0171,0.0044,0.0021,0.0015,0.002,0.0034,0.0027,0.003,0.0049,0.00069,0.0044,0.0037,93.9,10.48,0.32%,0,4.2,0,0,1,64.0,0,0,0,0,0.0,0.0,0,0.0,0.0,0.0,1
5.0,4.5,0.0,2060.0,710.0,0.0,1980.0,82.0,21.0,5.0,0.0,54.0,0.0,0.0,7.0,0.0,0.0,0.0,4.0,1429.0,1372.0,102.0,1.08,20.0,0.0,0.15,0.013,41.0,14.0,250.0,5.0,40.0,0.0,4.18,3.66,2.01,0.173,0.0377,0.0095,0.0198,0.0112,0.0095,0.0483,0.0025,0.00082,0.0159,0.0046,0.002,0.0014,0.002,0.0029,0.0015,0.003,0.0046,0.00075,0.002,0.0049,93.9,10.8,0.31%,0,4.18,1,0,0,57.0,0,0,0,0,0.0,0.0,0,1.5,0.0,0.0,1
4.5,3.4,0.0,1870.0,860.0,0.0,1370.0,82.0,0.0,0.0,0.0,48.0,0.0,0.0,5.1,0.0,0.0,0.0,3.0,1427.0,1371.0,63.0,1.07,18.0,0.0,0.135,0.013,42.0,19.0,100.0,2.0,30.0,0.0,4.26,3.74,2.02,0.174,0.0396,0.0088,0.0191,0.0109,0.0095,0.0381,0.0025,0.00057,0.019,0.005,0.0019,0.0014,0.002,0.0031,0.0015,0.0032,0.0044,0.00083,0.0013,0.0041,93.9,10.67,0.29%,0,4.26,0,0,1,56.0,0,0,0,0,0.0,0.0,0,0.0,0.0,0.0,1
5.0,4.6,0.0,1760.0,720.0,0.0,1420.0,82.0,24.0,0.0,0.0,54.0,0.0,0.0,7.2,0.0,0.0,0.0,3.0,1428.0,1375.0,97.0,1.08,20.0,0.0,0.15,0.013,39.0,14.0,0.0,0.0,28.0,0.0,4.21,3.67,2.09,0.182,0.0388,0.0085,0.0207,0.011,0.0106,0.0212,0.0025,0.00056,0.0188,0.0047,0.0021,0.0019,0.002,0.0034,0.0014,0.0031,0.005,0.00084,0.0015,0.0029,93.9,10.8,0.29%,0,4.21,0,0,1,53.0,0,0,0,0,0.0,0.0,0,0.0,0.0,0.0,1
10.3,9.9,0.0,4370.0,1480.0,0.0,3430.0,185.0,50.0,0.0,0.0,108.0,0.0,0.0,15.0,0.0,0.0,0.0,10.0,1423.0,1372.0,120.0,1.05,41.0,0.0,0.309,0.017,42.0,14.0,1020.0,10.0,33.0,0.0,4.26,3.74,2.0,0.171,0.0352,0.0085,0.0156,0.0078,0.0085,0.0157,0.0022,0.0013,0.0164,0.0034,0.002,0.0014,0.0019,0.0029,0.0027,0.0033,0.0045,0.0006,0.0012,0.0037,93.9,10.49,0.33%,0,4.26,0,0,1,51.0,0,0,0,0,0.0,0.0,0,0.0,0.0,0.0,1
13.0,12.6,0.0,5350.0,2040.0,0.0,4170.0,235.0,24.0,0.0,0.0,165.0,0.0,0.0,20.0,0.0,0.0,0.0,0.0,1443.0,1364.0,140.0,1.27,52.8,0.0,0.39,0.017,41.0,16.0,1440.0,11.0,32.0,0.0,4.28,3.75,2.05,0.174,0.0347,0.0081,0.0149,0.0079,0.008,0.0208,0.0023,0.0016,0.0155,0.0033,0.0021,0.0014,0.0018,0.0032,0.0013,0.0032,0.0041,0.00071,0.0011,0.0074,93.8,12.69,0.26%,0,4.28,0,0,1,79.0,0,0,0,0,0.0,0.0,0,0.0,0.0,0.0,1
9.2,9.0,0.0,3730.0,1720.0,0.0,3750.0,160.0,60.0,15.0,0.0,92.0,0.0,0.0,14.0,0.0,0.0,0.0,0.0,1438.0,1362.0,92.0,1.0,37.0,0.0,0.28,0.015,41.0,19.0,0.0,0.0,41.0,0.0,4.2,3.66,2.09,0.2,0.0328,0.0084,0.0246,0.0269,0.0079,0.4095,0.0029,0.00056,0.0182,0.0035,0.0023,0.0014,0.0021,0.003,0.0015,0.0034,0.0042,0.0011,0.0014,0.0064,93.2,10.0,0.34%,0,4.2,0,0,1,76.0,0,0,0,0,0.0,0.0,0,0.0,0.0,0.0,1
10.3,9.9,0.0,6420.0,2730.0,0.0,5300.0,300.0,110.0,11.0,0.0,103.0,0.0,0.0,15.0,0.0,0.0,0.0,10.0,1429.0,1369.0,122.0,1.0,41.0,0.0,0.31,0.012,40.0,17.0,1550.0,10.0,33.0,0.0,4.29,3.76,2.03,0.16,0.0391,0.0085,0.0177,0.0079,0.0071,0.0171,0.0026,0.00091,0.0181,0.003,0.0023,0.0014,0.0017,0.0029,0.0014,0.0033,0.0043,0.00088,0.0011,0.0044,93.9,10.0,0.31%,0,4.29,0,0,1,60.0,0,0,0,0,0.0,0.0,0,0.0,0.0,0.0,1
5.0,4.6,0.0,2020.0,890.0,0.0,2090.0,91.0,16.0,0.0,0.0,56.0,0.0,0.0,7.0,0.0,0.0,0.0,5.0,1438.0,1371.0,93.0,1.12,20.0,0.0,0.15,0.017,40.0,18.0,0.0,0.0,42.0,0.0,4.15,3.63,2.01,0.19,0.0383,0.0088,0.0248,0.0109,0.0094,0.0482,0.0026,0.00081,0.0168,0.0042,0.0018,0.0013,0.0019,0.0027,0.0023,0.0035,0.0046,0.00067,0.0017,0.0038,93.9,11.2,0.33%,0,4.15,1,0,0,67.0,0,0,0,0,0.0,0.0,0,1.5,0.0,0.0,1
3.8,3.4,0.0,1580.0,560.0,0.0,1660.0,70.0,22.0,0.0,0.0,42.0,0.0,0.0,5.1,0.0,0.0,0.0,0.0,1435.0,1377.0,71.0,1.11,16.0,0.0,0.114,0.014,42.0,15.0,0.0,0.0,44.0,0.0,4.28,3.76,2.01,0.189,0.038,0.0109,0.0227,0.0105,0.007,0.0479,0.0026,0.00054,0.0148,0.0036,0.0023,0.0017,0.002,0.0034,0.0016,0.0035,0.0047,0.00071,0.0022,0.0042,93.8,11.05,0.31%,0,4.28,0,0,1,58.0,0,0,0,0,0.0,0.0,0,0.0,0.0,0.0,1
4.8,4.75,0.0,2010.0,830.0,0.0,1360.0,85.0,40.0,3.0,0.0,52.0,0.0,0.0,7.12,0.0,0.0,0.0,5.0,1436.0,1375.0,74.0,1.08,20.0,0.0,0.144,0.015,42.0,17.0,0.0,0.0,41.0,0.0,4.12,3.56,2.19,0.278,0.0332,0.0086,0.0375999999999999,0.0109,0.0112,0.4095,0.0029,0.00086,0.0201,0.0042,0.0023,0.0013,0.0022,0.0036,0.0023,0.0031,0.0039,0.0012,0.0018,0.0036,93.1,10.83,0.33%,0,4.12,1,0,0,61.0,0,0,0,0,0.0,0.0,0,1.5,0.0,0.0,1
6.1,6.0,0.0,2620.0,1620.0,0.0,1710.0,80.0,222.0,5.0,0.0,34.0,0.0,0.0,9.0,0.0,0.0,0.0,2.0,1443.0,1386.0,115.0,1.11,21.0,0.0,0.18,0.017,43.0,27.0,150.0,2.0,28.0,0.0,4.19,3.16,4.06,0.176,0.0351,0.0078,0.0274,0.0097,0.0118,0.116,0.0026,0.00085,0.0224,0.0034,0.0049,0.0016,0.003,0.0011,0.0016,0.0015,0.0049,0.001,0.0014,0.0036,92.3,11.15,0.32%,0,4.19,1,0,0,57.0,0,0,0,0,0.0,0.0,0,1.5,0.0,0.0,1
13.0,12.6,0.0,5340.0,1940.0,0.0,4100.0,235.0,56.0,0.0,0.0,162.0,0.0,0.0,20.0,0.0,0.0,0.0,10.0,1445.0,1361.0,138.0,1.25,52.0,0.0,0.39,0.014,41.0,15.0,1120.0,9.0,32.0,0.0,4.25,3.73,2.02,0.166,0.0359,0.007,0.0168,0.0081,0.0078,0.0356,0.0025,0.00086,0.0161,0.0041,0.0023,0.0014,0.0018,0.0032,0.002,0.0031,0.0041,0.00073,0.0016,0.0045,93.9,12.46,0.27%,0,4.25,0,0,1,84.0,1,0,0,0,0.0,0.0,0,0.0,0.0,0.0,1
5.0,4.4,0.0,2070.0,880.0,0.0,2050.0,96.0,35.0,8.0,0.0,53.0,0.0,0.0,7.0,0.0,0.0,0.0,3.0,1422.0,1370.0,104.0,1.06,20.0,0.0,0.15,0.014,41.0,18.0,0.0,0.0,41.0,0.0,4.15,3.63,2.0,0.182,0.0378,0.0099,0.0228,0.0105,0.0097,0.0223,0.0027,0.00092,0.0183,0.004,0.0019,0.0014,0.0018,0.003,0.0015,0.0029,0.0042,0.00071,0.0016,0.0048,94.0,10.6,0.32%,0,4.15,1,0,0,52.0,0,0,0,0,0.0,0.0,0,1.5,0.0,0.0,1
5.0,4.6,0.0,2120.0,930.0,0.0,1950.0,90.0,32.0,3.0,0.0,57.0,0.0,0.0,7.0,0.0,0.0,0.0,5.0,1437.0,1372.0,91.0,1.14,20.0,0.0,0.15,0.016,42.0,19.0,0.0,0.0,39.0,0.0,4.16,3.64,2.01,0.174,0.0388,0.0107,0.0204,0.0099,0.008,0.0259,0.0029,0.00061,0.0179,0.0038,0.0025,0.0016,0.0018,0.0037,0.0029,0.004,0.0046,0.00063,0.0012,0.005,94.0,11.4,0.30%,0,4.16,1,0,0,65.0,0,0,0,0,0.0,0.0,0,1.5,0.0,0.0,1
3.8,3.5,0.0,1610.0,630.0,0.0,1560.0,69.0,12.0,3.0,0.0,43.0,0.0,0.0,5.1,0.0,0.0,0.0,4.0,1438.0,1375.0,73.0,1.13,16.0,0.0,0.114,0.014,42.0,17.0,0.0,0.0,41.0,0.0,4.27,3.75,2.0,0.175,0.0386,0.0101,0.0182,0.0092,0.0064,0.0307,0.0026,0.0009,0.0178,0.004,0.0022,0.0017,0.0018,0.0036,0.0024,0.0036,0.0048,0.00059,0.0011,0.0043,93.9,11.32,0.29%,0,4.27,0,0,1,63.0,0,0,0,0,0.0,0.0,0,0.0,0.0,0.0,1
4.0,3.8,0.0,1680.0,690.0,0.0,1220.0,68.0,40.0,28.0,0.0,21.0,0.0,0.0,5.7,0.0,0.0,0.0,2.0,1438.0,1373.0,80.0,1.05,16.0,0.0,0.12,0.013,42.0,17.0,0.0,0.0,41.0,0.0,4.24,3.57,2.62,0.223,0.037,0.0099,0.0239,0.011,0.0069,0.119,0.0027,0.001,0.0195,0.0043,0.0022,0.0014,0.0022,0.0036,0.0015,0.0022,0.0045,0.00067,0.0013,0.005,93.3,10.5,0.33%,0,4.24,0,0,1,65.0,0,0,0,0,0.0,0.0,0,0.0,0.0,0.0,1
3.8,3.4,0.0,1600.0,550.0,0.0,1450.0,76.0,14.0,5.0,0.0,44.0,0.0,0.0,5.1,0.0,0.0,0.0,2.0,1430.0,1371.0,65.0,1.16,16.0,0.0,0.114,0.016,42.0,14.0,200.0,5.0,38.0,0.0,4.24,3.73,1.97,0.187,0.0387,0.0099,0.0181,0.0115,0.0066,0.0398,0.0025,0.0013,0.0181,0.0038,0.0024,0.0017,0.0019,0.0038,0.0018,0.0036,0.0047,0.00068,0.0012,0.0048,93.9,11.58,0.29%,0,4.24,0,0,1,59.0,0,0,0,0,0.0,0.0,0,0.0,0.0,0.0,1
10.3,9.9,0.0,4250.0,1650.0,0.0,3560.0,178.0,86.0,0.0,0.0,114.0,0.0,0.0,15.0,0.0,0.0,0.0,10.0,1430.0,1372.0,114.0,1.11,40.0,0.0,0.3,0.014,41.0,16.0,840.0,8.0,35.0,0.0,4.27,3.74,2.04,0.173,0.0374,0.0081,0.0173,0.0091,0.0123,0.0176,0.0027,0.0016,0.0168,0.0039,0.0022,0.0016,0.0019,0.0032,0.0037,0.0029,0.004,0.00083,0.0021,0.004,93.8,11.07,0.30%,0,4.27,0,0,1,58.0,0,0,0,0,0.0,0.0,0,0.0,0.0,0.0,1
6.0,5.9,0.0,2410.0,1050.0,0.0,2540.0,104.0,30.0,3.0,0.0,66.0,0.0,0.0,9.0,0.0,0.0,0.0,5.0,1425.0,1361.0,77.0,1.1,24.0,0.0,0.18,0.02,40.0,18.0,0.0,0.0,42.0,0.0,4.2,3.65,2.11,0.196,0.0371,0.0103,0.0198,0.0102,0.0078,0.0262,0.0025,0.002,0.0143,0.0041,0.002,0.0014,0.0022,0.0032,0.0022,0.0032,0.0048,0.00072,0.0014,0.0037,93.8,11.0,0.32%,0,4.2,0,0,1,64.0,0,0,0,0,0.0,0.0,0,0.0,0.0,0.0,1
4.0,3.5,0.0,1660.0,480.0,0.0,1760.0,78.0,15.0,5.0,0.0,42.0,0.0,0.0,5.1,0.0,0.0,0.0,2.0,1429.0,1375.0,80.0,1.05,16.0,0.0,0.114,0.016,42.0,12.0,100.0,3.0,44.0,0.0,4.25,3.73,2.0,0.17,0.0367,0.0096,0.0215,0.0106,0.0105,0.0226,0.0028,0.0011,0.0175,0.0037,0.0023,0.0016,0.0019,0.0033,0.0014,0.0029,0.0046,0.00072,0.0012,0.0048,93.9,10.5,0.31%,0,4.25,0,0,1,54.0,0,0,0,0,0.0,0.0,0,0.0,0.0,0.0,1
4.2,4.0,0.0,1780.0,650.0,0.0,1660.0,78.0,27.0,3.0,0.0,47.0,0.0,0.0,6.0,0.0,0.0,0.0,0.0,1437.0,1371.0,91.0,1.12,17.0,0.0,0.126,0.02,42.0,15.0,110.0,3.0,40.0,0.0,4.2,3.67,2.06,0.2,0.0398,0.0109,0.0231,0.012,0.0074,0.0547,0.0029,0.0013,0.0176,0.0037,0.002,0.0016,0.002,0.0034,0.0015,0.0034,0.0049,0.00073,0.0014,0.0032,93.8,11.19,0.33%,0,4.2,0,0,1,66.0,0,0,0,0,0.0,0.0,0,0.0,0.0,0.0,1
4.8,4.6,0.0,2020.0,840.0,0.0,1940.0,89.0,32.0,3.0,0.0,53.0,0.0,0.0,7.2,0.0,0.0,0.0,3.0,1435.0,1377.0,120.0,1.1,19.0,0.0,0.144,0.014,42.0,18.0,0.0,0.0,40.0,0.0,4.16,3.64,2.01,0.174,0.0386,0.0096,0.0203,0.0101,0.0108,0.0187,0.003,0.0012,0.0205,0.0039,0.0021,0.0014,0.0017,0.0031,0.0015,0.0031,0.0045,0.00083,0.0011,0.0044,94.0,11.04,0.31%,0,4.16,1,0,0,58.0,0,0,0,0,0.0,0.0,0,1.5,0.0,0.0,1
4.8,4.7,0.0,2020.0,860.0,0.0,1110.0,85.0,40.0,3.0,0.0,50.0,0.0,0.0,7.2,0.0,0.0,0.0,2.0,1438.0,1372.0,90.0,1.04,20.0,0.0,0.144,0.012,42.0,18.0,0.0,0.0,40.0,0.0,4.11,3.58,2.07,0.259,0.0338,0.0091,0.0226,0.0106,0.0097,0.4095,0.0031,0.00092,0.0222,0.0042,0.0025,0.0014,0.0021,0.0038,0.0014,0.0031,0.0051,0.0011,0.0017,0.0033,93.2,10.42,0.32%,0,4.11,1,0,0,66.0,0,0,0,0,0.0,0.0,0,1.5,0.0,0.0,1
5.0,4.6,0.0,2140.0,890.0,0.0,2660.0,120.0,19.0,0.0,0.0,57.0,0.0,0.0,6.9,0.0,0.0,0.0,5.0,1428.0,1370.0,99.0,1.14,20.0,0.0,0.15,0.016,41.0,13.0,300.0,4.0,38.0,0.0,4.18,3.66,2.03,0.175,0.0344,0.0097,0.0215,0.0139,0.0101,0.0453,0.0028,0.00077,0.0171,0.0046,0.0021,0.0015,0.0021,0.0031,0.0021,0.0031,0.0044,0.00092,0.0015,0.0074,93.9,11.4,0.28%,0,4.18,1,0,0,58.0,0,0,0,0,0.0,0.0,0,1.5,0.0,0.0,1
4.2,4.1,0.0,1720.0,720.0,0.0,1760.0,70.0,27.0,2.0,0.0,46.0,0.0,0.0,7.0,0.0,0.0,0.0,0.0,1435.0,1378.0,94.0,1.1,17.0,0.0,0.124,0.014,41.0,17.0,0.0,0.0,42.0,0.0,4.17,3.63,2.09,0.17,0.0376,0.0093,0.0222,0.0107,0.0113,0.0252,0.0027,0.0013,0.0186,0.0042,0.0022,0.0015,0.0019,0.0032,0.0026,0.003,0.0048,0.0008,0.001,0.0043,93.9,10.95,0.31%,0,4.17,1,0,0,57.0,0,0,0,0,0.0,0.0,0,1.5,0.0,0.0,1
13.0,12.6,0.0,5050.0,1960.0,0.0,4060.0,230.0,85.0,0.0,0.0,159.0,0.0,0.0,20.0,0.0,0.0,0.0,10.0,1440.0,1365.0,145.0,1.22,52.0,0.0,0.39,0.014,39.0,15.0,1430.0,11.0,31.0,0.0,4.27,3.74,2.06,0.144,0.0399,0.0069,0.0158,0.0157,0.0083,0.02,0.0024,0.0013,0.0153,0.0034,0.0021,0.0016,0.0019,0.0034,0.0014,0.0037,0.0056,0.00059,0.001,0.0027,93.9,12.23,0.29%,0,4.27,0,0,1,75.0,0,0,0,0,0.0,0.0,0,0.0,0.0,0.0,1
7.5,6.9,0.0,3030.0,1450.0,0.0,2480.0,130.0,75.0,7.0,0.0,78.0,0.0,0.0,11.0,0.0,0.0,0.0,5.0,1440.0,1371.0,115.0,1.04,30.0,0.0,0.23,0.015,40.0,19.0,540.0,7.0,33.0,0.0,4.17,3.52,2.53,0.231,0.0366,0.0102,0.0227,0.0113,0.0071,0.371,0.0027,0.0014,0.0162,0.0037,0.002,0.0013,0.0022,0.0031,0.0014,0.0032,0.0045,0.00074,0.0011,0.0045,93.2,10.4,0.30%,0,4.17,1,0,0,69.0,0,0,0,0,0.0,0.0,0,1.5,0.0,0.0,1
5.0,4.4,0.0,2180.0,870.0,0.0,1950.0,92.0,36.0,2.0,0.0,53.0,0.0,0.0,7.0,0.0,0.0,0.0,4.0,1424.0,1375.0,106.0,1.06,20.0,0.0,0.15,0.012,44.0,17.0,0.0,0.0,39.0,0.0,4.16,3.65,1.98,0.158,0.0356,0.0086,0.0222,0.0115,0.0151,0.0424,0.0029,0.00092,0.0167,0.0046,0.0021,0.0017,0.0019,0.0035,0.0058,0.0033,0.005,0.00071,0.0026,0.0036,94.0,10.6,0.32%,0,4.16,1,0,0,49.0,0,0,0,0,0.0,0.0,0,1.5,0.0,0.0,1
3.8,3.5,0.0,2070.0,1060.0,0.0,1870.0,98.0,40.0,3.0,0.0,41.0,0.0,0.0,5.1,0.0,0.0,0.0,0.0,1438.0,1372.0,70.0,1.08,16.0,0.0,0.114,0.014,41.0,21.0,0.0,0.0,37.0,0.0,4.26,3.73,2.06,0.197,0.0392,0.0076,0.021,0.0117,0.0117,0.0498,0.0027,0.0014,0.0173,0.0045,0.002,0.0015,0.0019,0.0033,0.0013,0.0034,0.0046,0.00058,0.0016,0.0043,93.8,10.79,0.33%,0,4.26,0,0,1,66.0,0,0,0,0,0.0,0.0,0,0.0,0.0,0.0,1
5.0,4.6,0.0,1610.0,680.0,0.0,1510.0,82.0,18.0,0.0,0.0,55.0,0.0,0.0,7.0,0.0,0.0,0.0,4.0,1438.0,1373.0,97.0,1.1,20.0,0.0,0.15,0.016,32.0,14.0,0.0,0.0,30.0,0.0,4.14,3.62,2.01,0.199,0.0368,0.0087,0.0223,0.0128,0.0074,0.0368,0.0028,0.0014,0.0161,0.0049,0.002,0.0014,0.0018,0.0034,0.0013,0.0033,0.0046,0.00058,0.0018,0.0029,94.0,11.0,0.32%,0,4.14,1,0,0,65.0,0,0,0,0,0.0,0.0,0,1.5,0.0,0.0,1
5.0,4.4,0.0,2120.0,710.0,0.0,2170.0,88.0,8.0,0.0,0.0,57.0,0.0,0.0,6.9,0.0,0.0,0.0,5.0,1420.0,1370.0,95.0,1.14,20.0,0.0,0.15,0.014,42.0,14.0,0.0,0.0,43.0,0.0,4.13,3.63,1.92,0.177,0.0387,0.0101,0.0196,0.0121,0.0073,0.0527,0.0027,0.0011,0.0152,0.004,0.0021,0.0015,0.0019,0.0033,0.0021,0.0033,0.0049,0.00063,0.0014,0.0062,94.0,11.4,0.27%,0,4.13,1,0,0,50.0,0,0,0,0,0.0,0.0,0,1.5,0.0,0.0,1
5.0,4.4,0.0,1930.0,640.0,0.0,1730.0,85.0,21.0,0.0,0.0,59.0,0.0,0.0,6.9,0.0,0.0,0.0,5.0,1420.0,1368.0,98.0,1.18,20.0,0.0,0.15,0.018,39.0,13.0,300.0,6.0,35.0,0.0,4.18,3.65,2.03,0.183,0.0388,0.0093,0.0215,0.0096,0.0075,0.044,0.0026,0.0011,0.0154,0.0036,0.0021,0.0015,0.0021,0.0032,0.002,0.0036,0.0049,0.00075,0.0016,0.0057,93.9,11.8,0.31%,0,4.18,1,0,0,52.0,0,0,0,0,0.0,0.0,0,1.5,0.0,0.0,1
10.3,9.9,0.0,4370.0,1400.0,0.0,3690.0,180.0,60.0,0.0,0.0,108.0,0.0,0.0,15.0,0.0,0.0,0.0,10.0,1430.0,1373.0,120.0,1.05,41.0,0.0,0.309,0.017,42.0,14.0,840.0,8.0,36.0,0.0,4.26,3.74,2.02,0.183,0.0349,0.0119,0.0197,0.0095,0.0087,0.0249,0.0023,0.0012,0.0162,0.0032,0.0023,0.0019,0.0019,0.0037,0.002,0.0035,0.0041,0.00078,0.001,0.0031,93.9,10.49,0.30%,0,4.26,0,0,1,57.0,0,0,0,0,0.0,0.0,0,0.0,0.0,0.0,1
10.3,9.9,0.0,4460.0,1490.0,0.0,3480.0,180.0,55.0,0.0,0.0,108.0,0.0,0.0,15.0,0.0,0.0,0.0,7.0,1420.0,1371.0,125.0,1.05,41.0,0.0,0.309,0.017,43.0,14.0,870.0,8.0,34.0,0.0,4.3,3.78,2.01,0.185,0.0362,0.0081,0.0162,0.0148,0.009,0.0186,0.0022,0.0011,0.0155,0.003,0.0023,0.0017,0.0018,0.0033,0.0022,0.0036,0.0042,0.00081,0.00099,0.0039,93.8,10.49,0.34%,0,4.3,0,0,1,49.0,0,0,0,0,0.0,0.0,0,0.0,0.0,0.0,1
6.0,5.9,0.0,2540.0,1140.0,0.0,2220.0,110.0,25.0,4.0,0.0,64.0,0.0,0.0,9.0,0.0,0.0,0.0,5.0,1428.0,1359.0,72.0,1.07,24.0,0.0,0.18,0.015,42.0,19.0,0.0,0.0,39.0,0.0,4.19,3.64,2.11,0.183,0.0403,0.0093,0.0184,0.011,0.0084,0.0236,0.0023,0.00078,0.0163,0.0038,0.0022,0.0017,0.0018,0.0032,0.0022,0.0034,0.005,0.00071,0.0012,0.0043,93.9,10.67,0.32%,0,4.19,1,0,0,69.0,0,0,0,0,0.0,0.0,0,1.5,0.0,0.0,1
4.6,3.5,0.0,2190.0,680.0,0.0,2330.0,90.0,18.0,0.0,0.0,46.0,0.0,0.0,5.1,0.0,0.0,0.0,2.0,1431.0,1375.0,72.0,1.0,18.0,0.0,0.135,0.0138,42.0,13.0,0.0,0.0,45.0,0.0,4.29,3.77,2.0,0.178,0.0351,0.0092,0.0208,0.011,0.0089,0.033,0.0026,0.00065,0.018,0.0038,0.0023,0.0019,0.0017,0.0034,0.0014,0.0034,0.0047,0.00067,0.0013,0.0024,93.8,10.0,0.33%,0,4.29,0,0,1,56.0,0,0,0,0,0.0,0.0,0,0.0,0.0,0.0,1
4.6,2.8,0.0,1340.0,460.0,0.0,1300.0,55.0,0.0,0.0,0.0,49.0,0.0,0.0,4.5,0.0,0.0,0.0,2.0,1425.0,1376.0,90.0,1.07,19.0,0.0,0.138,0.018,30.0,10.0,0.0,0.0,28.0,0.0,4.29,3.76,2.04,0.188,0.0373,0.0116,0.0218,0.0122,0.0075,0.0406,0.0025,0.00078,0.0173,0.0038,0.0022,0.0017,0.0017,0.0034,0.0014,0.0035,0.0053,0.00062,0.0016,0.0031,93.8,10.65,0.34%,0,4.29,0,0,1,49.0,0,0,0,0,0.0,0.0,0,0.0,0.0,0.0,1
6.0,5.7,0.0,2540.0,1090.0,0.0,1350.0,102.0,35.0,6.0,0.0,63.0,0.0,0.0,8.7,0.0,0.0,0.0,2.0,1445.0,1375.0,110.0,1.05,24.0,0.0,0.18,0.015,42.0,18.0,0.0,0.0,40.0,0.0,4.2,3.66,2.08,0.237,0.0333,0.0095,0.0201,0.0098,0.0063,0.4095,0.0026,0.00062,0.0195,0.0045,0.0031,0.0017,0.0018,0.0037,0.0014,0.0037,0.0047,0.0008,0.0016,0.0035,93.2,10.5,0.34%,0,4.2,0,0,1,70.0,0,0,0,0,0.0,0.0,0,0.0,0.0,0.0,1
4.5,3.5,0.0,1900.0,760.0,0.0,1840.0,79.0,14.0,2.0,0.0,50.0,0.0,0.0,5.2,0.0,0.0,0.0,2.0,1437.0,1372.0,61.0,1.11,18.0,0.0,0.135,0.018,42.0,17.0,0.0,0.0,41.0,0.0,4.24,3.72,2.01,0.158,0.0385,0.0102,0.0181,0.0187,0.0097,0.0216,0.0024,0.0004,0.0172,0.0041,0.0022,0.0017,0.0017,0.0034,0.0016,0.0032,0.0053,0.00063,0.0012,0.0032,93.9,11.11,0.30%,0,4.24,0,0,1,65.0,0,0,0,0,0.0,0.0,0,0.0,0.0,0.0,1
3.4,3.2,0.0,1430.0,420.0,0.0,850.0,54.0,6.0,3.0,0.0,37.0,0.0,0.0,4.8,0.0,0.0,0.0,0.0,1430.0,1370.0,73.0,1.09,14.0,0.0,0.102,0.016,42.0,12.0,0.0,0.0,25.0,0.0,4.26,3.74,2.01,0.16,0.0379,0.0113,0.0201,0.0136,0.0064,0.0226,0.0026,0.00057,0.0168,0.0045,0.0022,0.0019,0.0018,0.0038,0.0014,0.0036,0.005,0.00071,0.0017,0.0034,93.9,10.88,0.32%,0,4.26,0,0,1,60.0,0,0,0,0,0.0,0.0,0,0.0,0.0,0.0,1
3.4,3.2,0.0,1380.0,460.0,0.0,1460.0,58.0,14.0,2.0,0.0,37.0,0.0,0.0,4.8,0.0,0.0,0.0,3.0,1433.0,1373.0,77.0,1.09,14.0,0.0,0.105,0.017,41.0,14.0,0.0,0.0,43.0,0.0,4.3,3.77,2.04,0.164,0.0372,0.0115,0.0208,0.0113,0.0082,0.0192,0.0024,0.00067,0.0161,0.0052,0.0023,0.0018,0.0019,0.004,0.0029,0.0037,0.0051,0.00075,0.0023,0.0054,93.8,10.88,0.33%,0,4.3,0,0,1,60.0,0,0,0,0,0.0,0.0,0,0.0,0.0,0.0,1
10.3,9.9,0.0,4550.0,1850.0,0.0,2940.0,183.0,76.0,0.0,0.0,110.0,0.0,0.0,15.0,0.0,0.0,0.0,10.0,1428.0,1370.0,125.0,1.07,40.0,0.0,0.3,0.015,44.0,18.0,960.0,9.0,29.0,0.0,4.26,3.73,2.03,0.179,0.0369,0.009,0.0188,0.0092,0.0083,0.0313,0.0022,0.0013,0.0149,0.003,0.0021,0.0016,0.0017,0.0033,0.0034,0.0033,0.0041,0.00068,0.003,0.0024,93.9,10.68,0.30%,0,4.26,0,0,1,58.0,0,0,0,0,0.0,0.0,0,0.0,0.0,0.0,1
10.3,9.9,0.0,3800.0,1250.0,0.0,3430.0,155.0,23.0,12.0,0.0,108.0,0.0,0.0,15.0,0.0,0.0,0.0,10.0,1415.0,1370.0,130.0,1.05,41.0,0.0,0.309,0.017,37.0,12.0,820.0,8.0,33.0,0.0,4.27,3.75,1.99,0.178,0.0353,0.0101,0.0161,0.0089,0.007,0.0235,0.0022,0.0014,0.0154,0.003,0.0022,0.0018,0.0019,0.0034,0.0014,0.0034,0.0047,0.00076,0.0024,0.0029,93.9,10.49,0.33%,0,4.27,0,0,1,45.0,0,0,0,0,0.0,0.0,0,0.0,0.0,0.0,1
13.0,12.6,0.0,5230.0,2100.0,0.0,4350.0,245.0,130.0,0.0,0.0,162.0,0.0,0.0,20.0,0.0,0.0,0.0,0.0,1440.0,1371.0,142.0,1.25,52.0,0.0,0.39,0.015,40.0,16.0,1320.0,10.0,33.0,0.0,4.25,3.73,2.01,0.158,0.0367,0.008,0.0178,0.0091,0.0083,0.018,0.0021,0.0014,0.0151,0.0026,0.0023,0.0016,0.002,0.0033,0.0014,0.0034,0.0041,0.00067,0.00098,0.0037,93.9,12.46,0.28%,0,4.25,0,0,1,69.0,0,0,0,0,0.0,0.0,0,0.0,0.0,0.0,1
5.0,4.6,0.0,2180.0,770.0,0.0,2050.0,72.0,36.0,3.0,0.0,51.0,0.0,0.0,7.0,0.0,0.0,0.0,4.0,1425.0,1369.0,107.0,1.02,20.0,0.0,0.15,0.013,44.0,15.0,0.0,0.0,41.0,0.0,4.15,3.63,2.0,0.155,0.0394,0.0103,0.0228,0.0112,0.0082,0.0155,0.0026,0.00044,0.0179,0.0049,0.002,0.0015,0.0017,0.0053,0.0016,0.0032,0.0048,0.00071,0.0018,0.0038,94.0,10.2,0.31%,0,4.15,1,0,0,56.0,0,0,0,0,0.0,0.0,0,1.5,0.0,0.0,1
3.8,3.7,0.0,1610.0,680.0,0.0,1510.0,65.0,33.0,6.0,0.0,20.0,0.0,0.0,5.7,0.0,0.0,0.0,0.0,1435.0,1370.0,77.0,1.05,16.0,0.0,0.114,0.015,42.0,18.0,0.0,0.0,40.0,0.0,4.26,3.58,2.64,0.218,0.0388,0.0084,0.024,0.0107,0.0086,0.118,0.0025,0.00051,0.0177,0.0043,0.0021,0.0016,0.0022,0.0035,0.0016,0.0022,0.0046,0.00074,0.0012,0.0024,93.3,10.53,0.35%,0,4.26,0,0,1,65.0,0,0,0,0,0.0,0.0,0,0.0,0.0,0.0,1
3.5,3.2,0.0,1480.0,540.0,0.0,1480.0,65.0,14.0,1.0,0.0,39.0,0.0,0.0,5.0,0.0,0.0,0.0,0.0,1438.0,1371.0,120.0,1.11,14.0,0.0,0.102,0.024,42.0,15.0,0.0,0.0,42.0,0.0,4.23,3.71,2.01,0.148,0.0386,0.0115,0.0195,0.0095,0.009,0.0301,0.0025,0.00044,0.0156,0.0032,0.0021,0.0017,0.0018,0.0036,0.0015,0.0029,0.0054,0.0007,0.0011,0.003,93.9,11.14,0.32%,0,4.23,0,0,1,67.0,0,0,0,0,0.0,0.0,0,0.0,0.0,0.0,1
3.8,3.6,0.0,1610.0,610.0,0.0,1070.0,65.0,20.0,28.0,0.0,21.0,0.0,0.0,5.4,0.0,0.0,0.0,0.0,1432.0,1371.0,82.0,1.11,16.0,0.0,0.114,0.013,42.0,16.0,0.0,0.0,42.0,0.0,4.22,3.55,2.61,0.234,0.0384,0.0094,0.0322,0.0099,0.007,0.107,0.0026,0.00031,0.0211,0.0041,0.0026,0.0017,0.0022,0.0036,0.0015,0.0024,0.0041,0.00087,0.0012,0.0025,93.3,11.05,0.34%,0,4.22,0,0,1,61.0,0,0,0,0,0.0,0.0,0,0.0,0.0,0.0,1
5.0,4.6,0.0,2120.0,850.0,0.0,2030.0,88.0,30.0,3.0,0.0,57.0,0.0,0.0,7.0,0.0,0.0,0.0,0.0,1438.0,1372.0,95.0,1.14,20.0,0.0,0.15,0.023,42.0,17.0,0.0,0.0,41.0,0.0,4.15,3.63,1.99,0.16,0.0387,0.0119,0.0234,0.0103,0.0064,0.0359,0.0025,0.00052,0.0172,0.004,0.0024,0.0017,0.0018,0.0035,0.0016,0.0037,0.005,0.00072,0.0013,0.0035,94.0,11.4,0.31%,0,4.15,1,0,0,66.0,0,0,0,0,0.0,0.0,0,1.5,0.0,0.0,1
3.8,3.4,0.0,1720.0,780.0,0.0,1180.0,78.0,35.0,6.0,0.0,40.0,0.0,0.0,5.2,0.0,0.0,0.0,0.0,1437.0,1373.0,80.0,1.05,16.0,0.0,0.114,0.016,43.0,20.0,320.0,8.0,30.0,0.0,4.3,3.78,2.0,0.143,0.0398,0.0095,0.0178,0.0082,0.0073,0.0173,0.0023,0.00038,0.0192,0.0036,0.0021,0.0018,0.0017,0.0036,0.0017,0.0042,0.0044,0.00077,0.0011,0.0027,93.9,10.53,0.35%,0,4.3,0,0,1,64.0,0,0,0,0,0.0,0.0,0,0.0,0.0,0.0,1
4.7,4.6,0.0,1980.0,860.0,0.0,680.0,80.0,44.0,6.0,0.0,51.0,0.0,0.0,7.1,0.0,0.0,0.0,0.0,1436.0,1372.0,80.0,1.09,19.0,0.0,0.141,0.017,42.0,18.0,0.0,0.0,35.0,0.0,4.13,3.6,2.07,0.255,0.0333,0.0106,0.0375999999999999,0.009,0.0072,0.4095,0.0025,0.00081,0.0203,0.0039,0.0025,0.0016,0.0022,0.0032,0.0016,0.0036,0.0046,0.0013,0.0015,0.0026,93.2,10.85,0.32%,0,4.13,1,0,0,64.0,0,0,0,0,0.0,0.0,0,1.5,0.0,0.0,1
6.1,6.0,0.0,2410.0,1420.0,0.0,2270.0,112.0,60.0,0.0,0.0,64.0,0.0,0.0,9.0,0.0,0.0,0.0,5.0,1430.0,1358.0,78.0,1.05,24.0,0.0,0.18,0.016,40.0,23.0,0.0,0.0,37.0,0.0,4.21,3.66,2.14,0.145,0.0361,0.0081,0.0168,0.0089,0.0057,0.0263,0.0021,0.00064,0.0136,0.0027,0.0022,0.0017,0.0018,0.0034,0.0014,0.0035,0.004,0.00071,0.00094,0.0027,93.9,10.49,0.33%,0,4.21,0,0,1,72.0,0,0,0,0,0.0,0.0,0,0.0,0.0,0.0,1
8.2,8.1,0.0,3430.0,1540.0,0.0,1630.0,125.0,50.0,28.0,0.0,45.0,0.0,0.0,12.0,0.0,0.0,0.0,10.0,1426.0,1371.0,88.0,1.1,33.0,0.0,0.245,0.016,42.0,19.0,250.0,3.0,30.0,0.0,4.25,3.56,2.67,0.217,0.0393,0.0094,0.0242,0.0103,0.0099,0.11,0.0024,0.0014,0.0193,0.0036,0.0022,0.0016,0.0023,0.0035,0.003,0.0023,0.0043,0.00092,0.0012,0.0039,93.2,10.98,0.34%,0,4.25,0,0,1,55.0,0,0,0,0,0.0,0.0,0,0.0,0.0,0.0,1
5.1,4.7,0.0,2020.0,1060.0,0.0,1500.0,88.0,65.0,3.0,0.0,58.0,0.0,0.0,6.9,0.0,0.0,0.0,2.0,1430.0,1370.0,100.0,1.14,20.0,0.0,0.153,0.015,40.0,21.0,0.0,0.0,40.0,0.0,4.21,3.56,2.53,0.23,0.0364,0.0097,0.0197,0.0098,0.0069,0.358,0.0028,0.0011,0.0186,0.004,0.0023,0.0015,0.002,0.0035,0.0016,0.0037,0.005,0.00082,0.0012,0.0028,93.1,11.37,0.31%,0,4.21,0,0,1,60.0,0,0,0,0,0.0,0.0,0,0.0,0.0,0.0,1
4.2,4.1,0.0,1340.0,500.0,0.0,1360.0,68.0,24.0,7.0,0.0,43.0,0.0,0.0,0.0,0.0,0.0,0.0,4.0,1425.0,1371.0,77.0,1.02,17.0,0.0,0.126,0.012,32.0,12.0,0.0,0.0,32.0,0.0,4.21,3.66,2.14,0.171,0.0375,0.009,0.0195,0.0088,0.0088,0.0241,0.0027,0.0005,0.0174,0.0037,0.0022,0.0017,0.0018,0.0038,0.0029,0.0035,0.005,0.00061,0.0013,0.0042,93.8,10.24,0.33%,0,4.21,0,0,1,54.0,0,0,0,0,0.0,0.0,0,0.0,0.0,0.0,1
4.8,4.7,0.0,1950.0,840.0,0.0,1510.0,78.0,37.0,7.0,0.0,50.0,0.0,0.0,0.0,0.0,0.0,0.0,2.0,1431.0,1373.0,84.0,1.04,20.0,0.0,0.144,0.013,41.0,18.0,0.0,0.0,42.0,0.0,4.12,3.57,2.13,0.269,0.0299,0.0092,0.0294,0.0123,0.0083,0.4095,0.0028,0.0018,0.021,0.0047,0.002,0.0016,0.002,0.0031,0.0017,0.0032,0.0045,0.00077,0.0014,0.0046,93.1,10.42,0.32%,0,4.12,1,0,0,58.0,0,0,0,0,0.0,0.0,0,1.5,0.0,0.0,1
6.0,5.8,0.0,2540.0,680.0,0.0,2310.0,97.0,33.0,2.0,0.0,61.0,0.0,0.0,0.0,0.0,0.0,0.0,2.0,1439.0,1372.0,122.0,1.02,24.0,0.0,0.18,0.012,42.0,11.0,0.0,0.0,46.0,0.0,4.17,3.63,2.11,0.025,0.0317,0.0096,0.0278,0.0121,0.0063,0.4095,0.0027,0.0011,0.018,0.004,0.0021,0.0014,0.0021,0.0032,0.0014,0.0035,0.0048,0.00087,0.0014,0.0033,93.2,10.17,0.33%,0,4.17,1,0,0,67.0,0,0,0,0,0.0,0.0,0,1.5,0.0,0.0,1
10.3,9.9,0.0,4250.0,1810.0,0.0,3100.0,186.0,94.0,0.0,0.0,107.0,0.0,0.0,15.0,0.0,0.0,0.0,10.0,1434.0,1373.0,122.0,1.04,41.0,0.0,0.31,0.016,41.0,18.0,1140.0,11.0,30.0,0.0,4.3,3.78,2.01,0.162,0.0375,0.009,0.0181,0.009,0.0079,0.0116,0.0024,0.001,0.015,0.0045,0.002,0.0018,0.0016,0.0033,0.0015,0.0039,0.0043,0.00083,0.001,0.0027,93.9,10.39,0.34%,0,4.3,0,0,1,61.0,0,0,0,0,0.0,0.0,0,0.0,0.0,0.0,1
10.3,9.9,0.0,4050.0,1840.0,0.0,1780.0,175.0,90.0,24.0,0.0,107.0,0.0,0.0,15.0,0.0,0.0,0.0,10.0,1430.0,1365.0,131.0,1.04,41.0,0.0,0.31,0.015,39.0,18.0,1030.0,10.0,17.0,0.0,4.26,3.74,2.02,0.16,0.0361,0.0111,0.0179,0.01,0.0072,0.0238,0.0024,0.0026,0.0186,0.0031,0.0021,0.0017,0.0018,0.0033,0.0015,0.0034,0.0044,0.00066,0.00088,0.0025,93.9,10.39,0.30%,0,4.26,0,0,1,65.0,0,0,0,0,0.0,0.0,0,0.0,0.0,0.0,1
7.4,6.9,0.0,3020.0,1590.0,0.0,2790.0,136.0,120.0,6.0,0.0,84.0,0.0,0.0,10.5,0.0,0.0,0.0,10.0,1430.0,1368.0,114.0,1.14,30.0,0.0,0.225,0.016,41.0,21.0,0.0,0.0,38.0,0.0,4.21,3.55,2.58,0.25,0.0383,0.0111,0.0237,0.0106,0.0085,0.36,0.0027,0.00087,0.0195,0.0062,0.0024,0.0015,0.0021,0.0034,0.0022,0.0035,0.0048,0.0011,0.0031,0.0015,93.1,11.35,0.30%,0,4.21,0,0,1,62.0,0,0,0,0,0.0,0.0,0,0.0,0.0,0.0,1
4.8,4.6,0.0,2030.0,880.0,0.0,1100.0,83.0,33.0,7.0,0.0,53.0,0.0,0.0,0.0,0.0,0.0,0.0,3.0,1437.0,1372.0,75.0,1.1,19.0,0.0,0.144,0.016,42.0,18.0,0.0,0.0,39.0,0.0,4.13,3.59,2.1,0.254,0.0308,0.0119,0.029,0.0112,0.0072,0.4095,0.0028,0.0013,0.0215,0.0044,0.0021,0.0017,0.002,0.0034,0.0019,0.0036,0.0051,0.00082,0.0016,0.002,93.2,11.04,0.30%,0,4.13,1,0,0,65.0,0,0,0,0,0.0,0.0,0,1.5,0.0,0.0,1
3.6,3.4,0.0,1520.0,730.0,0.0,1300.0,69.0,15.0,9.0,0.0,40.0,0.0,0.0,0.0,0.0,0.0,0.0,2.0,1439.0,1366.0,66.0,1.11,15.0,0.0,0.108,0.018,42.0,20.0,50.0,1.0,36.0,0.0,4.24,3.72,2.01,0.185,0.0394,0.01,0.0226,0.011,0.0068,0.0358,0.0026,0.0012,0.0207,0.0044,0.0026,0.0017,0.0019,0.0032,0.0015,0.0033,0.0044,0.00062,0.0014,0.0029,93.9,11.11,0.29%,0,4.24,0,0,1,73.0,0,0,0,0,0.0,0.0,0,0.0,0.0,0.0,1
5.0,4.4,0.0,1100.0,720.0,0.0,340.0,0.0,0.0,0.0,0.0,58.0,0.0,0.0,0.0,0.0,0.0,0.0,5.0,1425.0,1362.0,100.0,1.16,20.0,0.0,0.15,0.017,30.0,14.0,0.0,0.0,14.0,0.0,4.16,3.63,2.06,0.172,0.0382,0.0099,0.0193,0.0094,0.0069,0.0225,0.0026,0.00046,0.0213,0.0044,0.0019,0.0015,0.0019,0.0029,0.0013,0.0038,0.0041,0.00067,0.0011,0.0039,93.9,11.6,0.30%,0,4.16,1,0,0,63.0,0,0,0,0,0.0,0.0,0,1.5,0.0,0.0,1
3.8,3.5,0.0,1580.0,610.0,0.0,1060.0,88.0,0.0,0.0,0.0,44.0,0.0,0.0,0.0,0.0,0.0,0.0,2.0,1424.0,1372.0,72.0,1.16,16.0,0.0,0.114,0.014,42.0,17.0,0.0,0.0,28.0,0.0,4.29,3.77,2.01,0.18,0.0366,0.0115,0.0209,0.0109,0.0075,0.0219,0.0028,0.00094,0.017,0.0047,0.002,0.0017,0.0017,0.0032,0.0012,0.0032,0.0053,0.00071,0.006,0.0039,93.8,11.58,0.27%,0,4.29,0,0,1,52.0,0,0,0,0,0.0,0.0,0,0.0,0.0,0.0,1
5.1,4.55,0.0,2110.0,770.0,0.0,2120.0,96.0,36.0,3.0,0.0,52.0,0.0,0.0,7.0,0.0,0.0,0.0,5.0,1421.0,1369.0,102.0,1.02,20.0,0.0,0.15,0.014,43.0,15.0,0.0,0.0,42.0,0.0,4.17,3.66,1.97,0.172,0.0338,0.0099,0.024,0.0111,0.0069,0.0358,0.0027,0.00061,0.0153,0.0064,0.002,0.0015,0.0017,0.0033,0.0014,0.0035,0.004,0.00089,0.0034,0.003,94.0,10.2,0.32%,0,4.17,1,0,0,52.0,0,0,0,0,0.0,0.0,0,1.5,0.0,0.0,1
10.4,9.9,0.0,4440.0,1480.0,0.0,3400.0,180.0,70.0,16.0,0.0,114.0,0.0,0.0,15.0,0.0,0.0,0.0,10.0,1425.0,1373.0,134.0,1.1,41.0,0.0,0.309,0.017,43.0,14.0,1080.0,10.0,33.0,0.0,4.29,3.77,2.01,0.186,0.0346,0.009,0.0196,0.0096,0.0075,0.018,0.0025,0.0013,0.0166,0.0044,0.0022,0.0019,0.0019,0.0037,0.0028,0.0039,0.0047,0.00084,0.0012,0.0015,93.8,10.96,0.30%,0,4.29,0,0,1,52.0,0,0,0,0,0.0,0.0,0,0.0,0.0,0.0,1
10.3,9.9,0.0,4540.0,1760.0,0.0,3120.0,180.0,100.0,8.0,0.0,118.0,0.0,0.0,0.0,0.0,0.0,0.0,10.0,1420.0,1372.0,124.0,1.15,41.0,0.0,0.309,0.015,44.0,17.0,880.0,9.0,30.0,0.0,4.28,3.75,2.06,0.168,0.033,0.0103,0.0212,0.01,0.0088,0.018,0.0025,0.0014,0.0153,0.004,0.002,0.0016,0.0018,0.003,0.0022,0.0037,0.0043,0.00073,0.0011,0.0008,93.8,11.46,0.29%,0,4.28,0,0,1,48.0,0,0,0,0,0.0,0.0,0,0.0,0.0,0.0,1
7.4,7.0,0.0,0.0,1660.0,0.0,2010.0,133.0,100.0,3.0,0.0,83.0,0.0,0.0,10.5,0.0,0.0,0.0,10.0,1426.0,1372.0,113.0,1.12,30.0,0.0,0.225,0.015,45.0,22.0,0.0,0.0,27.0,0.0,4.2,3.54,2.56,0.244,0.0321,0.0103,0.032,0.0107,0.0081,0.364,0.0028,0.0022,0.0202,0.0046,0.0019,0.0014,0.0023,0.0031,0.0029,0.0033,0.0047,0.00096,0.0015,0.0007,93.1,11.22,0.28%,0,4.2,0,0,1,54.0,0,0,0,0,0.0,0.0,0,0.0,0.0,0.0,1
4.8,4.5,0.0,2020.0,950.0,0.0,900.0,80.0,35.0,4.0,0.0,50.0,0.0,0.0,0.0,0.0,0.0,0.0,2.0,1436.0,1371.0,72.0,1.04,19.0,0.0,0.141,0.014,42.0,20.0,0.0,0.0,38.0,0.0,4.13,3.59,2.08,0.25,0.0338,0.0104,0.0247,0.0104,0.0068,0.4095,0.003,0.00091,0.0216,0.0059,0.002,0.0017,0.0019,0.0035,0.0013,0.0032,0.0048,0.0011,0.0054,0.002,93.2,10.42,0.28%,0,4.13,1,0,0,65.0,0,0,0,0,0.0,0.0,0,1.5,0.0,0.0,1
5.0,4.4,0.0,2070.0,820.0,0.0,2160.0,88.0,42.0,8.0,0.0,54.0,0.0,0.0,7.0,0.0,0.0,0.0,4.0,1425.0,1369.0,115.0,1.08,20.0,0.0,0.15,0.012,42.0,16.0,0.0,0.0,42.0,0.0,4.17,3.65,2.01,0.178,0.0365,0.0094,0.0225,0.0102,0.0074,0.0172,0.0027,0.0004,0.0176,0.0052,0.002,0.0018,0.0017,0.0033,0.0014,0.0034,0.0049,0.00066,0.006,0.0028,94.0,10.8,0.29%,0,4.17,1,0,0,56.0,0,0,0,0,0.0,0.0,0,1.5,0.0,0.0,1
8.9,8.8,0.0,3470.0,1700.0,0.0,3230.0,150.0,130.0,0.0,0.0,50.0,0.0,0.0,14.0,0.0,0.0,0.0,0.0,1425.0,1378.0,110.0,1.12,35.0,0.0,0.27,0.014,39.0,19.0,0.0,0.0,36.0,0.0,4.2,3.52,2.67,0.206,0.0343,0.0076,0.0298,0.0099,0.009,0.113,0.0025,0.0015,0.0188,0.0042,0.0019,0.0016,0.0021,0.0033,0.0015,0.0025,0.0054,0.00074,0.0012,0.0014,93.3,11.24,0.33%,0,4.2,0,0,1,47.0,0,0,0,0,0.0,0.0,0,0.0,0.0,0.0,1
10.3,10.0,0.0,4280.0,2060.0,0.0,3090.0,185.0,60.0,12.0,0.0,110.0,0.0,0.0,16.0,0.0,0.0,0.0,10.0,1440.0,1368.0,127.0,1.07,41.0,0.0,0.31,0.015,42.0,20.0,410.0,4.0,33.0,0.0,4.22,3.7,2.03,0.19,0.0339,0.009,0.0199,0.0088,0.0084,0.0311,0.0025,0.002,0.0187,0.0039,0.0018,0.0017,0.0017,0.003,0.0027,0.0033,0.0039,0.00098,0.001,0.004,93.9,10.68,0.32%,0,4.22,0,0,1,72.0,0,0,0,0,0.0,0.0,0,0.0,0.0,0.0,1
6.0,5.9,0.0,2680.0,1830.0,0.0,1080.0,77.0,222.0,21.0,0.0,34.0,0.0,0.0,9.0,0.0,0.0,0.0,0.0,1445.0,1386.0,119.0,1.13,21.0,0.0,0.18,0.017,45.0,31.0,0.0,0.0,25.0,0.0,4.19,3.15,4.09,0.192,0.0308,0.0088,0.0337,0.0122,0.01,0.12,0.0026,0.0014,0.0225,0.0041,0.0049,0.0016,0.003,0.0013,0.0014,0.0018,0.0047,0.0012,0.00073,0.0036,92.3,11.33,0.30%,0,4.19,1,0,0,59.0,0,0,0,0,0.0,0.0,0,1.5,0.0,0.0,1
2.7,2.7,0.0,0.0,0.0,0.0,0.0,0.0,0.0,0.0,0.0,15.0,0.0,0.0,4.0,0.0,0.0,0.0,0.0,1446.0,1375.0,110.0,1.11,11.0,0.0,0.081,0.013,30.0,0.0,0.0,0.0,0.0,0.0,4.13,3.14,3.89,0.188,0.0357,0.0097,0.0346,0.0126,0.0119,0.0818,0.0027,0.0012,0.0229,0.0061,0.0049,0.0016,0.0027,0.0013,0.0015,0.0018,0.0042,0.00075,0.0043,0.0036,92.5,11.11,0.28%,0,4.13,1,0,0,71.0,0,0,0,0,0.0,0.0,0,1.5,0.0,0.0,1
5.0,4.5,0.0,2010.0,800.0,0.0,2040.0,85.0,36.0,10.0,0.0,52.0,0.0,0.0,6.9,0.0,0.0,0.0,5.0,1425.0,1369.0,97.0,1.04,20.0,0.0,0.15,0.012,43.0,16.0,0.0,0.0,41.0,0.0,4.18,3.65,2.07,0.184,0.0338,0.0094,0.0193,0.0092,0.0081,0.0235,0.0025,0.00051,0.0149,0.0037,0.0019,0.0015,0.0017,0.0037,0.0014,0.0035,0.0047,0.00071,0.0012,0.0053,93.9,10.4,0.30%,0,4.18,1,0,0,56.0,0,0,0,0,0.0,0.0,0,1.5,0.0,0.0,1
4.0,3.85,0.0,1780.0,720.0,0.0,960.0,80.0,58.0,7.0,0.0,23.0,0.0,0.0,5.7,0.0,0.0,0.0,0.0,1426.0,1375.0,84.0,1.15,16.0,0.0,0.12,0.013,45.0,18.0,0.0,0.0,38.0,0.0,4.23,3.54,2.68,0.23,0.0323,0.008,0.0212,0.0101,0.0089,0.128,0.0028,0.00029,0.0174,0.004,0.0024,0.0013,0.0018,0.0033,0.0017,0.0022,0.0039,0.00067,0.0012,0.0044,93.2,11.5,0.34%,0,4.23,0,0,1,51.0,0,0,0,0,0.0,0.0,0,0.0,0.0,0.0,1
4.8,4.5,0.0,1970.0,760.0,0.0,2070.0,88.0,38.0,0.0,0.0,53.0,0.0,0.0,6.9,0.0,0.0,0.0,5.0,1427.0,1368.0,94.0,1.1,20.0,0.0,0.15,0.013,41.0,16.0,0.0,0.0,43.0,0.0,4.16,3.63,2.07,0.167,0.0308,0.0095,0.0152,0.0085,0.0094,0.0287,0.0027,0.00047,0.0137,0.0036,0.002,0.0015,0.0017,0.0033,0.0013,0.0035,0.0046,0.00062,0.0011,0.0051,93.9,11.04,0.31%,0,4.16,1,0,0,59.0,0,0,0,0,0.0,0.0,0,1.5,0.0,0.0,1
8.5,8.0,0.0,3480.0,1310.0,0.0,2860.0,135.0,50.0,7.0,0.0,92.0,0.0,0.0,12.0,0.0,0.0,0.0,8.0,1420.0,1367.0,100.0,1.08,34.0,0.0,0.255,0.017,41.0,15.0,850.0,10.0,34.0,0.0,4.27,3.74,2.05,0.173,0.0344,0.0119,0.0189,0.0086,0.0086,0.0287,0.0024,0.0011,0.0173,0.0035,0.0022,0.0019,0.0019,0.0035,0.0038,0.0036,0.0045,0.00075,0.00096,0.0025,93.8,10.82,0.31%,0,4.27,0,0,1,53.0,0,0,0,0,0.0,0.0,0,0.0,0.0,0.0,1
10.3,9.9,0.0,4450.0,2340.0,0.0,3310.0,170.0,85.0,20.0,0.0,110.0,0.0,0.0,15.0,0.0,0.0,0.0,10.0,1430.0,1375.0,120.0,1.07,40.0,0.0,0.3,0.012,43.0,23.0,200.0,2.0,32.0,0.0,4.26,3.73,2.04,0.192,0.0368,0.0108,0.021,0.0097,0.0075,0.0343,0.0026,0.0017,0.0194,0.0047,0.0018,0.0015,0.0018,0.0034,0.0023,0.0037,0.0042,0.00079,0.001,0.0027,93.8,10.68,0.29%,0,4.26,0,0,1,55.0,0,0,0,0,0.0,0.0,0,0.0,0.0,0.0,1
5.0,4.5,0.0,2110.0,820.0,0.0,1230.0,86.0,30.0,28.0,0.0,55.0,0.0,0.0,7.2,0.0,0.0,0.0,0.0,1428.0,1370.0,100.0,1.1,20.0,0.0,0.15,0.013,42.0,16.0,0.0,0.0,41.0,0.0,4.2,3.55,2.54,0.211,0.0351,0.0093,0.0198,0.0101,0.0069,0.356,0.0028,0.0012,0.019,0.004,0.0026,0.0017,0.0019,0.0036,0.0014,0.0037,0.0042,0.00094,0.0022,0.0031,93.2,11.0,0.30%,0,4.2,0,0,1,58.0,0,0,0,0,0.0,0.0,0,0.0,0.0,0.0,1
4.9,4.5,0.0,2210.0,830.0,0.0,1960.0,85.0,32.0,3.0,0.0,52.0,0.0,0.0,6.9,0.0,0.0,0.0,4.0,1422.0,1368.0,92.0,1.06,20.0,0.0,0.15,0.013,44.0,17.0,0.0,0.0,39.0,0.0,4.16,3.64,2.02,0.185,0.0355,0.0098,0.0176,0.0085,0.0094,0.0238,0.0027,0.00035,0.015,0.0033,0.0022,0.0017,0.0017,0.0035,0.0015,0.0036,0.0054,0.00066,0.0015,0.0056,94.0,10.61,0.31%,0,4.16,1,0,0,54.0,0,0,0,0,0.0,0.0,0,1.5,0.0,0.0,1
10.3,9.9,0.0,4430.0,1700.0,0.0,3300.0,185.0,80.0,0.0,0.0,108.0,0.0,0.0,15.0,0.0,0.0,0.0,10.0,1425.0,1372.0,136.0,1.05,41.0,0.0,0.309,0.0149,43.0,17.0,870.0,8.0,32.0,0.0,4.28,3.76,2.02,0.183,0.0332,0.0074,0.0193,0.0096,0.0084,0.0203,0.0025,0.0015,0.0167,0.0043,0.0022,0.0018,0.0019,0.0035,0.0031,0.0038,0.0042,0.00064,0.00095,0.0013,93.9,10.49,0.34%,0,4.28,0,0,1,53.0,0,0,0,0,0.0,0.0,0,0.0,0.0,0.0,1
10.3,9.9,0.0,5880.0,2490.0,0.0,3940.0,250.0,110.0,15.0,0.0,106.0,0.0,0.0,15.0,0.0,0.0,0.0,15.0,1438.0,1372.0,122.0,1.03,41.0,0.0,0.309,0.011,42.0,18.0,1640.0,12.0,28.0,0.0,4.24,3.72,2.02,0.153,0.0325,0.0093,0.0186,0.009,0.0081,0.0131,0.0025,0.0014,0.0159,0.0039,0.0019,0.0018,0.0018,0.0035,0.0026,0.0034,0.0047,0.00067,0.00093,0.0031,93.9,10.29,0.30%,0,4.24,0,0,1,66.0,0,0,0,0,0.0,0.0,0,0.0,0.0,0.0,1
7.4,7.0,0.0,0.0,1790.0,0.0,1610.0,135.0,50.0,28.0,0.0,76.0,0.0,0.0,10.5,0.0,0.0,0.0,0.0,1430.0,1368.0,119.0,1.03,30.0,0.0,0.225,0.01,44.0,24.0,0.0,0.0,31.0,0.0,4.2,3.54,2.59,0.265,0.0331,0.0099,0.0285,0.0121,0.0063,0.358,0.0027,0.0016,0.021,0.0046,0.0021,0.0015,0.0025,0.0037,0.0017,0.0034,0.0042,0.00091,0.001,0.0017,93.0,10.27,0.31%,0,4.2,0,0,1,62.0,0,0,0,0,0.0,0.0,0,0.0,0.0,0.0,1
6.0,5.9,0.0,2450.0,1540.0,0.0,1390.0,78.0,222.0,27.0,0.0,33.0,0.0,0.0,9.0,0.0,0.0,0.0,0.0,1445.0,1385.0,131.0,1.1,21.0,0.0,0.18,0.014,41.0,26.0,200.0,3.0,30.0,0.0,4.2,3.16,4.09,0.195,0.0306,0.0081,0.0373,0.0144,0.011,0.115,0.0026,0.0013,0.0219,0.0041,0.0049,0.0015,0.0031,0.0019,0.0017,0.0019,0.0047,0.0008,0.00083,0.0036,92.2,11.0,0.31%,0,4.2,0,0,1,60.0,0,0,0,0,0.0,0.0,0,0.0,0.0,0.0,1
4.2,4.0,0.0,1780.0,860.0,0.0,780.0,68.0,18.0,5.0,0.0,44.0,0.0,0.0,0.0,0.0,0.0,0.0,0.0,1437.0,1368.0,90.0,1.05,16.0,0.0,0.12,0.015,42.0,20.0,0.0,0.0,37.0,0.0,4.12,3.58,2.08,0.238,0.0345,0.0107,0.0283,0.0096,0.0066,0.4095,0.0027,0.00062,0.0212,0.0046,0.003,0.0018,0.0019,0.0036,0.0014,0.0035,0.0045,0.001,0.0032,0.0035,93.2,10.48,0.32%,0,4.12,1,0,0,69.0,0,0,0,0,0.0,0.0,0,1.5,0.0,0.0,1
