Repository: Shrinidhigans/FoundryAI

## Architecture Overview

```
melting_cleaned_final.xlsx
         │
         ▼
stage1_data_cleaning.py         → outputs/melting_cleaned_stage1.csv
         │
         ▼
stage2_feature_engineering.py   → outputs/melting_features_stage2.csv
         │
         ├──▶ stage3_supervised_model.py  → models/best_classifier.pkl
         │                                   models/feature_columns.pkl
         │
         ├──▶ stage4_pca_clustering.py    → models/pca_model.pkl
         │                                   models/kmeans_model.pkl
         │
         ├──▶ stage5_anomaly_detection.py → models/isolation_forest.pkl

File: outputs/melting_features_stage2.csv (part 13 of 28)
tapped_wt,pouring_wt,last_heel_metal,lcrca_addition_1,sg_pigaddition_1,sg_pigaddition_2,rr,graphite,silicon_addition_1,silicon_addition_2,mn,low_re_fsm,zero_re_fsm,high_re_fsm,ultraseed,superseed,cs,al,preseed,tapping_temp,pouring_temp,pouring_time_sec,fsm,barinoc,reseed,sb,bath_s,crca,sg_pig,sorel_total,sorel_addition,rr_1,heel,ce,c,si,mn_1,p,s,cr,ni,al_1,cu,co,nb,ti,v,w,pb,sn,as,zr,ce_1,sb_1,b,zn,n,fe,fsmaddition_mt,mg_recovery,defect,feat_ce_calculated,feat_ce_hypo_risk,feat_ce_hyper_risk,feat_ce_optimal,feat_temp_loss,feat_temp_loss_risk,feat_temp_loss_low,feat_pouring_stability,feat_pouring_risk,feat_oxidation_risk,feat_graphitization_index,feat_white_iron_risk,feat_shrinkage_risk_index,feat_gas_risk_index,feat_chemistry_instability,feat_chemistry_ok
5.4,3.5,0.0,2290.0,910.0,0.0,2200.0,119.0,33.0,6.0,0.0,60.0,0.0,0.0,5.2,0.0,0.0,0.0,2.0,1440.0,1376.0,90.0,1.11,22.0,0.0,0.162,0.016,42.0,17.0,0.0,0.0,41.0,0.0,4.26,3.74,2.0,0.185,0.0371,0.0085,0.0212,0.0089,0.0068,0.0358,0.0026,0.00032,0.0168,0.0036,0.0023,0.0017,0.0016,0.0036,0.0015,0.0035,0.0049,0.00069,0.0014,0.0025,93.9,11.11,0.31%,0,4.26,0,0,1,64.0,0,0,0,0,0.0,0.0,0,0.0,0.0,0.0,1
4.8,4.4,0.0,2010.0,920.0,0.0,1550.0,84.0,32.0,4.0,0.0,53.0,0.0,0.0,6.9,0.0,0.0,0.0,4.0,1425.0,1362.0,104.0,1.1,20.0,0.0,0.144,0.013,42.0,19.0,0.0,0.0,39.0,0.0,4.18,3.66,2.01,0.187,0.0365,0.0096,0.0267,0.0111,0.0059,0.0322,0.0025,0.00038,0.0177,0.0043,0.0021,0.0015,0.0021,0.0033,0.0013,0.0037,0.0052,0.00061,0.0015,0.0015,93.9,11.04,0.29%,0,4.18,1,0,0,63.0,0,0,0,0,0.0,0.0,0,1.5,0.0,0.0,1
4.2,4.0,0.0,1770.0,780.0,0.0,1110.0,68.0,34.0,6.0,0.0,45.0,0.0,0.0,6.15,0.0,0.0,0.0,0.0,1438.0,1370.0,94.0,1.07,17.0,0.0,0.126,0.015,42.0,19.0,0.0,0.0,39.0,0.0,4.1,3.56,2.09,0.227,0.0307,0.0119,0.0299,0.0094,0.0059,0.4095,0.0029,0.00045,0.0204,0.0048,0.002,0.0012,0.0019,0.003,0.0013,0.0033,0.0046,0.001,0.0017,0.0049,93.2,10.71,0.31%,0,4.1,1,0,0,68.0,0,0,0,0,0.0,0.0,0,1.5,0.0,0.0,1
3.8,3.4,0.0,1560.0,720.0,0.0,1290.0,78.0,23.0,6.0,0.0,40.0,0.0,0.0,5.1,0.0,0.0,0.0,2.0,1430.0,1371.0,85.0,1.05,16.0,0.0,0.114,0.012,41.0,19.0,0.0,0.0,40.0,0.0,4.26,3.72,2.07,0.184,0.0375,0.0096,0.0272,0.0112,0.0064,0.0287,0.0027,0.0012,0.0188,0.0043,0.0024,0.0016,0.0021,0.0034,0.0014,0.0039,0.003,0.00059,0.0014,0.0043,93.8,10.53,0.31%,0,4.26,0,0,1,59.0,0,0,0,0,0.0,0.0,0,0.0,0.0,0.0,1
4.2,4.1,0.0,1690.0,770.0,0.0,960.0,72.0,24.0,6.0,0.0,43.0,0.0,0.0,6.1,0.0,0.0,0.0,0.0,1425.0,1373.0,84.0,1.02,17.0,0.0,0.126,0.013,43.0,18.0,0.0,0.0,39.0,0.0,4.11,3.57,2.09,0.269,0.0329,0.0098,0.0342,0.0105,0.0062,0.4095,0.0028,0.00036,0.0199,0.0053,0.0024,0.0015,0.002,0.0033,0.0015,0.0035,0.0044,0.0011,0.0021,0.0039,93.2,10.24,0.32%,0,4.11,1,0,0,52.0,0,0,0,0,0.0,0.0,0,1.5,0.0,0.0,1
2.8,2.7,0.0,2380.0,1630.0,0.0,1590.0,62.0,222.0,12.0,0.0,16.0,0.0,0.0,4.0,0.0,0.0,0.0,2.0,1441.0,1376.0,97.0,1.14,12.0,0.0,0.084,0.012,43.0,29.0,0.0,0.0,28.0,0.0,4.1,3.13,3.82,0.17,0.0339,0.0073,0.0337,0.0112,0.0106,0.0266,0.0027,0.0012,0.0229,0.0044,0.0049,0.0016,0.0027,0.0012,0.0018,0.0015,0.0053,0.00057,0.001,0.0036,92.7,11.43,0.26%,0,4.1,1,0,0,65.0,0,0,0,0,0.0,0.0,0,1.5,0.0,0.0,1
10.3,9.9,0.0,4240.0,2240.0,0.0,3310.0,185.0,65.0,4.0,0.0,108.0,0.0,0.0,16.0,0.0,0.0,0.0,10.0,1435.0,1372.0,119.0,1.05,41.0,0.0,0.31,0.014,41.0,22.0,510.0,5.0,32.0,0.0,4.26,3.74,2.02,0.178,0.0353,0.0088,0.0188,0.0093,0.0073,0.0304,0.0025,0.0012,0.0175,0.0043,0.0021,0.0017,0.002,0.0036,0.0015,0.0034,0.004,0.0007,0.001,0.0049,93.9,10.49,0.31%,0,4.26,0,0,1,63.0,0,0,0,0,0.0,0.0,0,0.0,0.0,0.0,1
7.4,7.0,0.0,3450.0,1860.0,0.0,2090.0,125.0,145.0,4.0,0.0,78.0,0.0,0.0,10.5,0.0,0.0,0.0,10.0,1430.0,1372.0,112.0,1.05,30.0,0.0,0.225,0.013,47.0,25.0,0.0,0.0,28.0,0.0,4.22,3.56,2.58,0.243,0.0351,0.0114,0.0272,0.0115,0.0081,0.357,0.0027,0.0012,0.0191,0.0045,0.0019,0.0015,0.0022,0.0034,0.0017,0.0034,0.0036,0.00086,0.0011,0.0047,93.1,10.54,0.31%,0,4.22,0,0,1,58.0,0,0,0,0,0.0,0.0,0,0.0,0.0,0.0,1
4.5,3.3,0.0,1840.0,1020.0,0.0,1610.0,92.0,25.0,8.0,0.0,51.0,0.0,0.0,5.1,0.0,0.0,0.0,0.0,1430.0,1380.0,90.0,1.13,18.0,0.0,0.14,0.0114,38.0,21.0,0.0,0.0,40.0,0.0,4.3,3.78,2.01,0.174,0.0379,0.0102,0.0263,0.0115,0.0071,0.0341,0.0026,0.00028,0.0185,0.0048,0.0025,0.0018,0.0021,0.0034,0.0013,0.0032,0.0048,0.00086,0.0013,0.003,93.8,11.33,0.26%,0,4.3,0,0,1,50.0,0,0,0,0,0.0,0.0,0,0.0,0.0,0.0,1
3.8,3.4,0.0,1630.0,710.0,0.0,860.0,74.0,32.0,0.0,0.0,39.0,0.0,0.0,5.1,0.0,0.0,0.0,2.0,1426.0,1368.0,74.0,1.03,16.0,0.0,0.114,0.013,43.0,19.0,0.0,0.0,23.0,0.0,4.23,3.73,1.93,0.169,0.0379,0.0102,0.02,0.0103,0.0065,0.0145,0.0026,0.00022,0.0184,0.0046,0.0022,0.0016,0.0016,0.0032,0.0012,0.0035,0.0041,0.00065,0.0017,0.0055,94.0,10.26,0.30%,0,4.23,0,0,1,58.0,0,0,0,0,0.0,0.0,0,0.0,0.0,0.0,1
4.2,4.1,0.0,1730.0,720.0,0.0,1650.0,77.0,27.0,0.0,0.0,45.0,0.0,0.0,6.1,0.0,0.0,0.0,2.0,1427.0,1373.0,90.0,1.07,17.0,0.0,0.126,0.014,44.0,17.0,0.0,0.0,39.0,0.0,4.12,3.57,2.13,0.274,0.0313,0.0104,0.0272,0.0106,0.0058,0.4095,0.0027,0.00073,0.0167,0.0048,0.0023,0.0016,0.0019,0.0033,0.0012,0.0034,0.0049,0.0011,0.0021,0.0074,93.1,10.71,0.31%,0,4.12,1,0,0,54.0,0,0,0,0,0.0,0.0,0,1.5,0.0,0.0,1
4.0,3.9,0.0,1680.0,890.0,0.0,1430.0,85.0,65.0,6.0,0.0,23.0,0.0,0.0,5.7,0.0,0.0,0.0,2.0,1438.0,1371.0,101.0,1.15,16.0,0.0,0.12,0.02,42.0,22.0,0.0,0.0,36.0,0.0,4.27,3.59,2.63,0.221,0.0384,0.0099,0.0265,0.0106,0.009,0.118,0.0029,0.00066,0.0214,0.0061,0.0022,0.0015,0.002,0.0031,0.0012,0.0021,0.0045,0.00098,0.0021,0.0023,93.2,11.5,0.33%,0,4.27,0,0,1,67.0,0,0,0,0,0.0,0.0,0,0.0,0.0,0.0,1
5.0,4.6,0.0,2120.0,880.0,0.0,2000.0,83.0,14.0,2.0,0.0,53.0,0.0,0.0,7.0,0.0,0.0,0.0,4.0,1436.0,1372.0,102.0,1.06,20.0,0.0,0.15,0.013,42.0,18.0,0.0,0.0,40.0,0.0,4.19,3.67,2.0,0.216,0.0383,0.0101,0.0282,0.0119,0.0066,0.0327,0.0027,0.00044,0.0207,0.0061,0.0023,0.0016,0.0021,0.0037,0.0012,0.0039,0.0046,0.00078,0.0016,0.0016,93.9,10.6,0.32%,0,4.19,1,0,0,64.0,0,0,0,0,0.0,0.0,0,1.5,0.0,0.0,1
4.1,4.0,0.0,1730.0,870.0,0.0,690.0,75.0,38.0,0.0,0.0,45.0,0.0,0.0,6.0,0.0,0.0,0.0,0.0,1437.0,1370.0,85.0,1.1,16.0,0.0,0.12,0.014,42.0,21.0,0.0,0.0,37.0,0.0,4.14,3.61,2.07,0.222,0.0328,0.0101,0.0281,0.0098,0.0064,0.4095,0.0027,0.00084,0.0211,0.006,0.0024,0.0015,0.0019,0.0033,0.0012,0.0038,0.0044,0.0011,0.0053,0.0038,93.2,10.98,0.31%,0,4.14,1,0,0,67.0,0,0,0,0,0.0,0.0,0,1.5,0.0,0.0,1
18.0,16.7,0.0,6560.0,4110.0,0.0,5720.0,316.0,206.0,0.0,0.0,179.0,0.0,0.0,21.0,0.0,0.0,0.0,20.0,1437.0,1367.0,135.0,1.23,52.8,0.0,0.69,0.011,41.0,22.0,1640.0,8.0,29.0,0.0,4.28,3.75,2.04,0.185,0.0351,0.0074,0.0202,0.0095,0.0073,0.0368,0.0027,0.00095,0.0192,0.0052,0.0019,0.0015,0.0018,0.0032,0.0017,0.0036,0.0042,0.00076,0.00097,0.0029,93.8,12.31,0.25%,0,4.28,0,0,1,70.0,0,0,0,0,0.0,0.0,0,0.0,0.0,0.0,1
10.3,9.9,0.0,4390.0,1740.0,0.0,3460.0,175.0,40.0,10.0,0.0,108.0,0.0,0.0,15.0,0.0,0.0,0.0,10.0,1430.0,1370.0,132.0,1.05,40.0,0.0,0.3,0.015,43.0,17.0,710.0,7.0,34.0,0.0,4.25,3.73,2.02,0.167,0.0359,0.0089,0.0183,0.0088,0.0074,0.0296,0.0026,0.00068,0.0172,0.0046,0.0017,0.0012,0.0017,0.003,0.0017,0.0034,0.004,0.00067,0.00089,0.0035,93.9,10.49,0.33%,0,4.25,0,0,1,60.0,0,0,0,0,0.0,0.0,0,0.0,0.0,0.0,1
10.3,9.9,0.0,4470.0,1750.0,0.0,2750.0,180.0,45.0,6.0,0.0,108.0,0.0,0.0,15.0,0.0,0.0,0.0,10.0,1420.0,1373.0,110.0,1.05,41.0,0.0,0.309,0.018,43.0,17.0,830.0,8.0,27.0,0.0,4.27,3.75,2.01,0.186,0.0352,0.0091,0.0193,0.0093,0.0086,0.0268,0.0024,0.00078,0.0183,0.0048,0.002,0.0016,0.0019,0.0036,0.0022,0.0034,0.0042,0.00066,0.0011,0.0026,93.9,10.49,0.34%,0,4.27,0,0,1,47.0,0,0,0,0,0.0,0.0,0,0.0,0.0,0.0,1
4.2,4.1,0.0,1760.0,670.0,0.0,1040.0,75.0,40.0,2.0,0.0,43.0,0.0,0.0,6.15,0.0,0.0,0.0,0.0,1431.0,1370.0,80.0,1.02,17.0,0.0,0.126,0.013,42.0,16.0,0.0,0.0,42.0,0.0,4.1,3.56,2.08,0.226,0.0328,0.0104,0.0281,0.0103,0.0066,0.4095,0.0029,0.00053,0.0208,0.005,0.0023,0.0015,0.0019,0.0033,0.0013,0.0035,0.0047,0.0011,0.0026,0.0014,93.2,10.24,0.32%,0,4.1,1,0,0,61.0,0,0,0,0,0.0,0.0,0,1.5,0.0,0.0,1
10.3,9.9,0.0,4410.0,1680.0,0.0,3390.0,180.0,60.0,0.0,0.0,113.0,0.0,0.0,15.0,0.0,0.0,0.0,10.0,1422.0,1374.0,131.0,1.1,41.0,0.0,0.309,0.021,43.0,16.0,820.0,8.0,33.0,0.0,4.28,3.75,2.06,0.169,0.0327,0.0092,0.0174,0.0091,0.0091,0.0219,0.0027,0.0011,0.0167,0.004,0.002,0.0018,0.0019,0.0034,0.0027,0.0036,0.0042,0.00086,0.0011,0.0032,93.8,10.97,0.35%,0,4.28,0,0,1,48.0,0,0,0,0,0.0,0.0,0,0.0,0.0,0.0,1
7.4,6.8,0.0,3180.0,1650.0,0.0,2150.0,135.0,102.0,0.0,0.0,81.0,0.0,0.0,11.0,0.0,0.0,0.0,0.0,1430.0,1374.0,110.0,1.09,30.0,0.0,0.222,0.018,43.0,22.0,0.0,0.0,35.0,0.0,4.23,3.58,2.55,0.237,0.0332,0.011,0.0187,0.0104,0.0093,0.377,0.0029,0.0011,0.0172,0.0037,0.0021,0.0017,0.0023,0.0034,0.0013,0.0037,0.0046,0.00085,0.0011,0.0024,93.1,10.95,0.32%,0,4.23,0,0,1,56.0,0,0,0,0,0.0,0.0,0,0.0,0.0,0.0,1
3.9,3.8,0.0,1680.0,690.0,0.0,1320.0,69.0,65.0,4.0,0.0,22.0,0.0,0.0,5.7,0.0,0.0,0.0,0.0,1436.0,1368.0,76.0,1.13,16.0,0.0,0.117,0.017,43.0,18.0,0.0,0.0,39.0,0.0,4.26,3.59,2.6,0.235,0.0386,0.0092,0.0242,0.0097,0.0091,0.143,0.003,0.00032,0.0219,0.0041,0.0022,0.0015,0.0019,0.0029,0.0012,0.0024,0.0036,0.0013,0.0013,0.0055,93.2,11.28,0.31%,0,4.26,0,0,1,68.0,0,0,0,0,0.0,0.0,0,0.0,0.0,0.0,1
3.5,3.2,0.0,2220.0,820.0,0.0,1760.0,98.0,16.0,8.0,0.0,36.0,0.0,0.0,4.9,0.0,0.0,0.0,0.0,1430.0,1358.0,62.0,1.03,14.0,0.0,0.105,0.012,43.0,16.0,400.0,8.0,34.0,0.0,4.28,3.74,2.07,0.174,0.0388,0.0091,0.0188,0.0085,0.01,0.0518,0.0026,0.0012,0.022,0.0037,0.0022,0.0016,0.0016,0.0033,0.0012,0.0038,0.0039,0.0011,0.0012,0.0026,93.8,10.29,0.33%,0,4.28,0,0,1,72.0,0,0,0,0,0.0,0.0,0,0.0,0.0,0.0,1
3.6,3.35,0.0,1530.0,660.0,0.0,1200.0,68.0,12.0,1.0,0.0,40.0,0.0,0.0,4.8,0.0,0.0,0.0,2.0,1429.0,1368.0,90.0,1.11,14.0,0.0,0.102,0.018,43.0,18.0,0.0,0.0,39.0,0.0,4.29,3.77,1.99,0.185,0.0378,0.0112,0.0249,0.0108,0.007,0.0465,0.0029,0.00038,0.0195,0.0041,0.0023,0.0017,0.0019,0.0033,0.0013,0.0035,0.0047,0.00092,0.0012,0.002,93.8,11.11,0.30%,0,4.29,0,0,1,61.0,0,0,0,0,0.0,0.0,0,0.0,0.0,0.0,1
4.8,4.05,0.0,1970.0,910.0,0.0,1670.0,86.0,34.0,2.0,0.0,51.0,0.0,0.0,6.1,0.0,0.0,0.0,0.0,1430.0,1374.0,90.0,1.06,20.0,0.0,0.144,0.013,42.0,19.0,0.0,0.0,35.0,0.0,4.19,3.65,2.07,0.184,0.0366,0.0092,0.0205,0.0093,0.0077,0.0249,0.0028,0.0003,0.0214,0.004,0.0021,0.0016,0.0048,0.0028,0.0013,0.0037,0.0039,0.001,0.0014,0.002,93.9,10.63,0.32%,0,4.19,1,0,0,56.0,0,0,0,0,0.0,0.0,0,1.5,0.0,0.0,1
13.0,12.6,0.0,5260.0,2350.0,0.0,4160.0,238.0,86.0,0.0,0.0,154.0,0.0,0.0,20.0,0.0,0.0,0.0,10.0,1437.0,1363.0,144.0,1.18,52.0,0.0,0.39,0.01,40.0,18.0,720.0,6.0,36.0,0.0,4.27,3.75,2.0,0.169,0.0376,0.0067,0.0179,0.0088,0.0082,0.0228,0.0026,0.00076,0.017,0.0044,0.0026,0.0018,0.0021,0.0037,0.0022,0.0034,0.0043,0.0012,0.0012,0.0031,93.9,11.85,0.27%,0,4.27,0,0,1,74.0,0,0,0,0,0.0,0.0,0,0.0,0.0,0.0,1
10.3,9.9,0.0,4390.0,1790.0,0.0,2790.0,180.0,50.0,0.0,0.0,108.0,0.0,0.0,15.0,0.0,0.0,0.0,10.0,1425.0,1372.0,118.0,1.05,41.0,0.0,0.309,0.016,43.0,17.0,830.0,8.0,27.0,0.0,4.26,3.74,2.02,0.163,0.0338,0.0095,0.0171,0.0131,0.0092,0.0278,0.0025,0.0007,0.0154,0.0037,0.0022,0.0017,0.0018,0.0035,0.0028,0.004,0.0044,0.00083,0.0013,0.0031,93.9,10.49,0.33%,0,4.26,0,0,1,53.0,0,0,0,0,0.0,0.0,0,0.0,0.0,0.0,1
3.8,3.4,0.0,1630.0,620.0,0.0,1060.0,81.0,22.0,2.0,0.0,40.0,0.0,0.0,5.1,0.0,0.0,0.0,2.0,1428.0,1372.0,80.0,1.05,16.0,0.0,0.114,0.015,43.0,16.0,0.0,0.0,34.0,0.0,4.23,3.72,1.98,0.2,0.0386,0.0095,0.0264,0.0118,0.0068,0.05,0.0029,0.0012,0.0193,0.0041,0.0024,0.0016,0.0022,0.0037,0.0012,0.0034,0.0048,0.001,0.0025,0.0011,93.9,10.53,0.31%,0,4.23,0,0,1,56.0,0,0,0,0,0.0,0.0,0,0.0,0.0,0.0,1
4.2,4.1,0.0,1760.0,820.0,0.0,1200.0,65.0,36.0,0.0,0.0,45.0,0.0,0.0,6.15,0.0,0.0,0.0,0.0,1428.0,1370.0,94.0,1.07,17.0,0.0,0.126,0.017,42.0,20.0,0.0,0.0,39.0,0.0,4.1,3.56,2.08,0.234,0.0324,0.0109,0.0294,0.0119,0.0066,0.4095,0.0029,0.00041,0.0213,0.0051,0.0023,0.0019,0.002,0.0035,0.0012,0.0035,0.0049,0.001,0.0018,0.0024,93.2,10.71,0.28%,0,4.1,1,0,0,58.0,0,0,0,0,0.0,0.0,0,1.5,0.0,0.0,1
4.0,3.85,0.0,1060.0,420.0,0.0,920.0,40.0,48.0,5.0,0.0,20.0,0.0,0.0,5.7,0.0,0.0,0.0,0.0,1430.0,1368.0,110.0,1.23,16.0,0.0,0.12,0.02,30.0,11.0,0.0,0.0,23.0,0.0,4.22,3.54,2.65,0.23,0.0367,0.0096,0.0302,0.0129,0.0089,0.125,0.0027,0.00064,0.0179,0.0048,0.0028,0.0015,0.0023,0.0033,0.0015,0.0022,0.0043,0.0007,0.002,0.0021,93.3,12.25,0.32%,0,4.22,0,0,1,62.0,0,0,0,0,0.0,0.0,0,0.0,0.0,0.0,1
9.2,9.1,0.0,3680.0,1950.0,0.0,3570.0,154.0,65.0,0.0,0.0,99.0,0.0,0.0,14.0,0.0,0.0,0.0,0.0,1425.0,1369.0,88.0,1.08,37.0,0.0,0.28,0.015,40.0,21.0,0.0,0.0,39.0,0.0,4.15,3.62,2.05,0.256,0.0352,0.009,0.0269,0.0101,0.0078,0.4095,0.0026,0.0016,0.0158,0.0038,0.0022,0.0015,0.0022,0.0034,0.0013,0.0032,0.0051,0.00098,0.0013,0.0015,93.4,10.76,0.32%,0,4.15,1,0,0,56.0,0,0,0,0,0.0,0.0,0,1.5,0.0,0.0,1
18.0,16.7,0.0,6560.0,3570.0,0.0,5720.0,316.0,105.0,28.0,0.0,179.0,0.0,0.0,21.0,0.0,0.0,0.0,20.0,1437.0,1365.0,200.0,1.21,52.8,0.0,0.675,0.015,40.0,16.0,1640.0,11.0,34.0,0.0,4.28,3.77,1.97,0.199,0.0347,0.0081,0.0163,0.0094,0.0087,0.0209,0.0025,0.00092,0.0139,0.0034,0.0022,0.0018,0.0017,0.0035,0.0026,0.0039,0.0044,0.00063,0.0015,0.0036,93.9,12.09,0.27%,0,4.28,0,0,1,72.0,0,0,0,0,0.0,0.0,0,0.0,0.0,0.0,1
10.3,9.9,0.0,4440.0,1750.0,0.0,3290.0,180.0,50.0,10.0,0.0,108.0,0.0,0.0,15.0,0.0,0.0,0.0,10.0,1427.0,1375.0,140.0,1.05,41.0,0.0,0.3,0.017,41.0,16.0,820.0,8.0,30.0,0.0,4.27,3.75,2.0,0.17,0.0374,0.0113,0.0185,0.01,0.0075,0.0294,0.0026,0.00041,0.0173,0.0044,0.0022,0.0015,0.0016,0.0034,0.0013,0.0035,0.0041,0.00065,0.0016,0.0043,93.9,10.49,0.32%,0,4.27,0,0,1,52.0,0,0,0,0,0.0,0.0,0,0.0,0.0,0.0,1
3.8,3.4,0.0,1610.0,720.0,0.0,1470.0,69.0,8.0,2.0,0.0,41.0,0.0,0.0,5.7,0.0,0.0,0.0,0.0,1435.0,1369.0,70.0,1.08,16.0,0.0,0.114,0.019,42.0,19.0,0.0,0.0,39.0,0.0,4.22,3.71,1.98,0.185,0.0383,0.0097,0.0215,0.0096,0.0065,0.0255,0.0028,0.0009,0.0167,0.0048,0.002,0.0016,0.0018,0.0034,0.0013,0.0029,0.0048,0.00075,0.0029,0.0015,93.9,10.79,0.31%,0,4.22,0,0,1,66.0,0,0,0,0,0.0,0.0,0,0.0,0.0,0.0,1
2.8,2.6,0.0,2240.0,1990.0,0.0,1370.0,60.0,216.0,0.0,0.0,15.0,0.0,0.0,3.7,0.0,0.0,0.0,0.0,1456.0,1372.0,109.0,1.07,12.0,0.0,0.084,0.011,40.0,36.0,0.0,0.0,24.0,0.0,4.17,3.18,3.88,0.179,0.0367,0.0066,0.0239,0.0103,0.0147,0.0179,0.0027,0.00077,0.0273,0.0045,0.0049,0.0018,0.0028,0.0014,0.0011,0.0018,0.0042,0.00071,0.0015,0.0036,92.6,10.71,0.30%,0,4.17,1,0,0,84.0,1,0,0,0,0.0,0.0,0,1.5,0.0,0.0,1
2.8,2.6,0.0,0.0,0.0,0.0,0.0,0.0,0.0,0.0,0.0,15.0,0.0,0.0,3.7,0.0,0.0,0.0,0.0,1445.0,1375.0,107.0,1.07,12.0,0.0,0.084,0.011,30.0,0.0,0.0,0.0,0.0,0.0,4.13,3.14,3.89,0.178,0.0361,0.0057,0.0234,0.0103,0.0129,0.0172,0.0027,0.00065,0.0277,0.0045,0.0049,0.0018,0.0028,0.0013,0.0012,0.0021,0.0049,0.00071,0.0013,0.0036,92.6,10.71,0.32%,0,4.13,1,0,0,70.0,0,0,0,0,0.0,0.0,0,1.5,0.0,0.0,1
3.8,3.5,0.0,1610.0,720.0,0.0,1270.0,70.0,36.0,0.0,0.0,37.0,0.0,0.0,5.1,0.0,0.0,0.0,0.0,1424.0,1363.0,76.0,0.97,16.0,0.0,0.114,0.012,42.0,19.0,0.0,0.0,39.0,0.0,4.26,3.73,2.05,0.199,0.0394,0.0113,0.026,0.0118,0.0068,0.0342,0.0028,0.00068,0.02,0.0045,0.0025,0.0017,0.0021,0.0034,0.0012,0.004,0.0034,0.00072,0.002,0.00083,93.8,9.74,0.33%,0,4.26,0,0,1,61.0,0,0,0,0,0.0,0.0,0,0.0,0.0,0.0,1
5.0,4.45,0.0,2070.0,880.0,0.0,1920.0,80.0,33.0,0.0,0.0,48.0,0.0,0.0,6.9,0.0,0.0,0.0,4.0,1424.0,1371.0,72.0,0.96,20.0,0.0,0.15,0.012,42.0,18.0,0.0,0.0,38.0,0.0,4.2,3.67,2.03,0.186,0.0377,0.0104,0.0214,0.0111,0.0069,0.0175,0.0027,0.00072,0.0202,0.0041,0.0022,0.0017,0.0017,0.0036,0.0013,0.0036,0.0047,0.00066,0.0028,0.0016,93.9,9.6,0.32%,0,4.2,0,0,1,53.0,0,0,0,0,0.0,0.0,0,0.0,0.0,0.0,1
3.8,3.4,0.0,1620.0,710.0,0.0,1220.0,65.0,22.0,2.0,0.0,37.0,0.0,0.0,5.1,0.0,0.0,0.0,2.0,1423.0,1371.0,70.0,0.97,16.0,0.0,0.114,0.012,43.0,19.0,0.0,0.0,32.0,0.0,4.26,3.74,2.02,0.182,0.0378,0.0087,0.0208,0.0103,0.0072,0.0183,0.0025,0.00071,0.0203,0.0041,0.0022,0.0017,0.0017,0.0034,0.0013,0.0037,0.0044,0.00062,0.0027,0.0017,93.9,9.74,0.34%,0,4.26,0,0,1,52.0,0,0,0,0,0.0,0.0,0,0.0,0.0,0.0,1
13.0,12.7,0.0,5440.0,1960.0,0.0,4240.0,235.0,80.0,12.0,0.0,150.0,0.0,0.0,20.0,0.0,0.0,0.0,10.0,1432.0,1367.0,137.0,1.15,52.0,0.0,0.39,0.013,42.0,15.0,1020.0,8.0,35.0,0.0,4.28,3.76,2.02,0.209,0.0343,0.0075,0.0186,0.0093,0.0088,0.0293,0.0026,0.0012,0.0173,0.0034,0.0019,0.0012,0.0018,0.0028,0.002,0.0034,0.0026,0.00081,0.002,0.0037,93.8,11.54,0.29%,0,4.28,0,0,1,65.0,0,0,0,0,0.0,0.0,0,0.0,0.0,0.0,1
10.3,9.9,0.0,5560.0,2400.0,0.0,3770.0,225.0,75.0,0.0,0.0,110.0,0.0,0.0,15.0,0.0,0.0,0.0,10.0,1430.0,1373.0,115.0,1.07,40.0,0.0,0.3,0.015,42.0,18.0,1040.0,8.0,32.0,0.0,4.3,3.77,2.03,0.184,0.0358,0.0086,0.0193,0.0095,0.0074,0.0297,0.0023,0.0011,0.0166,0.0031,0.0019,0.0016,0.0019,0.0031,0.0023,0.0036,0.0025,0.00074,0.0024,0.0025,93.8,10.68,0.32%,0,4.3,0,0,1,57.0,0,0,0,0,0.0,0.0,0,0.0,0.0,0.0,1
6.0,5.8,0.0,2410.0,1840.0,0.0,1750.0,70.0,222.0,8.0,0.0,30.0,0.0,0.0,9.0,0.0,0.0,0.0,0.0,1435.0,1391.0,113.0,1.0,21.0,0.0,0.18,0.01,40.0,31.0,0.0,0.0,29.0,0.0,4.22,3.18,4.09,0.201,0.0345,0.0085,0.0197,0.0098,0.0171,0.136,0.0027,0.00096,0.0183,0.0036,0.0049,0.0019,0.003,0.0018,0.0012,0.0016,0.0048,0.0007,0.00091,0.0036,92.2,10.0,0.29%,0,4.22,0,0,1,44.0,0,0,0,0,0.0,0.0,0,0.0,0.0,0.0,1
7.4,6.8,0.0,3040.0,1540.0,0.0,2820.0,130.0,90.0,8.0,0.0,72.0,0.0,0.0,11.0,0.0,0.0,0.0,0.0,1420.0,1373.0,100.0,0.97,30.0,0.0,0.225,0.01,41.0,21.0,0.0,0.0,38.0,0.0,4.21,3.54,2.59,0.246,0.0364,0.0115,0.0199,0.0094,0.0085,0.373,0.0026,0.0014,0.02,0.0035,0.0021,0.0016,0.0023,0.0033,0.0013,0.0033,0.0047,0.00083,0.0015,0.0027,93.1,9.73,0.32%,0,4.21,0,0,1,47.0,0,0,0,0,0.0,0.0,0,0.0,0.0,0.0,1
4.4,3.6,0.0,2000.0,850.0,0.0,1450.0,90.0,70.0,8.0,0.0,24.0,0.0,0.0,5.7,0.0,0.0,0.0,0.0,1427.0,1375.0,90.0,1.09,18.0,0.0,0.135,0.01,43.0,18.0,0.0,0.0,38.0,0.0,4.23,3.55,2.65,0.225,0.0352,0.0085,0.0251,0.0105,0.0095,0.102,0.0029,0.00035,0.0205,0.0051,0.0022,0.0015,0.0022,0.0033,0.0012,0.0023,0.0042,0.0009,0.0035,0.0034,93.3,10.91,0.30%,0,4.23,0,0,1,52.0,0,0,0,0,0.0,0.0,0,0.0,0.0,0.0,1
4.9,4.4,0.0,2150.0,900.0,0.0,1750.0,94.0,40.0,9.0,0.0,51.0,0.0,0.0,7.0,0.0,0.0,0.0,4.0,1425.0,1375.0,100.0,1.04,20.0,0.0,0.15,0.013,43.0,18.0,0.0,0.0,35.0,0.0,4.15,3.62,2.04,0.182,0.0364,0.0092,0.0215,0.0097,0.008,0.0344,0.0028,0.0004,0.0153,0.0034,0.002,0.0013,0.0027,0.003,0.0013,0.0035,0.0049,0.00054,0.0015,0.0032,93.9,10.41,0.31%,0,4.15,1,0,0,50.0,0,0,0,0,0.0,0.0,0,1.5,0.0,0.0,1
4.2,4.1,0.0,1760.0,820.0,0.0,1620.0,70.0,22.0,3.0,0.0,42.0,0.0,0.0,6.15,0.0,0.0,0.0,0.0,1430.0,1375.0,85.0,1.0,17.0,0.0,0.126,0.01,42.0,20.0,0.0,0.0,39.0,0.0,4.11,3.56,2.14,0.227,0.0311,0.0109,0.0217,0.0097,0.0066,0.4095,0.0027,0.00071,0.0194,0.0055,0.0025,0.0017,0.0019,0.0035,0.0012,0.0036,0.005,0.0011,0.0016,0.0038,93.2,10.0,0.30%,0,4.11,1,0,0,55.0,0,0,0,0,0.0,0.0,0,1.5,0.0,0.0,1
4.2,4.05,0.0,1630.0,720.0,0.0,1450.0,67.0,27.0,9.0,0.0,49.0,0.0,0.0,6.1,0.0,0.0,0.0,0.0,1426.0,1375.0,100.0,1.17,17.0,0.0,0.126,0.02,41.0,16.0,300.0,7.0,37.0,0.0,4.17,3.63,2.1,0.205,0.0389,0.0113,0.0255,0.0117,0.0072,0.0662,0.0026,0.0009,0.0177,0.0052,0.002,0.0013,0.002,0.0032,0.0012,0.0032,0.0037,0.0008,0.0014,0.0039,93.8,11.67,0.32%,0,4.17,1,0,0,51.0,0,0,0,0,0.0,0.0,0,1.5,0.0,0.0,1
5.2,4.8,0.0,2220.0,920.0,0.0,2060.0,75.0,75.0,0.0,0.0,59.0,0.0,0.0,7.0,0.0,0.0,0.0,0.0,1430.0,1360.0,110.0,1.13,21.0,0.0,0.156,0.024,43.0,18.0,0.0,0.0,40.0,0.0,4.21,3.54,2.59,0.239,0.0364,0.0098,0.0245,0.0113,0.0091,0.358,0.0028,0.0008,0.0183,0.005,0.0023,0.0016,0.0023,0.0035,0.0015,0.0037,0.0048,0.00087,0.002,0.003,93.1,11.35,0.37%,0,4.21,0,0,1,70.0,0,0,0,0,0.0,0.0,0,0.0,0.0,0.0,1
8.5,8.1,0.0,3400.0,1740.0,0.0,3360.0,145.0,29.0,0.0,0.0,87.0,0.0,0.0,13.0,0.0,0.0,0.0,0.0,1431.0,1368.0,98.0,1.02,34.0,0.0,0.26,0.014,40.0,20.0,0.0,0.0,40.0,0.0,4.18,3.65,2.07,0.261,0.0348,0.0108,0.0178,0.0091,0.0073,0.4095,0.0026,0.0015,0.0191,0.0033,0.0024,0.0016,0.002,0.0035,0.0012,0.0033,0.0044,0.00081,0.002,0.0026,93.3,10.24,0.30%,0,4.18,1,0,0,63.0,0,0,0,0,0.0,0.0,0,1.5,0.0,0.0,1
10.3,9.9,0.0,5610.0,2750.0,0.0,3920.0,316.0,91.0,0.0,0.0,110.0,0.0,0.0,15.0,0.0,0.0,0.0,10.0,1430.0,1372.0,120.0,1.07,40.0,0.0,0.3,0.015,44.0,21.0,520.0,4.0,31.0,0.0,4.24,3.74,1.91,0.16,0.0371,0.0095,0.0153,0.0089,0.0093,0.0177,0.0022,0.001,0.0113,0.0033,0.0023,0.0017,0.0018,0.0033,0.0031,0.0034,0.0046,0.00094,0.00096,0.0022,94.0,10.68,0.31%,0,4.24,0,0,1,58.0,0,0,0,0,0.0,0.0,0,0.0,0.0,0.0,1
10.3,9.9,0.0,4420.0,1580.0,0.0,2960.0,180.0,80.0,0.0,0.0,113.0,0.0,0.0,15.0,0.0,0.0,0.0,10.0,1429.0,1370.0,116.0,1.1,40.0,0.0,0.3,0.016,43.0,15.0,820.0,8.0,34.0,0.0,4.25,3.73,2.02,0.188,0.0351,0.0096,0.0208,0.0098,0.0089,0.0332,0.0024,0.0009,0.0173,0.0045,0.002,0.0013,0.002,0.0031,0.0024,0.0032,0.0026,0.00089,0.0014,0.0023,93.9,10.97,0.32%,0,4.25,0,0,1,59.0,0,0,0,0,0.0,0.0,0,0.0,0.0,0.0,1
3.8,3.4,0.0,1640.0,610.0,0.0,1310.0,75.0,39.0,7.0,0.0,40.0,0.0,0.0,5.1,0.0,0.0,0.0,0.0,1427.0,1371.0,71.0,1.05,16.0,0.0,0.114,0.017,43.0,16.0,0.0,0.0,41.0,0.0,4.28,3.76,2.0,0.2,0.0391,0.0114,0.0285,0.0121,0.0066,0.0369,0.0027,0.0002,0.0198,0.0047,0.0021,0.0015,0.0024,0.0029,0.0012,0.0031,0.0041,0.0012,0.001,0.0037,93.8,10.53,0.33%,0,4.28,0,0,1,56.0,0,0,0,0,0.0,0.0,0,0.0,0.0,0.0,1
4.0,3.9,0.0,1640.0,730.0,0.0,1310.0,68.0,77.0,0.0,0.0,21.0,0.0,0.0,5.7,0.0,0.0,0.0,0.0,1431.0,1372.0,97.0,1.05,16.0,0.0,0.12,0.017,44.0,18.0,0.0,0.0,38.0,0.0,4.25,3.56,2.67,0.236,0.0366,0.0104,0.0222,0.011,0.0085,0.122,0.0029,0.00028,0.0225,0.0047,0.0029,0.0013,0.0021,0.003,0.0013,0.0022,0.0044,0.0012,0.0011,0.0035,93.2,10.5,0.34%,0,4.25,0,0,1,59.0,0,0,0,0,0.0,0.0,0,0.0,0.0,0.0,1
4.2,4.15,0.0,1730.0,830.0,0.0,1540.0,68.0,34.0,8.0,0.0,47.0,0.0,0.0,6.1,0.0,0.0,0.0,0.0,1438.0,1374.0,102.0,1.12,17.0,0.0,0.126,0.022,44.0,20.0,0.0,0.0,37.0,0.0,4.21,3.67,2.1,0.185,0.0376,0.0113,0.0248,0.0115,0.0079,0.058,0.0028,0.0003,0.0183,0.0046,0.0019,0.0014,0.0019,0.0029,0.0012,0.0033,0.0045,0.0011,0.0012,0.0056,93.8,11.19,0.31%,0,4.21,0,0,1,64.0,0,0,0,0,0.0,0.0,0,0.0,0.0,0.0,1
3.8,3.2,0.0,1600.0,720.0,0.0,1480.0,69.0,8.0,2.0,0.0,41.0,0.0,0.0,5.1,0.0,0.0,0.0,0.0,1428.0,1375.0,77.0,1.08,16.0,0.0,0.114,0.017,42.0,19.0,0.0,0.0,39.0,0.0,4.24,3.71,2.05,0.17,0.0381,0.0117,0.0199,0.0094,0.0075,0.0323,0.0028,0.00026,0.02,0.0046,0.0022,0.0017,0.0017,0.0032,0.0013,0.0039,0.0051,0.00093,0.0015,0.001,93.9,10.79,0.29%,0,4.24,0,0,1,53.0,0,0,0,0,0.0,0.0,0,0.0,0.0,0.0,1
4.2,4.1,0.0,1760.0,760.0,0.0,1170.0,70.0,12.0,0.0,0.0,44.0,0.0,0.0,6.15,0.0,0.0,0.0,0.0,1432.0,1378.0,85.0,1.05,17.0,0.0,0.126,0.014,42.0,18.0,0.0,0.0,40.0,0.0,4.17,3.64,2.07,0.228,0.0319,0.011,0.0217,0.01,0.0065,0.4095,0.0027,0.00047,0.0219,0.0049,0.0027,0.0017,0.0021,0.003,0.0012,0.0033,0.0052,0.0012,0.002,0.0018,93.2,10.48,0.30%,0,4.17,1,0,0,54.0,0,0,0,0,0.0,0.0,0,1.5,0.0,0.0,1
6.0,5.9,0.0,2440.0,1850.0,0.0,1710.0,77.0,222.0,9.0,0.0,31.0,0.0,0.0,9.0,0.0,0.0,0.0,0.0,1443.0,1386.0,129.0,1.03,21.0,0.0,0.18,0.01,41.0,31.0,0.0,0.0,29.0,0.0,4.2,3.16,4.07,0.162,0.035,0.0072,0.0184,0.0094,0.0163,0.102,0.0025,0.0014,0.0209,0.0033,0.0049,0.0018,0.003,0.0014,0.0013,0.0015,0.0047,0.0009,0.00089,0.0036,92.3,10.33,0.29%,0,4.2,0,0,1,57.0,0,0,0,0,0.0,0.0,0,0.0,0.0,0.0,1
7.6,7.0,0.0,0.0,1020.0,0.0,1220.0,108.0,2.0,0.0,0.0,80.0,0.0,0.0,10.5,0.0,0.0,0.0,10.0,1425.0,1370.0,106.0,1.05,30.0,0.0,0.225,0.013,30.0,13.0,620.0,8.0,16.0,0.0,4.2,3.54,2.58,0.307,0.0399,0.0092,0.025,0.0106,0.0087,0.352,0.0025,0.0025,0.0208,0.0041,0.0022,0.0019,0.0026,0.0035,0.0032,0.0036,0.0047,0.00087,0.0016,0.0017,93.0,10.53,0.32%,0,4.2,0,0,1,55.0,0,0,0,0,0.0,0.0,0,0.0,0.0,0.0,1
3.0,2.6,0.0,920.0,910.0,0.0,470.0,32.0,85.0,0.0,0.0,15.0,0.0,0.0,4.2,0.0,0.0,0.0,0.0,1453.0,1380.0,89.0,1.0,11.0,0.0,0.084,0.017,30.0,17.0,0.0,0.0,9.0,0.0,4.14,3.17,3.8,0.19,0.0362,0.0083,0.0274,0.0107,0.0125,0.0474,0.0027,0.0012,0.0287,0.0051,0.0049,0.0016,0.0031,0.0011,0.0012,0.0017,0.0044,0.0012,0.0011,0.0036,92.6,10.0,0.33%,0,4.14,1,0,0,73.0,0,0,0,0,0.0,0.0,0,1.5,0.0,0.0,1
3.5,3.2,0.0,1510.0,600.0,0.0,1390.0,68.0,5.0,0.0,0.0,38.0,0.0,0.0,4.8,0.0,0.0,0.0,2.0,1431.0,1372.0,80.0,1.09,14.0,0.0,0.105,0.017,43.0,17.0,0.0,0.0,40.0,0.0,4.26,3.73,2.05,0.163,0.0378,0.0115,0.019,0.0094,0.0074,0.0363,0.0026,0.00025,0.0172,0.0034,0.0023,0.0016,0.0017,0.003,0.0013,0.0033,0.0047,0.00081,0.0014,0.00087,93.8,10.86,0.32%,0,4.26,0,0,1,59.0,0,0,0,0,0.0,0.0,0,0.0,0.0,0.0,1
5.0,4.5,0.0,4270.0,1770.0,0.0,3750.0,176.0,68.0,0.0,0.0,53.0,0.0,0.0,6.9,0.0,0.0,0.0,0.0,1437.0,1370.0,94.0,1.06,20.0,0.0,0.15,0.015,41.0,17.0,610.0,6.0,36.0,0.0,4.15,3.63,2.01,0.179,0.0333,0.011,0.0181,0.0093,0.01,0.0485,0.0024,0.0021,0.0175,0.0031,0.0018,0.0014,0.0021,0.003,0.0027,0.0032,0.0039,0.00075,0.001,0.0009,94.0,10.6,0.30%,0,4.15,1,0,0,67.0,0,0,0,0,0.0,0.0,0,1.5,0.0,0.0,1
5.0,4.45,0.0,0.0,50.0,0.0,0.0,0.0,5.0,0.0,0.0,53.0,0.0,0.0,6.9,0.0,0.0,0.0,5.0,1427.0,1369.0,100.0,1.06,20.0,0.0,0.15,0.016,30.0,1.0,0.0,0.0,0.0,0.0,4.19,3.67,2.03,0.175,0.0348,0.011,0.018,0.0093,0.0099,0.0479,0.0024,0.0024,0.018,0.0031,0.0019,0.0014,0.0021,0.0036,0.0031,0.0033,0.0045,0.0008,0.001,0.003,93.9,10.6,0.31%,0,4.19,1,0,0,58.0,0,0,0,0,0.0,0.0,0,1.5,0.0,0.0,1
3.5,3.2,0.0,1430.0,610.0,0.0,1460.0,68.0,27.0,5.0,0.0,37.0,0.0,0.0,4.8,0.0,0.0,0.0,2.0,1428.0,1370.0,91.0,1.06,14.0,0.0,0.105,0.014,41.0,17.0,0.0,0.0,42.0,0.0,4.3,3.77,2.05,0.168,0.0367,0.0106,0.0181,0.0086,0.0096,0.0232,0.0025,0.0007,0.0195,0.0035,0.0021,0.0014,0.0017,0.0028,0.0013,0.0031,0.0037,0.001,0.0012,0.003,93.8,10.57,0.30%,0,4.3,0,0,1,58.0,0,0,0,0,0.0,0.0,0,0.0,0.0,0.0,1
13.0,12.6,0.0,5340.0,1850.0,0.0,3980.0,225.0,90.0,7.0,0.0,153.0,0.0,0.0,20.0,0.0,0.0,0.0,10.0,1436.0,1367.0,145.0,1.18,52.0,0.0,0.39,0.011,41.0,14.0,1330.0,10.0,31.0,0.0,4.3,3.77,2.03,0.155,0.0356,0.007,0.0157,0.0135,0.0098,0.0148,0.0021,0.00043,0.0124,0.0043,0.002,0.0016,0.0016,0.003,0.0024,0.0031,0.0038,0.00056,0.0015,0.0031,93.9,11.77,0.26%,0,4.3,0,0,1,69.0,0,0,0,0,0.0,0.0,0,0.0,0.0,0.0,1
5.1,4.75,0.0,2200.0,910.0,0.0,970.0,75.0,58.0,0.0,0.0,27.0,0.0,0.0,8.0,0.0,0.0,0.0,0.0,1440.0,1371.0,90.0,1.06,21.0,0.0,0.156,0.016,42.0,18.0,0.0,0.0,29.0,0.0,4.26,3.58,2.65,0.223,0.0367,0.0092,0.0216,0.01,0.0109,0.119,0.0026,0.00044,0.0227,0.0041,0.0022,0.0015,0.0022,0.0029,0.0012,0.0021,0.0038,0.00086,0.0018,0.0022,93.2,10.59,0.34%,0,4.26,0,0,1,69.0,0,0,0,0,0.0,0.0,0,0.0,0.0,0.0,1
4.8,4.75,0.0,2050.0,810.0,0.0,1130.0,85.0,27.0,4.0,0.0,50.0,0.0,0.0,7.0,0.0,0.0,0.0,0.0,1431.0,1369.0,81.0,1.04,20.0,0.0,0.144,0.015,43.0,17.0,0.0,0.0,40.0,0.0,4.18,3.64,2.11,0.262,0.0322,0.0106,0.0228,0.0101,0.0076,0.4095,0.0028,0.00021,0.02,0.0043,0.0026,0.0016,0.0024,0.0031,0.0012,0.0033,0.0048,0.00097,0.0018,0.0041,93.1,10.42,0.33%,0,4.18,1,0,0,62.0,0,0,0,0,0.0,0.0,0,1.5,0.0,0.0,1
4.8,4.45,0.0,4140.0,1420.0,0.0,3580.0,188.0,64.0,2.0,0.0,52.0,0.0,0.0,6.9,0.0,0.0,0.0,0.0,1437.0,1368.0,90.0,1.08,20.0,0.0,0.144,0.02,41.0,14.0,1060.0,10.0,35.0,0.0,4.19,3.67,2.03,0.188,0.0344,0.0115,0.0184,0.0098,0.0094,0.0327,0.0023,0.0012,0.0134,0.0034,0.0019,0.0016,0.0019,0.0032,0.0026,0.0033,0.0044,0.00075,0.0012,0.005,93.9,10.83,0.32%,0,4.19,1,0,0,69.0,0,0,0,0,0.0,0.0,0,1.5,0.0,0.0,1
4.8,4.75,0.0,2070.0,860.0,0.0,650.0,82.0,28.0,3.0,0.0,48.0,0.0,0.0,7.0,0.0,0.0,0.0,0.0,1429.0,1372.0,85.0,1.0,20.0,0.0,0.144,0.012,43.0,18.0,0.0,0.0,24.0,0.0,4.12,3.58,2.1,0.279,0.0315,0.0096,0.0227,0.0097,0.0069,0.4095,0.0028,0.00043,0.0196,0.0039,0.0024,0.0015,0.0023,0.0031,0.0014,0.0032,0.0045,0.00095,0.0038,0.0026,93.1,10.0,0.32%,0,4.12,1,0,0,57.0,0,0,0,0,0.0,0.0,0,1.5,0.0,0.0,1
4.5,4.0,0.0,1890.0,810.0,0.0,1170.0,70.0,54.0,5.0,0.0,26.0,0.0,0.0,5.7,0.0,0.0,0.0,4.0,1428.0,1368.0,83.0,1.16,17.0,0.0,0.126,0.017,42.0,18.0,0.0,0.0,40.0,0.0,4.26,3.58,2.63,0.21,0.0383,0.01,0.025,0.0105,0.0087,0.144,0.0027,0.0005,0.0212,0.0042,0.0024,0.0014,0.0025,0.0034,0.0021,0.0021,0.0046,0.0009,0.0018,0.0014,93.2,11.56,0.33%,0,4.26,0,0,1,60.0,0,0,0,0,0.0,0.0,0,0.0,0.0,0.0,1
6.0,5.8,0.0,2400.0,1940.0,0.0,1660.0,72.0,222.0,10.0,0.0,32.0,0.0,0.0,9.0,0.0,0.0,0.0,0.0,1440.0,1388.0,110.0,1.07,21.0,0.0,0.18,0.02,40.0,32.0,0.0,0.0,28.0,0.0,4.22,3.19,4.06,0.166,0.033,0.0075,0.0234,0.0099,0.0123,0.122,0.0021,0.00084,0.0152,0.0033,0.0049,0.0017,0.0029,0.0012,0.0019,0.0016,0.0044,0.00065,0.00086,0.0036,92.3,10.67,0.36%,0,4.22,0,0,1,52.0,0,0,0,0,0.0,0.0,0,0.0,0.0,0.0,1
13.0,12.6,0.0,5340.0,1880.0,0.0,4040.0,225.0,100.0,0.0,0.0,156.0,0.0,0.0,20.0,0.0,0.0,0.0,10.0,1435.0,1362.0,120.0,1.2,52.0,0.0,0.39,0.014,41.0,14.0,1340.0,10.0,31.0,0.0,4.3,3.78,2.03,0.157,0.0342,0.0106,0.0176,0.0084,0.0081,0.0129,0.002,0.0012,0.0139,0.004,0.0019,0.0015,0.0016,0.0031,0.0015,0.0033,0.004,0.00076,0.001,0.0043,93.9,12.0,0.25%,0,4.3,0,0,1,73.0,0,0,0,0,0.0,0.0,0,0.0,0.0,0.0,1
4.3,3.9,0.0,1450.0,620.0,0.0,1430.0,73.0,23.0,3.0,0.0,23.0,0.0,0.0,5.7,0.0,0.0,0.0,0.0,1430.0,1368.0,87.0,1.07,18.0,0.0,0.129,0.017,33.0,14.0,0.0,0.0,33.0,0.0,4.19,3.51,2.63,0.229,0.0389,0.0094,0.0226,0.0106,0.0113,0.107,0.0028,0.0012,0.023,0.0048,0.0019,0.0013,0.0023,0.0026,0.0012,0.0022,0.0046,0.00078,0.0018,0.0018,93.3,10.7,0.35%,0,4.19,1,0,0,62.0,0,0,0,0,0.0,0.0,0,1.5,0.0,0.0,1
3.8,3.5,0.0,1560.0,520.0,0.0,1320.0,71.0,0.0,0.0,0.0,41.0,0.0,0.0,5.2,0.0,0.0,0.0,0.0,1440.0,1371.0,85.0,1.08,16.0,0.0,0.115,0.015,41.0,14.0,100.0,3.0,35.0,0.0,4.25,3.73,2.02,0.186,0.0376,0.0108,0.0215,0.0104,0.0055,0.0329,0.0026,0.00039,0.0178,0.004,0.0021,0.0016,0.0021,0.0032,0.0012,0.0034,0.0049,0.00078,0.0015,0.0015,93.8,10.79,0.30%,0,4.25,0,0,1,69.0,0,0,0,0,0.0,0.0,0,0.0,0.0,0.0,1
4.8,4.7,0.0,1950.0,780.0,0.0,1100.0,80.0,35.0,4.0,0.0,49.0,0.0,0.0,7.0,0.0,0.0,0.0,0.0,1427.0,1371.0,82.0,1.02,20.0,0.0,0.144,0.015,43.0,16.0,0.0,0.0,41.0,0.0,4.1,3.56,2.11,0.282,0.0338,0.0103,0.0216,0.0103,0.0073,0.4095,0.0027,0.00049,0.0216,0.0045,0.0028,0.0016,0.0023,0.0035,0.0012,0.0037,0.0049,0.00088,0.0021,0.003,93.2,10.21,0.34%,0,4.1,1,0,0,56.0,0,0,0,0,0.0,0.0,0,1.5,0.0,0.0,1
5.4,5.1,0.0,2220.0,910.0,0.0,2270.0,96.0,36.0,0.0,0.0,28.0,0.0,0.0,7.6,0.0,0.0,0.0,0.0,1429.0,1372.0,114.0,1.04,22.0,0.0,0.165,0.014,41.0,17.0,0.0,0.0,42.0,0.0,4.23,3.55,2.66,0.228,0.0374,0.011,0.0222,0.0102,0.0085,0.119,0.0026,0.0012,0.0202,0.0041,0.002,0.0014,0.0024,0.0031,0.0012,0.0022,0.0051,0.00074,0.0014,0.0021,93.3,10.37,0.33%,0,4.23,0,0,1,57.0,0,0,0,0,0.0,0.0,0,0.0,0.0,0.0,1
3.8,3.45,0.0,1660.0,720.0,0.0,1420.0,65.0,19.0,2.0,0.0,38.0,0.0,0.0,5.1,0.0,0.0,0.0,0.0,1427.0,1372.0,70.0,1.0,16.0,0.0,0.114,0.014,44.0,19.0,0.0,0.0,37.0,0.0,4.26,3.74,2.02,0.168,0.0363,0.0113,0.0191,0.0089,0.0062,0.0256,0.0024,0.0012,0.0181,0.004,0.002,0.0018,0.0022,0.0029,0.0012,0.003,0.0039,0.00057,0.0011,0.0056,93.9,10.0,0.28%,0,4.26,0,0,1,55.0,0,0,0,0,0.0,0.0,0,0.0,0.0,0.0,1
4.0,3.9,0.0,1650.0,720.0,0.0,1630.0,70.0,30.0,2.0,0.0,41.0,0.0,0.0,5.7,0.0,0.0,0.0,0.0,1430.0,1372.0,77.0,1.03,16.0,0.0,0.12,0.014,41.0,18.0,0.0,0.0,41.0,0.0,4.2,3.67,2.06,0.165,0.036,0.0099,0.0212,0.0089,0.0095,0.0208,0.0024,0.00028,0.0179,0.0038,0.002,0.0015,0.002,0.0029,0.0022,0.0034,0.0042,0.00058,0.0016,0.0031,93.9,10.25,0.34%,0,4.2,0,0,1,58.0,0,0,0,0,0.0,0.0,0,0.0,0.0,0.0,1
4.0,3.8,0.0,940.0,420.0,0.0,380.0,50.0,35.0,2.0,0.0,21.0,0.0,0.0,5.7,0.0,0.0,0.0,0.0,1428.0,1371.0,70.0,1.05,16.0,0.0,0.12,0.013,30.0,9.0,0.0,0.0,19.0,0.0,4.25,3.57,2.63,0.221,0.0361,0.0081,0.0216,0.0098,0.0093,0.126,0.0025,0.00043,0.0195,0.0041,0.0022,0.0015,0.0022,0.003,0.0016,0.0021,0.0039,0.0007,0.0014,0.0039,93.3,10.5,0.32%,0,4.25,0,0,1,57.0,0,0,0,0,0.0,0.0,0,0.0,0.0,0.0,1
3.8,3.2,0.0,1380.0,830.0,0.0,1090.0,65.0,8.0,2.0,0.0,41.0,0.0,0.0,5.1,0.0,0.0,0.0,0.0,1431.0,1368.0,68.0,1.08,16.0,0.0,0.114,0.013,36.0,22.0,0.0,0.0,29.0,0.0,4.26,3.74,1.99,0.178,0.0385,0.0103,0.0194,0.0094,0.0074,0.0312,0.0026,0.00046,0.0193,0.0044,0.0021,0.0015,0.0018,0.003,0.0012,0.0035,0.0048,0.00079,0.0014,0.0034,93.9,10.79,0.29%,0,4.26,0,0,1,63.0,0,0,0,0,0.0,0.0,0,0.0,0.0,0.0,1
8.5,8.3,0.0,1630.0,1220.0,0.0,3350.0,125.0,20.0,8.0,0.0,93.0,0.0,0.0,12.0,0.0,0.0,0.0,10.0,1425.0,1370.0,93.0,1.09,34.0,0.0,0.255,0.022,37.0,14.0,170.0,2.0,47.0,0.0,4.16,3.61,2.14,0.258,0.0387,0.0116,0.0236,0.0106,0.0086,0.4095,0.0025,0.0006,0.0173,0.0041,0.0023,0.0014,0.0021,0.0033,0.0028,0.0033,0.0042,0.00081,0.0037,0.004,93.3,10.94,0.33%,0,4.16,1,0,0,55.0,0,0,0,0,0.0,0.0,0,1.5,0.0,0.0,1
7.4,7.0,0.0,3350.0,1280.0,0.0,2150.0,130.0,100.0,19.0,0.0,81.0,0.0,0.0,10.5,0.0,0.0,0.0,5.0,1428.0,1372.0,100.0,1.09,30.0,0.0,0.225,0.018,45.0,17.0,100.0,1.0,36.0,0.0,4.21,3.55,2.57,0.249,0.0386,0.0111,0.02,0.0108,0.0087,0.369,0.0024,0.001,0.0176,0.0045,0.0023,0.0015,0.0022,0.0034,0.0022,0.0035,0.0047,0.0007,0.0031,0.0031,93.1,10.95,0.33%,0,4.21,0,0,1,56.0,0,0,0,0,0.0,0.0,0,0.0,0.0,0.0,1
7.4,6.8,0.0,3200.0,1330.0,0.0,2550.0,125.0,95.0,8.0,0.0,74.0,0.0,0.0,11.0,0.0,0.0,0.0,0.0,1430.0,1374.0,105.0,1.0,30.0,0.0,0.225,0.013,43.0,18.0,0.0,0.0,39.0,0.0,4.23,3.57,2.56,0.243,0.0359,0.0095,0.0198,0.0097,0.0082,0.398,0.0022,0.00091,0.0171,0.0042,0.002,0.0017,0.0021,0.0036,0.0017,0.0037,0.0044,0.00078,0.0031,0.0036,93.1,10.0,0.35%,0,4.23,0,0,1,56.0,0,0,0,0,0.0,0.0,0,0.0,0.0,0.0,1
3.4,2.9,0.0,2540.0,1210.0,0.0,2350.0,120.0,50.0,0.0,0.0,35.0,0.0,0.0,4.5,0.0,0.0,0.0,0.0,1438.0,1370.0,71.0,1.03,13.0,0.0,0.095,0.013,40.0,20.0,200.0,3.0,37.0,0.0,4.23,3.72,1.96,0.15,0.0376,0.0094,0.0205,0.0094,0.0073,0.0428,0.0024,0.0012,0.0175,0.0039,0.0024,0.0015,0.0019,0.0028,0.0015,0.0033,0.0029,0.00046,0.0017,0.0035,94.0,10.29,0.30%,0,4.23,0,0,1,68.0,0,0,0,0,0.0,0.0,0,0.0,0.0,0.0,1
3.0,2.9,0.0,0.0,0.0,0.0,0.0,0.0,0.0,0.0,0.0,32.0,0.0,0.0,4.3,0.0,0.0,0.0,0.0,1442.0,1369.0,76.0,1.07,12.0,0.0,0.09,0.013,30.0,0.0,0.0,0.0,0.0,0.0,4.26,3.73,2.03,0.143,0.0375,0.0111,0.0191,0.009,0.0066,0.0422,0.0024,0.0012,0.0174,0.0036,0.0022,0.0016,0.0021,0.0032,0.0015,0.0038,0.0039,0.0005,0.0015,0.0011,93.9,10.67,0.28%,0,4.26,0,0,1,73.0,0,0,0,0,0.0,0.0,0,0.0,0.0,0.0,1
4.8,4.75,0.0,2060.0,880.0,0.0,740.0,83.0,45.0,3.0,0.0,48.0,0.0,0.0,7.0,0.0,0.0,0.0,0.0,1428.0,1372.0,77.0,1.0,20.0,0.0,0.144,0.014,43.0,18.0,0.0,0.0,30.0,0.0,4.13,3.58,2.14,0.27,0.0319,0.0103,0.0244,0.0097,0.0075,0.4095,0.0027,0.00029,0.0212,0.0046,0.0029,0.0016,0.0025,0.0032,0.0014,0.0034,0.0045,0.00077,0.003,0.0065,93.1,10.0,0.34%,0,4.13,1,0,0,56.0,0,0,0,0,0.0,0.0,0,1.5,0.0,0.0,1
4.0,3.8,0.0,1380.0,610.0,0.0,1480.0,50.0,27.0,4.0,0.0,22.0,0.0,0.0,5.7,0.0,0.0,0.0,0.0,1428.0,1371.0,90.0,1.1,16.0,0.0,0.12,0.018,35.0,15.0,0.0,0.0,50.0,0.0,4.19,3.52,2.61,0.22,0.0385,0.0099,0.0242,0.0107,0.0077,0.138,0.0026,0.00045,0.0209,0.0049,0.0019,0.0013,0.0021,0.0032,0.0015,0.0024,0.0051,0.0007,0.0014,0.0023,93.3,11.0,0.31%,0,4.19,1,0,0,57.0,0,0,0,0,0.0,0.0,0,1.5,0.0,0.0,1
3.0,2.9,0.0,1510.0,710.0,0.0,1380.0,63.0,24.0,0.0,0.0,32.0,0.0,0.0,4.2,0.0,0.0,0.0,0.0,1452.0,1375.0,60.0,1.07,12.0,0.0,0.09,0.014,42.0,20.0,0.0,0.0,38.0,0.0,4.24,3.71,2.04,0.163,0.0384,0.0107,0.0188,0.0087,0.0071,0.0305,0.0025,0.0012,0.0191,0.0047,0.002,0.0015,0.0018,0.003,0.0015,0.0035,0.0044,0.00075,0.0012,0.0045,93.9,10.67,0.29%,0,4.24,0,0,1,77.0,0,0,0,0,0.0,0.0,0,0.0,0.0,0.0,1
4.8,4.75,0.0,2070.0,880.0,0.0,1040.0,80.0,45.0,6.0,0.0,48.0,0.0,0.0,7.0,0.0,0.0,0.0,0.0,1432.0,1371.0,80.0,1.0,20.0,0.0,0.144,0.014,43.0,18.0,0.0,0.0,39.0,0.0,4.16,3.61,2.12,0.286,0.0303,0.0096,0.0204,0.0092,0.0073,0.4095,0.0027,0.00024,0.0201,0.0049,0.0023,0.0015,0.002,0.0034,0.0014,0.0033,0.004,0.00093,0.0019,0.0007,93.1,10.0,0.35%,0,4.16,1,0,0,61.0,0,0,0,0,0.0,0.0,0,1.5,0.0,0.0,1
4.0,3.9,0.0,1810.0,720.0,0.0,1770.0,68.0,24.0,3.0,0.0,42.0,0.0,0.0,5.7,0.0,0.0,0.0,0.0,1436.0,1375.0,110.0,1.05,16.0,0.0,0.12,0.016,42.0,17.0,0.0,0.0,41.0,0.0,4.25,3.73,2.02,0.162,0.0382,0.0097,0.0179,0.0086,0.0067,0.0363,0.0024,0.00042,0.019,0.0046,0.002,0.0016,0.0018,0.0032,0.0015,0.0033,0.0036,0.00066,0.0011,0.003,93.9,10.5,0.31%,0,4.25,0,0,1,61.0,0,0,0,0,0.0,0.0,0,0.0,0.0,0.0,1
5.0,4.6,0.0,2100.0,970.0,0.0,1930.0,80.0,30.0,6.0,0.0,55.0,0.0,0.0,6.9,0.0,0.0,0.0,0.0,1425.0,1368.0,113.0,1.1,20.0,0.0,0.15,0.017,42.0,19.0,0.0,0.0,39.0,0.0,4.19,3.66,2.06,0.185,0.0374,0.0098,0.0207,0.0089,0.0077,0.0241,0.0024,0.00039,0.0171,0.0036,0.0018,0.0014,0.0017,0.0032,0.0014,0.0036,0.0047,0.00076,0.0012,0.0055,93.9,11.0,0.31%,0,4.19,1,0,0,57.0,0,0,0,0,0.0,0.0,0,1.5,0.0,0.0,1
5.5,5.1,0.0,2310.0,1160.0,0.0,1310.0,90.0,50.0,28.0,0.0,30.0,0.0,0.0,7.6,0.0,0.0,0.0,0.0,1428.0,1370.0,115.0,1.09,22.0,0.0,0.165,0.016,42.0,21.0,0.0,0.0,33.0,0.0,4.23,3.55,2.64,0.225,0.0385,0.0086,0.0261,0.0104,0.0086,0.111,0.0025,0.0005,0.0203,0.0041,0.0023,0.0014,0.002,0.0031,0.0015,0.0022,0.0042,0.00074,0.0013,0.0029,93.3,10.91,0.32%,0,4.23,0,0,1,58.0,0,0,0,0,0.0,0.0,0,0.0,0.0,0.0,1
4.8,4.7,0.0,1910.0,810.0,0.0,1260.0,75.0,36.0,10.0,0.0,51.0,0.0,0.0,7.1,0.0,0.0,0.0,0.0,1440.0,1379.0,76.0,1.06,20.0,0.0,0.144,0.018,40.0,17.0,0.0,0.0,43.0,0.0,4.12,3.57,2.13,0.252,0.0309,0.0098,0.0239,0.0094,0.0069,0.4095,0.0025,0.00029,0.0207,0.0041,0.0023,0.0013,0.0019,0.0032,0.0013,0.0034,0.0046,0.00077,0.0017,0.0024,93.2,10.63,0.32%,0,4.12,1,0,0,61.0,0,0,0,0,0.0,0.0,0,1.5,0.0,0.0,1
3.2,3.0,0.0,1520.0,620.0,0.0,1360.0,67.0,13.0,0.0,0.0,36.0,0.0,0.0,4.5,0.0,0.0,0.0,0.0,1438.0,1370.0,71.0,1.13,13.0,0.0,0.096,0.022,43.0,18.0,0.0,0.0,39.0,0.0,4.29,3.78,1.99,0.168,0.0349,0.0116,0.0188,0.0092,0.0075,0.038,0.0025,0.0012,0.017,0.0035,0.002,0.0015,0.0017,0.0034,0.0014,0.0033,0.0047,0.00063,0.0012,0.0028,93.9,11.25,0.30%,0,4.29,0,0,1,68.0,0,0,0,0,0.0,0.0,0,0.0,0.0,0.0,1
2.8,1.8,0.0,0.0,0.0,0.0,0.0,0.0,0.0,0.0,0.0,16.0,0.0,0.0,4.0,0.0,0.0,0.0,0.0,1453.0,1385.0,52.0,1.14,12.0,0.0,0.084,0.015,30.0,0.0,0.0,0.0,0.0,0.0,4.16,3.18,3.86,0.164,0.0374,0.0097,0.0258,0.0098,0.0116,0.0173,0.0024,0.0012,0.0249,0.0045,0.0049,0.0019,0.0027,0.0015,0.0021,0.0019,0.0044,0.00059,0.0011,0.0036,92.6,11.43,0.29%,0,4.16,1,0,0,68.0,0,0,0,0,0.0,0.0,0,1.5,0.0,0.0,1
3.2,3.1,0.0,1560.0,660.0,0.0,1280.0,68.0,24.0,5.0,0.0,36.0,0.0,0.0,4.5,0.0,0.0,0.0,0.0,1431.0,1373.0,68.0,1.13,13.0,0.0,0.096,0.019,45.0,19.0,0.0,0.0,37.0,0.0,4.24,3.73,1.97,0.161,0.0355,0.0115,0.0183,0.0091,0.0079,0.0499,0.0023,0.00026,0.0167,0.0035,0.0023,0.0017,0.0017,0.0032,0.0016,0.0035,0.0033,0.00072,0.0013,0.0036,93.9,11.25,0.31%,0,4.24,0,0,1,58.0,0,0,0,0,0.0,0.0,0,0.0,0.0,0.0,1
5.0,4.6,0.0,5220.0,2590.0,0.0,4640.0,252.0,23.0,2.0,0.0,57.0,0.0,0.0,6.9,0.0,0.0,0.0,20.0,1437.0,1366.0,86.0,1.14,20.0,0.0,0.15,0.019,40.0,20.0,600.0,5.0,36.0,0.0,4.17,3.68,1.9,0.167,0.0363,0.0098,0.0179,0.0086,0.0105,0.0291,0.0024,0.00036,0.0179,0.0047,0.0019,0.0017,0.0017,0.0028,0.0046,0.0038,0.0039,0.0012,0.0015,0.0005,94.1,11.4,0.30%,0,4.17,1,0,0,71.0,0,0,0,0,0.0,0.0,0,1.5,0.0,0.0,1
3.8,3.4,0.0,0.0,0.0,0.0,0.0,29.0,25.0,0.0,0.0,44.0,0.0,0.0,5.1,0.0,0.0,0.0,7.0,1430.0,1373.0,60.0,1.16,16.0,0.0,0.114,0.018,30.0,0.0,0.0,0.0,0.0,0.0,4.21,3.71,1.91,0.167,0.0353,0.0102,0.0178,0.0086,0.0093,0.0286,0.0024,0.00035,0.0168,0.0046,0.0018,0.0016,0.0017,0.0029,0.0038,0.0035,0.0044,0.0013,0.0013,0.00088,94.0,11.58,0.28%,0,4.21,0,0,1,57.0,0,0,0,0,0.0,0.0,0,0.0,0.0,0.0,1
4.8,4.6,0.0,1680.0,710.0,0.0,1040.0,65.0,4.0,2.0,0.0,52.0,0.0,0.0,7.1,0.0,0.0,0.0,0.0,1432.0,1373.0,84.0,1.08,20.0,0.0,0.144,0.016,35.0,15.0,0.0,0.0,34.0,0.0,4.15,3.6,2.12,0.26,0.0303,0.0105,0.0224,0.0094,0.0074,0.4095,0.0026,0.00055,0.0192,0.0041,0.0019,0.0014,0.0021,0.0032,0.0012,0.0033,0.0052,0.001,0.0015,0.0014,93.1,10.83,0.33%,0,4.15,1,0,0,59.0,0,0,0,0,0.0,0.0,0,1.5,0.0,0.0,1
8.3,8.2,0.0,3330.0,2050.0,0.0,2920.0,128.0,25.0,5.0,0.0,92.0,0.0,0.0,12.0,0.0,0.0,0.0,10.0,1425.0,1364.0,100.0,1.11,33.0,0.0,0.25,0.021,40.0,25.0,0.0,0.0,35.0,0.0,4.16,3.61,2.11,0.26,0.0363,0.0105,0.0235,0.0098,0.0085,0.4095,0.0029,0.002,0.0182,0.0051,0.0021,0.0015,0.0021,0.0037,0.0026,0.0035,0.0048,0.00079,0.0015,0.0026,93.3,11.08,0.34%,0,4.16,1,0,0,61.0,0,0,0,0,0.0,0.0,0,1.5,0.0,0.0,1
4.5,3.85,0.0,1900.0,720.0,0.0,1400.0,72.0,80.0,2.0,0.0,25.0,0.0,0.0,5.7,0.0,0.0,0.0,0.0,1431.0,1371.0,75.0,1.11,18.0,0.0,0.135,0.016,42.0,16.0,0.0,0.0,42.0,0.0,4.19,3.51,2.66,0.225,0.0347,0.0101,0.026,0.0107,0.0088,0.107,0.0032,0.00071,0.0178,0.0042,0.003,0.0015,0.002,0.0036,0.0016,0.0023,0.004,0.00079,0.0014,0.0052,93.3,11.11,0.31%,0,4.19,1,0,0,60.0,0,0,0,0,0.0,0.0,0,1.5,0.0,0.0,1
4.0,3.8,0.0,1490.0,660.0,0.0,980.0,55.0,63.0,6.0,0.0,22.0,0.0,0.0,5.7,0.0,0.0,0.0,0.0,1430.0,1373.0,73.0,1.1,16.0,0.0,0.12,0.014,37.0,17.0,0.0,0.0,35.0,0.0,4.21,3.52,2.67,0.207,0.0369,0.0084,0.0271,0.01,0.0082,0.118,0.003,0.0007,0.0223,0.0045,0.0025,0.0014,0.002,0.0029,0.0015,0.0022,0.0044,0.0011,0.0011,0.0014,93.3,11.0,0.32%,0,4.21,0,0,1,57.0,0,0,0,0,0.0,0.0,0,0.0,0.0,0.0,1
4.5,3.9,0.0,1920.0,830.0,0.0,1100.0,87.0,62.0,9.0,0.0,24.0,0.0,0.0,5.7,0.0,0.0,0.0,0.0,1438.0,1371.0,81.0,1.07,18.0,0.0,0.135,0.016,43.0,18.0,0.0,0.0,39.0,0.0,4.23,3.56,2.62,0.245,0.0377,0.011,0.0306,0.0102,0.0077,0.0913,0.0029,0.0005,0.0226,0.0043,0.0018,0.0013,0.0021,0.0031,0.0014,0.0022,0.0045,0.0011,0.0012,0.0043,93.3,10.67,0.33%,0,4.23,0,0,1,67.0,0,0,0,0,0.0,0.0,0,0.0,0.0,0.0,1
5.5,5.1,0.0,2370.0,960.0,0.0,1770.0,94.0,80.0,0.0,0.0,31.0,0.0,0.0,7.6,0.0,0.0,0.0,0.0,1432.0,1370.0,100.0,1.13,22.0,0.0,0.165,0.016,43.0,17.0,0.0,0.0,39.0,0.0,4.23,3.54,2.7,0.235,0.0377,0.0098,0.023,0.0096,0.0103,0.112,0.003,0.0006,0.0205,0.0043,0.002,0.0013,0.002,0.0029,0.0013,0.0024,0.004,0.0011,0.00095,0.0036,93.2,11.27,0.32%,0,4.23,0,0,1,62.0,0,0,0,0,0.0,0.0,0,0.0,0.0,0.0,1
5.0,4.6,0.0,2000.0,920.0,0.0,1280.0,80.0,50.0,0.0,0.0,28.0,0.0,0.0,7.0,0.0,0.0,0.0,0.0,1430.0,1363.0,90.0,1.12,20.0,0.0,0.15,0.013,40.0,18.0,0.0,0.0,36.0,0.0,4.23,3.55,2.63,0.225,0.0383,0.0079,0.0275,0.0097,0.0078,0.123,0.0031,0.00064,0.0224,0.0045,0.0021,0.0012,0.002,0.0033,0.0014,0.0021,0.0047,0.0011,0.0011,0.0036,93.3,11.2,0.33%,0,4.23,0,0,1,67.0,0,0,0,0,0.0,0.0,0,0.0,0.0,0.0,1
