Repository: Shrinidhigans/FoundryAI

## Architecture Overview

```
melting_cleaned_final.xlsx
         │
         ▼
stage1_data_cleaning.py         → outputs/melting_cleaned_stage1.csv
         │
         ▼
stage2_feature_engineering.py   → outputs/melting_features_stage2.csv
         │
         ├──▶ stage3_supervised_model.py  → models/best_classifier.pkl
         │                                   models/feature_columns.pkl
         │
         ├──▶ stage4_pca_clustering.py    → models/pca_model.pkl
         │                                   models/kmeans_model.pkl
         │
         ├──▶ stage5_anomaly_detection.py → models/isolation_forest.pkl

File: outputs/melting_features_stage2.csv (part 14 of 28)
tapped_wt,pouring_wt,last_heel_metal,lcrca_addition_1,sg_pigaddition_1,sg_pigaddition_2,rr,graphite,silicon_addition_1,silicon_addition_2,mn,low_re_fsm,zero_re_fsm,high_re_fsm,ultraseed,superseed,cs,al,preseed,tapping_temp,pouring_temp,pouring_time_sec,fsm,barinoc,reseed,sb,bath_s,crca,sg_pig,sorel_total,sorel_addition,rr_1,heel,ce,c,si,mn_1,p,s,cr,ni,al_1,cu,co,nb,ti,v,w,pb,sn,as,zr,ce_1,sb_1,b,zn,n,fe,fsmaddition_mt,mg_recovery,defect,feat_ce_calculated,feat_ce_hypo_risk,feat_ce_hyper_risk,feat_ce_optimal,feat_temp_loss,feat_temp_loss_risk,feat_temp_loss_low,feat_pouring_stability,feat_pouring_risk,feat_oxidation_risk,feat_graphitization_index,feat_white_iron_risk,feat_shrinkage_risk_index,feat_gas_risk_index,feat_chemistry_instability,feat_chemistry_ok
3.8,3.5,0.0,1670.0,720.0,0.0,1410.0,70.0,22.0,6.0,0.0,37.0,0.0,0.0,5.1,0.0,0.0,0.0,0.0,1435.0,1371.0,78.0,0.97,16.0,0.0,0.114,0.012,44.0,19.0,0.0,0.0,37.0,0.0,4.24,3.72,2.02,0.161,0.0396,0.0081,0.02,0.0108,0.008,0.0143,0.0027,0.00036,0.0202,0.0039,0.002,0.0017,0.0016,0.0029,0.0014,0.0036,0.0036,0.00088,0.0009,0.0028,93.9,9.74,0.34%,0,4.24,0,0,1,64.0,0,0,0,0,0.0,0.0,0,0.0,0.0,0.0,1
4.8,4.7,0.0,2030.0,810.0,0.0,1430.0,80.0,38.0,7.0,0.0,48.0,0.0,0.0,7.0,0.0,0.0,0.0,0.0,1434.0,1368.0,82.0,1.0,20.0,0.0,0.144,0.012,42.0,17.0,0.0,0.0,41.0,0.0,4.19,3.64,2.14,0.285,0.0327,0.01,0.0218,0.0095,0.0072,0.4095,0.003,0.00037,0.0217,0.0042,0.003,0.0016,0.0018,0.0031,0.0014,0.0038,0.0046,0.0011,0.0013,0.0035,93.0,10.0,0.31%,0,4.19,1,0,0,66.0,0,0,0,0,0.0,0.0,0,1.5,0.0,0.0,1
2.1,1.7,0.0,1470.0,630.0,0.0,1400.0,57.0,48.0,5.0,0.0,24.0,0.0,0.0,2.6,0.0,0.0,0.0,0.0,1447.0,1371.0,90.0,1.14,9.0,0.0,0.063,0.017,42.0,18.0,0.0,0.0,40.0,0.0,4.26,3.61,2.51,0.232,0.0362,0.012,0.0195,0.0106,0.0092,0.127,0.0028,0.00029,0.0172,0.0038,0.0018,0.0014,0.0018,0.0026,0.0018,0.0035,0.0048,0.00084,0.0013,0.004,93.3,11.43,0.28%,0,4.26,0,0,1,76.0,0,0,0,0,0.0,0.0,0,0.0,0.0,0.0,1
4.0,3.85,0.0,1420.0,700.0,0.0,860.0,60.0,65.0,0.0,0.0,21.0,0.0,0.0,5.7,0.0,0.0,0.0,0.0,1430.0,1374.0,69.0,1.05,16.0,0.0,0.12,0.015,36.0,18.0,0.0,0.0,35.0,0.0,4.24,3.55,2.67,0.231,0.0381,0.0098,0.0203,0.0094,0.0088,0.103,0.0029,0.0005,0.0215,0.0045,0.0021,0.0014,0.002,0.0029,0.0012,0.0022,0.0036,0.001,0.0011,0.0035,93.3,10.5,0.33%,0,4.24,0,0,1,56.0,0,0,0,0,0.0,0.0,0,0.0,0.0,0.0,1
2.8,2.7,0.0,0.0,0.0,0.0,0.0,0.0,0.0,0.0,0.0,15.0,0.0,0.0,4.1,0.0,0.0,0.0,0.0,1440.0,1372.0,108.0,1.04,12.0,0.0,0.084,0.015,30.0,0.0,0.0,0.0,0.0,0.0,4.11,3.13,3.85,0.156,0.0339,0.0096,0.0202,0.0091,0.0166,0.0317,0.0026,0.0012,0.023,0.0044,0.0049,0.0015,0.0025,0.0010999999999999,0.0011,0.0018,0.0048,0.0008,0.00082,0.0036,92.6,10.36,0.32%,0,4.11,1,0,0,68.0,0,0,0,0,0.0,0.0,0,1.5,0.0,0.0,1
3.8,3.45,0.0,1660.0,740.0,0.0,1400.0,80.0,23.0,6.0,0.0,40.0,0.0,0.0,5.1,0.0,0.0,0.0,0.0,1438.0,1378.0,67.0,1.05,16.0,0.0,0.114,0.016,44.0,19.0,0.0,0.0,37.0,0.0,4.27,3.75,2.0,0.169,0.0376,0.0087,0.0184,0.0085,0.0076,0.0246,0.0025,0.0012,0.0177,0.0039,0.0019,0.0017,0.0016,0.0031,0.0014,0.0033,0.0048,0.00075,0.0012,0.0024,93.9,10.53,0.34%,0,4.27,0,0,1,60.0,0,0,0,0,0.0,0.0,0,0.0,0.0,0.0,1
9.2,8.9,0.0,3510.0,1730.0,0.0,3760.0,150.0,65.0,3.0,0.0,100.0,0.0,0.0,13.0,0.0,0.0,0.0,0.0,1430.0,1368.0,94.0,1.09,37.0,0.0,0.28,0.021,38.0,19.0,200.0,2.0,41.0,0.0,4.17,3.64,2.06,0.262,0.0321,0.0095,0.0303,0.01,0.0083,0.4095,0.0026,0.0012,0.0182,0.0051,0.002,0.0016,0.002,0.0035,0.0015,0.0036,0.005,0.00067,0.0026,0.0039,93.4,10.87,0.34%,0,4.17,1,0,0,62.0,0,0,0,0,0.0,0.0,0,1.5,0.0,0.0,1
4.8,4.7,0.0,2030.0,1040.0,0.0,920.0,82.0,31.0,5.0,0.0,48.0,0.0,0.0,7.1,0.0,0.0,0.0,0.0,1436.0,1372.0,85.0,1.0,20.0,0.0,0.144,0.014,42.0,22.0,0.0,0.0,36.0,0.0,4.17,3.64,2.04,0.252,0.0328,0.0112,0.0196,0.0092,0.0082,0.4095,0.0027,0.00022,0.0192,0.0042,0.0023,0.0015,0.0019,0.0032,0.0011,0.0033,0.005,0.001,0.0014,0.0022,93.2,10.0,0.33%,0,4.17,1,0,0,64.0,0,0,0,0,0.0,0.0,0,1.5,0.0,0.0,1
2.1,2.0,0.0,1480.0,650.0,0.0,1370.0,60.0,24.0,2.0,0.0,21.0,0.0,0.0,2.7,0.0,0.0,0.0,0.0,1450.0,1374.0,90.0,1.0,9.0,0.0,0.063,0.014,42.0,19.0,0.0,0.0,39.0,0.0,4.3,3.65,2.51,0.163,0.038,0.0112,0.0184,0.0092,0.0091,0.112,0.0026,0.00051,0.0185,0.0041,0.0021,0.0017,0.0018,0.0035,0.0014,0.0035,0.0048,0.0007,0.0017,0.0018,93.4,10.0,0.33%,0,4.3,0,0,1,76.0,0,0,0,0,0.0,0.0,0,0.0,0.0,0.0,1
4.2,3.8,0.0,1180.0,500.0,0.0,1120.0,51.0,41.0,5.0,0.0,23.0,0.0,0.0,5.7,0.0,0.0,0.0,0.0,1432.0,1373.0,84.0,1.1,17.0,0.0,0.126,0.017,30.0,12.0,0.0,0.0,27.0,0.0,4.26,3.58,2.63,0.205,0.0369,0.0089,0.0192,0.009,0.01,0.0876,0.0025,0.00027,0.019,0.0042,0.0019,0.0015,0.002,0.0033,0.0013,0.0022,0.0048,0.00082,0.0013,0.0021,93.3,10.95,0.34%,0,4.26,0,0,1,59.0,0,0,0,0,0.0,0.0,0,0.0,0.0,0.0,1
3.8,3.2,0.0,1600.0,800.0,0.0,1400.0,73.0,20.0,1.0,0.0,41.0,0.0,0.0,5.1,0.0,0.0,0.0,0.0,1429.0,1373.0,78.0,1.08,16.0,0.0,0.114,0.016,42.0,21.0,0.0,0.0,37.0,0.0,4.24,3.71,2.03,0.151,0.0356,0.0103,0.0167,0.0084,0.0088,0.0304,0.0025,0.00032,0.0162,0.0037,0.0017,0.0013,0.0016,0.0031,0.0014,0.0035,0.0039,0.00071,0.0012,0.0035,93.9,10.79,0.31%,0,4.24,0,0,1,56.0,0,0,0,0,0.0,0.0,0,0.0,0.0,0.0,1
5.2,4.8,0.0,2240.0,1080.0,0.0,1370.0,98.0,40.0,0.0,0.0,27.0,0.0,0.0,8.0,0.0,0.0,0.0,0.0,1437.0,1371.0,90.0,1.04,21.0,0.0,0.15,0.015,43.0,21.0,0.0,0.0,36.0,0.0,4.23,3.54,2.69,0.218,0.0364,0.0092,0.0211,0.0086,0.0092,0.121,0.0026,0.0003,0.0235,0.0049,0.002,0.0014,0.0018,0.0038,0.0013,0.0022,0.0045,0.00071,0.0011,0.0021,93.2,10.38,0.35%,0,4.23,0,0,1,66.0,0,0,0,0,0.0,0.0,0,0.0,0.0,0.0,1
3.9,3.8,0.0,1520.0,780.0,0.0,1400.0,70.0,25.0,28.0,0.0,20.0,0.0,0.0,5.7,0.0,0.0,0.0,0.0,1436.0,1371.0,72.0,1.0,16.0,0.0,0.117,0.014,39.0,20.0,0.0,0.0,36.0,0.0,4.2,3.53,2.62,0.23,0.034,0.0096,0.0183,0.0089,0.0105,0.126,0.0028,0.0002,0.0239,0.005,0.0015,0.0011,0.0018,0.0028,0.0011,0.0022,0.0042,0.0006,0.00087,0.0036,93.3,10.0,0.33%,0,4.2,0,0,1,65.0,0,0,0,0,0.0,0.0,0,0.0,0.0,0.0,1
3.5,2.8,0.0,1430.0,570.0,0.0,1500.0,68.0,16.0,0.0,0.0,34.0,0.0,0.0,5.7,0.0,0.0,0.0,0.0,1438.0,1368.0,71.0,0.97,12.0,0.0,0.09,0.022,41.0,16.0,0.0,0.0,43.0,0.0,4.23,3.71,2.03,0.163,0.0349,0.011,0.0184,0.0087,0.0089,0.0386,0.0027,0.00025,0.0157,0.004,0.002,0.0017,0.0018,0.0033,0.0013,0.0034,0.0048,0.0006,0.0011,0.0023,93.9,9.71,0.38%,0,4.23,0,0,1,70.0,0,0,0,0,0.0,0.0,0,0.0,0.0,0.0,1
6.0,5.9,0.0,2390.0,1800.0,0.0,1380.0,70.0,222.0,18.0,0.0,35.0,0.0,0.0,9.0,0.0,0.0,0.0,0.0,1442.0,1392.0,127.0,1.17,21.0,0.0,0.18,0.023,40.0,32.0,0.0,0.0,29.0,0.0,4.19,3.15,4.09,0.168,0.0345,0.0074,0.0228,0.0105,0.0118,0.115,0.0026,0.00091,0.0235,0.0049,0.0049,0.0019,0.003,0.0016,0.0012,0.0018,0.0048,0.0009,0.0013,0.0036,92.3,11.67,0.35%,0,4.19,1,0,0,50.0,0,0,0,0,0.0,0.0,0,1.5,0.0,0.0,1
8.5,8.3,0.0,3430.0,1750.0,0.0,3320.0,135.0,30.0,3.0,0.0,91.0,0.0,0.0,12.5,0.0,0.0,0.0,8.0,1425.0,1371.0,100.0,1.07,34.0,0.0,0.255,0.018,40.0,21.0,0.0,0.0,39.0,0.0,4.18,3.64,2.09,0.26,0.0331,0.0097,0.0183,0.0083,0.0071,0.4095,0.0025,0.0011,0.019,0.0047,0.002,0.0014,0.0018,0.003,0.0016,0.0032,0.0048,0.00093,0.0014,0.0015,93.3,10.71,0.31%,0,4.18,1,0,0,54.0,0,0,0,0,0.0,0.0,0,1.5,0.0,0.0,1
4.2,4.1,0.0,1820.0,700.0,0.0,1680.0,70.0,24.0,4.0,0.0,45.0,0.0,0.0,6.1,0.0,0.0,0.0,0.0,1435.0,1373.0,100.0,1.07,17.0,0.0,0.126,0.016,43.0,17.0,0.0,0.0,40.0,0.0,4.21,3.67,2.09,0.158,0.0389,0.0094,0.0209,0.01,0.0086,0.0385,0.0026,0.0029,0.0201,0.0035,0.002,0.0016,0.002,0.004,0.0013,0.0037,0.0047,0.00061,0.0038,0.0031,93.9,10.71,0.33%,0,4.21,0,0,1,62.0,0,0,0,0,0.0,0.0,0,0.0,0.0,0.0,1
4.5,3.9,0.0,1920.0,820.0,0.0,1760.0,77.0,77.0,7.0,0.0,25.0,0.0,0.0,6.0,0.0,0.0,0.0,0.0,1431.0,1367.0,70.0,1.11,18.0,0.0,0.135,0.016,43.0,18.0,0.0,0.0,39.0,0.0,4.26,3.57,2.67,0.232,0.0408,0.0094,0.0235,0.0104,0.0108,0.111,0.0027,0.0025,0.0195,0.0036,0.0019,0.0014,0.0022,0.0034,0.0013,0.0023,0.0047,0.00064,0.0045,0.0027,93.2,11.11,0.32%,0,4.26,0,0,1,64.0,0,0,0,0,0.0,0.0,0,0.0,0.0,0.0,1
4.0,3.9,0.0,1670.0,710.0,0.0,1270.0,69.0,64.0,4.0,0.0,21.0,0.0,0.0,5.7,0.0,0.0,0.0,0.0,1427.0,1372.0,72.0,1.05,16.0,0.0,0.12,0.015,42.0,18.0,0.0,0.0,32.0,0.0,4.23,3.55,2.64,0.242,0.0393,0.0104,0.0226,0.0103,0.011,0.125,0.0029,0.0035,0.0223,0.0037,0.0019,0.0013,0.0022,0.0035,0.0014,0.0022,0.0046,0.0006,0.004,0.004,93.2,10.5,0.32%,0,4.23,0,0,1,55.0,0,0,0,0,0.0,0.0,0,0.0,0.0,0.0,1
3.9,3.5,0.0,1600.0,650.0,0.0,1650.0,74.0,18.0,2.0,0.0,43.0,0.0,0.0,5.7,0.0,0.0,0.0,0.0,1430.0,1373.0,87.0,1.1,16.0,0.0,0.117,0.0208,41.0,17.0,0.0,0.0,42.0,0.0,4.22,3.68,2.09,0.16,0.0383,0.0099,0.0217,0.0107,0.0098,0.0436,0.0027,0.0027,0.0189,0.0035,0.0019,0.0016,0.0021,0.0036,0.0014,0.0038,0.0047,0.00056,0.0031,0.0052,93.8,11.03,0.35%,0,4.22,0,0,1,57.0,0,0,0,0,0.0,0.0,0,0.0,0.0,0.0,1
3.0,2.8,0.0,1400.0,600.0,0.0,1500.0,62.0,17.0,0.0,0.0,31.0,0.0,0.0,4.2,0.0,0.0,0.0,0.0,1421.0,1371.0,72.0,1.03,12.0,0.0,0.09,0.014,40.0,17.0,0.0,0.0,43.0,0.0,4.3,3.77,2.03,0.153,0.0387,0.0103,0.0203,0.0102,0.009,0.0249,0.0025,0.0035,0.0221,0.0036,0.0019,0.0016,0.0021,0.004,0.0013,0.0035,0.0046,0.00052,0.0051,0.0048,93.8,10.33,0.32%,0,4.3,0,0,1,50.0,0,0,0,0,0.0,0.0,0,0.0,0.0,0.0,1
5.0,4.6,0.0,2160.0,920.0,0.0,1920.0,82.0,65.0,7.0,0.0,28.0,0.0,0.0,7.0,0.0,0.0,0.0,0.0,1437.0,1374.0,90.0,1.12,20.0,0.0,0.15,0.018,43.0,18.0,0.0,0.0,38.0,0.0,4.25,3.56,2.69,0.247,0.0397,0.0093,0.0265,0.0115,0.0087,0.12,0.0026,0.0018,0.0202,0.0044,0.0024,0.0017,0.0021,0.0037,0.0014,0.0025,0.005,0.00067,0.0035,0.0023,93.2,11.2,0.34%,0,4.25,0,0,1,63.0,0,0,0,0,0.0,0.0,0,0.0,0.0,0.0,1
4.0,3.8,0.0,1730.0,710.0,0.0,1410.0,65.0,70.0,6.0,0.0,22.0,0.0,0.0,5.7,0.0,0.0,0.0,0.0,1427.0,1369.0,82.0,1.1,16.0,0.0,0.12,0.015,43.0,18.0,0.0,0.0,35.0,0.0,4.22,3.53,2.68,0.239,0.034,0.0093,0.0205,0.0103,0.0105,0.121,0.0026,0.002,0.017,0.0038,0.0018,0.0014,0.002,0.0031,0.0013,0.0029,0.0023,0.0006,0.0016,0.0019,93.3,11.0,0.32%,0,4.22,0,0,1,58.0,0,0,0,0,0.0,0.0,0,0.0,0.0,0.0,1
6.5,5.8,0.0,2690.0,1320.0,0.0,2040.0,110.0,35.0,5.0,0.0,70.0,0.0,0.0,9.75,0.0,0.0,0.0,5.0,1425.0,1361.0,68.0,1.08,26.0,0.0,0.195,0.019,41.0,20.0,0.0,0.0,38.0,0.0,4.19,3.65,2.1,0.191,0.0356,0.0099,0.0228,0.0098,0.0084,0.0559,0.0026,0.0032,0.021,0.0045,0.0018,0.0016,0.0021,0.0037,0.002,0.0035,0.0043,0.00085,0.0036,0.0024,93.8,10.77,0.32%,0,4.19,1,0,0,64.0,0,0,0,0,0.0,0.0,0,1.5,0.0,0.0,1
2.8,2.6,0.0,2240.0,2230.0,0.0,1130.0,63.0,220.0,0.0,0.0,15.0,0.0,0.0,4.0,0.0,0.0,0.0,0.0,1445.0,1385.0,80.0,1.07,12.0,0.0,0.084,0.012,40.0,38.0,0.0,0.0,20.0,0.0,4.15,3.16,3.88,0.18,0.0401,0.0074,0.022,0.0104,0.014,0.0254,0.0027,0.00091,0.0283,0.0058,0.0049,0.0017,0.0027,0.0013,0.0012,0.0018,0.0044,0.00069,0.0024,0.0036,92.6,10.71,0.31%,0,4.15,1,0,0,60.0,0,0,0,0,0.0,0.0,0,1.5,0.0,0.0,1
2.8,2.6,0.0,0.0,0.0,0.0,0.0,0.0,0.0,0.0,0.0,15.0,0.0,0.0,4.0,0.0,0.0,0.0,0.0,1443.0,1387.0,85.0,1.07,12.0,0.0,0.084,0.012,30.0,0.0,0.0,0.0,0.0,0.0,4.17,3.18,3.88,0.18,0.0405,0.0076,0.0222,0.0102,0.0149,0.0253,0.0027,0.0009,0.0277,0.0058,0.0049,0.0017,0.0027,0.0012,0.0011,0.0019,0.004,0.00069,0.0025,0.0036,92.5,10.71,0.31%,0,4.17,1,0,0,56.0,0,0,0,0,0.0,0.0,0,1.5,0.0,0.0,1
4.8,4.7,0.0,1520.0,760.0,0.0,760.0,63.0,12.0,5.0,0.0,50.0,0.0,0.0,7.0,0.0,0.0,0.0,0.0,1438.0,1372.0,77.0,1.04,20.0,0.0,0.144,0.018,32.0,16.0,0.0,0.0,28.0,0.0,4.14,3.61,2.07,0.253,0.0334,0.0118,0.0239,0.0105,0.0072,0.4095,0.0027,0.00092,0.0203,0.0045,0.0021,0.0019,0.0019,0.0032,0.0013,0.0037,0.0053,0.00079,0.0023,0.0041,93.2,10.42,0.33%,0,4.14,1,0,0,66.0,0,0,0,0,0.0,0.0,0,1.5,0.0,0.0,1
4.8,4.7,0.0,2040.0,870.0,0.0,1380.0,80.0,34.0,0.0,0.0,48.0,0.0,0.0,6.9,0.0,0.0,0.0,0.0,1425.0,1371.0,70.0,1.0,20.0,0.0,0.144,0.015,43.0,18.0,0.0,0.0,39.0,0.0,4.19,3.64,2.12,0.293,0.0316,0.0106,0.0218,0.0101,0.0075,0.4095,0.0026,0.0013,0.0197,0.0042,0.0021,0.0014,0.002,0.0031,0.0012,0.0038,0.0048,0.0012,0.0025,0.002,93.1,10.0,0.34%,0,4.19,1,0,0,54.0,0,0,0,0,0.0,0.0,0,1.5,0.0,0.0,1
4.5,3.4,0.0,1840.0,810.0,0.0,1850.0,83.0,28.0,4.0,0.0,51.0,0.0,0.0,5.1,0.0,0.0,0.0,0.0,1432.0,1368.0,70.0,1.13,18.0,0.0,0.135,0.02,41.0,18.0,0.0,0.0,41.0,0.0,4.25,3.72,2.06,0.2,0.0374,0.0114,0.0232,0.0111,0.009,0.0463,0.0026,0.0014,0.0167,0.004,0.0017,0.0014,0.0018,0.0031,0.0014,0.0033,0.0045,0.00058,0.0028,0.0025,93.8,11.33,0.30%,0,4.25,0,0,1,64.0,0,0,0,0,0.0,0.0,0,0.0,0.0,0.0,1
4.5,3.9,0.0,1670.0,710.0,0.0,1220.0,64.0,54.0,0.0,0.0,22.0,0.0,0.0,6.0,0.0,0.0,0.0,0.0,1432.0,1369.0,85.0,0.98,18.0,0.0,0.135,0.012,37.0,16.0,0.0,0.0,27.0,0.0,4.23,3.55,2.66,0.234,0.0379,0.0106,0.0218,0.0107,0.0102,0.12,0.0027,0.0018,0.0202,0.0044,0.0018,0.0014,0.002,0.0033,0.0014,0.0022,0.0049,0.00062,0.003,0.0014,93.3,9.78,0.29%,0,4.23,0,0,1,63.0,0,0,0,0,0.0,0.0,0,0.0,0.0,0.0,1
9.0,8.9,0.0,3810.0,2130.0,0.0,2360.0,155.0,150.0,4.0,0.0,46.0,0.0,0.0,14.0,0.0,0.0,0.0,0.0,1430.0,1366.0,83.0,1.02,36.0,0.0,0.27,0.016,42.0,24.0,0.0,0.0,34.0,0.0,4.26,3.57,2.68,0.216,0.0375,0.008,0.0219,0.0094,0.0087,0.0859,0.0028,0.0033,0.0235,0.0046,0.002,0.002,0.0025,0.0039,0.0014,0.0025,0.0056,0.00099,0.0026,0.0023,93.3,10.22,0.34%,0,4.26,0,0,1,64.0,0,0,0,0,0.0,0.0,0,0.0,0.0,0.0,1
3.25,2.9,0.0,1330.0,540.0,0.0,1230.0,72.0,27.0,0.0,0.0,35.0,0.0,0.0,4.3,0.0,0.0,0.0,0.0,1440.0,1371.0,77.0,1.08,13.0,0.0,0.095,0.014,38.0,15.0,0.0,0.0,35.0,0.0,4.3,3.77,2.06,0.208,0.0357,0.0091,0.0258,0.0114,0.0087,0.0393,0.0027,0.0017,0.0176,0.0035,0.0018,0.002,0.0021,0.0031,0.0012,0.0036,0.0049,0.00056,0.003,0.0044,93.7,10.77,0.30%,0,4.3,0,0,1,69.0,0,0,0,0,0.0,0.0,0,0.0,0.0,0.0,1
4.9,4.75,0.0,1900.0,670.0,0.0,2080.0,88.0,36.0,0.0,0.0,49.0,0.0,0.0,7.2,0.0,0.0,0.0,0.0,1435.0,1373.0,75.0,1.0,19.0,0.0,0.144,0.016,39.0,14.0,0.0,0.0,42.0,0.0,4.15,3.62,2.06,0.261,0.0309,0.0091,0.0314,0.0108,0.0073,0.4095,0.0029,0.0031,0.0219,0.0041,0.0015,0.0015,0.0024,0.0033,0.0013,0.0033,0.0045,0.00084,0.006,0.0038,93.2,10.0,0.36%,0,4.15,1,0,0,62.0,0,0,0,0,0.0,0.0,0,1.5,0.0,0.0,1
3.8,3.4,0.0,1620.0,620.0,0.0,1560.0,75.0,16.0,1.0,0.0,43.0,0.0,0.0,5.1,0.0,0.0,0.0,0.0,1431.0,1369.0,78.0,1.13,16.0,0.0,0.114,0.018,43.0,16.0,0.0,0.0,41.0,0.0,4.28,3.75,2.03,0.187,0.0399,0.0078,0.0208,0.01,0.008,0.0314,0.0028,0.0027,0.0197,0.0039,0.0016,0.0019,0.002,0.0033,0.0013,0.0039,0.0046,0.00053,0.0036,0.0036,93.8,11.32,0.33%,0,4.28,0,0,1,62.0,0,0,0,0,0.0,0.0,0,0.0,0.0,0.0,1
5.4,5.1,0.0,2290.0,960.0,0.0,1950.0,92.0,95.0,4.0,0.0,28.0,0.0,0.0,7.7,0.0,0.0,0.0,0.0,1428.0,1372.0,102.0,1.04,22.0,0.0,0.162,0.013,42.0,18.0,0.0,0.0,36.0,0.0,4.26,3.58,2.65,0.239,0.0393,0.0084,0.0214,0.0102,0.012,0.115,0.0029,0.0029,0.0225,0.0041,0.0016,0.0018,0.0023,0.0036,0.0013,0.0024,0.0043,0.0006,0.0057,0.0026,93.2,10.37,0.33%,0,4.26,0,0,1,56.0,0,0,0,0,0.0,0.0,0,0.0,0.0,0.0,1
4.3,3.85,0.0,1820.0,810.0,0.0,1570.0,72.0,62.0,4.0,0.0,23.0,0.0,0.0,5.8,0.0,0.0,0.0,0.0,1429.0,1372.0,65.0,1.07,17.0,0.0,0.129,0.015,42.0,19.0,0.0,0.0,37.0,0.0,4.23,3.54,2.67,0.23,0.0383,0.0086,0.0247,0.0099,0.0091,0.124,0.0027,0.0028,0.0201,0.004,0.0016,0.0017,0.0023,0.0032,0.0012,0.0022,0.0043,0.00061,0.0051,0.0031,93.2,10.7,0.32%,0,4.23,0,0,1,57.0,0,0,0,0,0.0,0.0,0,0.0,0.0,0.0,1
18.0,16.7,0.0,6560.0,4110.0,0.0,5720.0,316.0,145.0,0.0,0.0,179.0,0.0,0.0,21.0,0.0,0.0,0.0,18.0,1437.0,1365.0,145.0,1.26,52.8,0.0,0.69,0.016,42.0,19.0,1640.0,8.0,32.0,0.0,4.43,3.75,2.01,0.167,0.0484999999999999,0.0119,0.0204,0.0101,0.0081,0.0292,0.0026,0.0031,0.0192,0.0043,0.0016,0.0016,0.0021,0.0032,0.0016,0.0037,0.0045,0.00064,0.0028,0.004,93.9,12.61,0.24%,0,4.43,0,1,0,72.0,0,0,0,0,0.0,0.0,0,0.0,0.0,0.0,1
5.0,4.6,0.0,2030.0,720.0,0.0,1980.0,95.0,30.0,28.0,0.0,28.0,0.0,0.0,8.0,0.0,0.0,0.0,0.0,1432.0,1367.0,90.0,1.12,20.0,0.0,0.15,0.019,42.0,14.0,0.0,0.0,44.0,0.0,4.26,3.58,2.63,0.231,0.0379,0.0089,0.0258,0.0103,0.0104,0.129,0.0028,0.003,0.0218,0.0042,0.0017,0.0017,0.0022,0.0032,0.0013,0.0022,0.0045,0.00065,0.0031,0.0026,93.2,11.2,0.34%,0,4.26,0,0,1,65.0,0,0,0,0,0.0,0.0,0,0.0,0.0,0.0,1
3.5,2.8,0.0,1400.0,750.0,0.0,1250.0,65.0,30.0,0.0,0.0,31.0,0.0,0.0,4.2,0.0,0.0,0.0,0.0,1444.0,1368.0,68.0,0.89,12.0,0.0,0.09,0.015,40.0,21.0,100.0,3.0,36.0,0.0,4.27,3.75,1.99,0.154,0.0398,0.0099,0.019,0.01,0.0081,0.0212,0.0026,0.0023,0.021,0.0042,0.0018,0.0019,0.0021,0.0034,0.0012,0.0033,0.0035,0.00048,0.003,0.0041,93.9,8.86,0.37%,0,4.27,0,0,1,76.0,0,0,0,0,0.0,0.0,0,0.0,0.0,0.0,1
5.5,5.2,0.0,1610.0,820.0,0.0,1620.0,76.0,6.0,0.0,0.0,28.0,0.0,0.0,7.7,0.0,0.0,0.0,0.0,1439.0,1371.0,112.0,1.02,22.0,0.0,0.165,0.01,30.0,15.0,0.0,0.0,29.0,0.0,4.28,3.59,2.67,0.222,0.0412,0.0076,0.0227,0.0101,0.0071,0.0923,0.0028,0.0028,0.0264,0.0047,0.0018,0.0017,0.0022,0.0033,0.0012,0.0023,0.0052,0.0006,0.0044,0.0021,93.2,10.18,0.32%,0,4.28,0,0,1,68.0,0,0,0,0,0.0,0.0,0,0.0,0.0,0.0,1
4.9,4.1,0.0,2070.0,820.0,0.0,1930.0,80.0,7.0,0.0,0.0,49.0,0.0,0.0,6.1,0.0,0.0,0.0,0.0,1428.0,1371.0,121.0,1.0,20.0,0.0,0.147,0.013,42.0,17.0,80.0,2.0,39.0,0.0,4.2,3.66,2.08,0.162,0.0399,0.0095,0.0201,0.0096,0.006,0.0364,0.0026,0.0024,0.0203,0.0046,0.0016,0.0017,0.002,0.0033,0.0013,0.0036,0.0044,0.00051,0.0031,0.0033,93.9,10.0,0.32%,0,4.2,0,0,1,57.0,0,0,0,0,0.0,0.0,0,0.0,0.0,0.0,1
3.6,3.3,0.0,1460.0,1390.0,0.0,750.0,45.0,140.0,5.0,0.0,19.0,0.0,0.0,4.8,0.0,0.0,0.0,0.0,1455.0,1385.0,91.0,1.06,15.0,0.0,0.108,0.009,41.0,38.0,0.0,0.0,21.0,0.0,4.1,3.12,3.86,0.146,0.0377,0.0078,0.0161,0.0074,0.0135,0.0157,0.0026,0.0013,0.0257,0.0049,0.0049,0.0017,0.0029,0.0010999999999999,0.0015,0.0017,0.004,0.0005,0.0016,0.0014,92.7,10.56,0.28%,0,4.1,1,0,0,70.0,0,0,0,0,0.0,0.0,0,1.5,0.0,0.0,1
18.0,16.7,0.0,6560.0,4110.0,0.0,5720.0,316.0,28.0,15.0,0.0,179.0,0.0,0.0,21.0,0.0,0.0,0.0,15.0,1437.0,1365.0,144.0,1.27,52.8,0.0,0.69,0.019,39.0,19.0,1640.0,9.0,33.0,0.0,4.27,3.75,2.01,0.174,0.0334,0.01,0.0202,0.0108,0.0111,0.0325,0.0026,0.0023,0.0208,0.0044,0.0016,0.0016,0.002,0.0029,0.0019,0.0033,0.0049,0.0007,0.0014,0.0049,93.9,12.7,0.25%,0,4.27,0,0,1,72.0,0,0,0,0,0.0,0.0,0,0.0,0.0,0.0,1
4.0,3.8,0.0,1680.0,720.0,0.0,1600.0,68.0,37.0,4.0,0.0,20.0,0.0,0.0,5.7,0.0,0.0,0.0,0.0,1432.0,1368.0,82.0,1.0,16.0,0.0,0.114,0.012,42.0,18.0,0.0,0.0,40.0,0.0,4.2,3.53,2.62,0.228,0.0396,0.0079,0.0224,0.0108,0.0103,0.104,0.0028,0.0018,0.0207,0.0045,0.0019,0.0017,0.0022,0.003,0.0013,0.0022,0.0049,0.00061,0.0014,0.0033,93.3,10.0,0.34%,0,4.2,0,0,1,64.0,0,0,0,0,0.0,0.0,0,0.0,0.0,0.0,1
3.9,3.4,0.0,1600.0,580.0,0.0,1620.0,70.0,5.0,0.0,0.0,39.0,0.0,0.0,5.1,0.0,0.0,0.0,0.0,1432.0,1373.0,64.0,1.0,16.0,0.0,0.114,0.009,41.0,15.0,0.0,0.0,42.0,0.0,4.29,3.76,2.06,0.164,0.0374,0.0086,0.0192,0.0096,0.0069,0.0364,0.0027,0.0016,0.0189,0.0043,0.002,0.0017,0.0019,0.0032,0.0013,0.0036,0.0051,0.00054,0.0017,0.0049,93.8,10.0,0.30%,0,4.29,0,0,1,59.0,0,0,0,0,0.0,0.0,0,0.0,0.0,0.0,1
2.2,1.9,0.0,1470.0,570.0,0.0,1460.0,60.0,40.0,8.0,0.0,23.0,0.0,0.0,2.5,0.0,0.0,0.0,0.0,1442.0,1377.0,90.0,1.05,9.0,0.0,0.066,0.018,42.0,16.0,0.0,0.0,42.0,0.0,4.26,3.61,2.52,0.172,0.0393,0.0117,0.02,0.0161,0.0114,0.113,0.0028,0.0011,0.0184,0.0044,0.0017,0.0017,0.0021,0.0036,0.0014,0.0034,0.0051,0.00083,0.0017,0.0038,93.4,10.45,0.32%,0,4.26,0,0,1,65.0,0,0,0,0,0.0,0.0,0,0.0,0.0,0.0,1
3.8,3.5,0.0,2530.0,1200.0,0.0,2440.0,111.0,4.0,0.0,0.0,46.0,0.0,0.0,5.2,0.0,0.0,0.0,0.0,1437.0,1374.0,81.0,1.21,16.0,0.0,0.114,0.017,37.0,18.0,320.0,5.0,40.0,0.0,4.25,3.73,2.0,0.169,0.0383,0.0096,0.0187,0.0098,0.0062,0.0454,0.0027,0.0012,0.0197,0.0048,0.0016,0.0017,0.002,0.0033,0.0012,0.0036,0.0051,0.00085,0.0011,0.0038,93.9,12.11,0.27%,0,4.25,0,0,1,63.0,0,0,0,0,0.0,0.0,0,0.0,0.0,0.0,1
3.6,3.35,0.0,1470.0,1460.0,0.0,670.0,45.0,150.0,15.0,0.0,18.0,0.0,0.0,5.0,0.0,0.0,0.0,0.0,1457.0,1382.0,100.0,1.0,15.0,0.0,0.108,0.006,41.0,38.0,0.0,0.0,19.0,0.0,4.13,3.14,3.9,0.183,0.0372,0.0079,0.0182,0.0086,0.0147,0.0204,0.0025,0.00079,0.0255,0.005,0.0049,0.0017,0.0028,0.0012,0.0014,0.0018,0.0043,0.00058,0.0013,0.00099,92.6,10.0,0.26%,0,4.13,1,0,0,75.0,0,0,0,0,0.0,0.0,0,1.5,0.0,0.0,1
4.3,3.9,0.0,1820.0,830.0,0.0,1650.0,70.0,61.0,0.0,0.0,22.0,0.0,0.0,5.9,0.0,0.0,0.0,0.0,1441.0,1373.0,78.0,1.02,18.0,0.0,0.129,0.013,42.0,19.0,0.0,0.0,38.0,0.0,4.24,3.56,2.66,0.241,0.0374,0.0078,0.0192,0.01,0.0101,0.118,0.0027,0.0013,0.019,0.0041,0.0015,0.0017,0.0021,0.0028,0.0012,0.0024,0.0049,0.00064,0.0011,0.0028,93.2,10.23,0.35%,0,4.24,0,0,1,68.0,0,0,0,0,0.0,0.0,0,0.0,0.0,0.0,1
3.0,2.9,0.0,1300.0,500.0,0.0,1200.0,65.0,6.0,0.0,0.0,30.0,0.0,0.0,4.6,0.0,0.0,0.0,0.0,1430.0,1373.0,67.0,1.0,12.0,0.0,0.09,0.0112,43.0,17.0,0.0,0.0,40.0,0.0,4.27,3.73,2.08,0.187,0.036,0.0088,0.0192,0.0173,0.009,0.0339,0.0025,0.0016,0.0175,0.0041,0.0015,0.0018,0.002,0.0027,0.0014,0.0037,0.0045,0.00062,0.00099,0.0049,93.8,10.0,0.32%,0,4.27,0,0,1,57.0,0,0,0,0,0.0,0.0,0,0.0,0.0,0.0,1
4.2,4.1,0.0,1700.0,700.0,0.0,1800.0,74.0,23.0,0.0,0.0,42.0,0.0,0.0,6.1,0.0,0.0,0.0,0.0,1435.0,1373.0,74.0,1.0,17.0,0.0,0.13,0.014,40.0,17.0,0.0,0.0,43.0,0.0,4.19,3.63,2.15,0.182,0.0386,0.0091,0.021,0.0103,0.0068,0.0313,0.0025,0.0011,0.0185,0.0041,0.0017,0.002,0.0019,0.0031,0.0013,0.0039,0.0046,0.00063,0.0024,0.0041,93.8,10.0,0.33%,0,4.19,1,0,0,62.0,0,0,0,0,0.0,0.0,0,1.5,0.0,0.0,1
9.2,9.1,0.0,0.0,2230.0,0.0,2650.0,150.0,45.0,0.0,0.0,97.0,0.0,0.0,13.5,0.0,0.0,0.0,0.0,1427.0,1369.0,103.0,1.05,37.0,0.0,0.275,0.017,41.0,24.0,0.0,0.0,34.0,0.0,4.17,3.63,2.1,0.259,0.0348,0.0096,0.0217,0.0106,0.0082,0.4095,0.0027,0.0027,0.0195,0.0052,0.0023,0.0021,0.0022,0.0039,0.0027,0.0037,0.0049,0.0011,0.0017,0.0046,93.3,10.54,0.34%,0,4.17,1,0,0,58.0,0,0,0,0,0.0,0.0,0,1.5,0.0,0.0,1
5.0,4.7,0.0,2120.0,930.0,0.0,1320.0,79.0,50.0,4.0,0.0,26.0,0.0,0.0,7.0,0.0,0.0,0.0,0.0,1440.0,1370.0,90.0,1.04,20.0,0.0,0.15,0.012,42.0,19.0,0.0,0.0,37.0,0.0,4.23,3.56,2.62,0.23,0.0379,0.0105,0.0213,0.0098,0.0093,0.127,0.0028,0.0013,0.0222,0.0047,0.0022,0.0021,0.0021,0.0032,0.0012,0.0023,0.0049,0.00067,0.0033,0.0025,93.3,10.4,0.29%,0,4.23,0,0,1,70.0,0,0,0,0,0.0,0.0,0,0.0,0.0,0.0,1
5.5,5.15,0.0,2200.0,900.0,0.0,1600.0,95.0,67.0,5.0,0.0,29.0,0.0,0.0,7.65,0.0,0.0,0.0,0.0,1435.0,1373.0,98.0,1.05,22.0,0.0,0.165,0.017,40.0,16.0,200.0,4.0,40.0,0.0,4.25,3.56,2.68,0.241,0.0374,0.0095,0.0286,0.0115,0.0077,0.11,0.0027,0.0013,0.0194,0.0041,0.0024,0.0019,0.0025,0.0035,0.0012,0.0024,0.0045,0.0009,0.0019,0.0024,93.2,10.55,0.34%,0,4.25,0,0,1,62.0,0,0,0,0,0.0,0.0,0,0.0,0.0,0.0,1
2.2,2.1,0.0,1360.0,1290.0,0.0,550.0,40.0,130.0,2.0,0.0,12.0,0.0,0.0,3.0,0.0,0.0,0.0,0.0,1452.0,1379.0,72.0,1.09,9.0,0.0,0.066,0.01,43.0,38.0,0.0,0.0,17.0,0.0,4.14,3.16,3.83,0.176,0.036,0.0076,0.023,0.0102,0.0146,0.0169,0.0028,0.00086,0.0274,0.0053,0.0049,0.002,0.0027,0.0011,0.0015,0.0021,0.0029,0.00073,0.00098,0.0015,92.6,10.91,0.24%,0,4.14,1,0,0,73.0,0,0,0,0,0.0,0.0,0,1.5,0.0,0.0,1
4.2,4.1,0.0,1720.0,720.0,0.0,760.0,78.0,23.0,0.0,0.0,41.0,0.0,0.0,6.15,0.0,0.0,0.0,0.0,1435.0,1365.0,100.0,0.98,17.0,0.0,0.126,0.015,41.0,17.0,0.0,0.0,18.0,0.0,4.18,3.64,2.1,0.238,0.039,0.0093,0.0303,0.0113,0.0068,0.0657,0.003,0.0013,0.0225,0.0042,0.002,0.0017,0.0022,0.0034,0.0013,0.0034,0.005,0.00088,0.0017,0.0036,93.8,9.76,0.35%,0,4.18,1,0,0,70.0,0,0,0,0,0.0,0.0,0,1.5,0.0,0.0,1
2.2,1.74,0.0,1470.0,520.0,0.0,1510.0,67.0,30.0,7.0,0.0,24.0,0.0,0.0,2.55,0.0,0.0,0.0,0.0,1453.0,1370.0,90.0,1.09,9.0,0.0,0.066,0.013,42.0,15.0,0.0,0.0,43.0,0.0,4.26,3.62,2.5,0.187,0.0373,0.01,0.0195,0.01,0.0107,0.148,0.0028,0.00097,0.0204,0.0049,0.0018,0.0019,0.0021,0.0038,0.0013,0.0033,0.0044,0.00072,0.0011,0.0046,93.4,10.91,0.30%,0,4.26,0,0,1,83.0,1,0,0,0,0.0,0.0,0,0.0,0.0,0.0,1
4.5,3.5,0.0,1950.0,630.0,0.0,2690.0,100.0,5.0,0.0,0.0,47.0,0.0,0.0,5.1,0.0,0.0,0.0,0.0,1438.0,1371.0,74.0,1.04,18.0,0.0,0.135,0.013,35.0,11.0,230.0,4.0,49.0,0.0,4.25,3.75,1.94,0.167,0.0358,0.0116,0.0201,0.0109,0.0067,0.0533,0.0039,0.001,0.018,0.0051,0.0018,0.0016,0.0021,0.0037,0.0012,0.0029,0.0046,0.00066,0.001,0.0044,93.9,10.44,0.27%,0,4.25,0,0,1,67.0,0,0,0,0,0.0,0.0,0,0.0,0.0,0.0,1
4.5,3.4,0.0,1980.0,510.0,0.0,1410.0,85.0,11.0,0.0,0.0,46.0,0.0,0.0,5.1,0.0,0.0,0.0,0.0,1435.0,1370.0,69.0,1.02,18.0,0.0,0.135,0.012,43.0,11.0,250.0,5.0,38.0,0.0,4.29,3.77,1.99,0.161,0.0376,0.0095,0.0213,0.0117,0.0058,0.0186,0.0049,0.0011,0.018,0.0054,0.002,0.0019,0.0024,0.0035,0.0012,0.0036,0.0045,0.0011,0.0011,0.0036,93.9,10.22,0.33%,0,4.29,0,0,1,65.0,0,0,0,0,0.0,0.0,0,0.0,0.0,0.0,1
4.2,4.1,0.0,1570.0,660.0,0.0,960.0,60.0,25.0,5.0,0.0,42.0,0.0,0.0,6.1,0.0,0.0,0.0,0.0,1440.0,1373.0,89.0,1.0,17.0,0.0,0.126,0.012,37.0,15.0,0.0,0.0,30.0,0.0,4.13,3.57,2.18,0.285,0.0328,0.0097,0.0193,0.0104,0.0073,0.4095,0.0035,0.00098,0.0198,0.0055,0.002,0.002,0.0024,0.0035,0.0013,0.0039,0.0049,0.001,0.0021,0.0038,93.1,10.0,0.31%,0,4.13,1,0,0,67.0,0,0,0,0,0.0,0.0,0,1.5,0.0,0.0,1
4.2,4.1,0.0,1890.0,730.0,0.0,1130.0,75.0,2.0,2.0,0.0,43.0,0.0,0.0,6.15,0.0,0.0,0.0,4.0,1435.0,1372.0,90.0,1.02,17.0,0.0,0.126,0.013,42.0,16.0,0.0,0.0,42.0,0.0,4.17,3.63,2.11,0.224,0.0327,0.0095,0.0204,0.0114,0.0067,0.4095,0.0027,0.00093,0.0233,0.0052,0.0024,0.0021,0.002,0.0036,0.0025,0.004,0.0051,0.0008,0.0015,0.0036,93.1,10.24,0.33%,0,4.17,1,0,0,63.0,0,0,0,0,0.0,0.0,0,1.5,0.0,0.0,1
3.6,3.1,0.0,1960.0,1040.0,0.0,1750.0,90.0,26.0,0.0,0.0,38.0,0.0,0.0,4.2,0.0,0.0,0.0,5.0,1425.0,1369.0,63.0,1.06,15.0,0.0,0.108,0.017,42.0,22.0,0.0,0.0,36.0,0.0,4.24,3.72,2.0,0.165,0.0386,0.0107,0.0207,0.0092,0.0092,0.037,0.0028,0.0016,0.0219,0.0055,0.0018,0.0017,0.0019,0.0035,0.0029,0.0035,0.0046,0.00074,0.0018,0.004,93.9,10.56,0.34%,0,4.24,0,0,1,56.0,0,0,0,0,0.0,0.0,0,0.0,0.0,0.0,1
7.4,6.8,0.0,1410.0,1630.0,0.0,2490.0,125.0,85.0,10.0,0.0,76.0,0.0,0.0,11.0,0.0,0.0,0.0,0.0,1420.0,1370.0,102.0,1.03,30.0,0.0,0.225,0.014,40.0,22.0,0.0,0.0,38.0,0.0,4.24,3.59,2.53,0.241,0.0349,0.0097,0.0195,0.0126,0.0098,0.394,0.0043,0.0027,0.0195,0.0058,0.0019,0.0017,0.0025,0.0035,0.004,0.0028,0.0041,0.00099,0.0032,0.0033,93.1,10.27,0.36%,0,4.24,0,0,1,50.0,0,0,0,0,0.0,0.0,0,0.0,0.0,0.0,1
4.3,4.1,0.0,1660.0,690.0,0.0,1200.0,66.0,23.0,5.0,0.0,43.0,0.0,0.0,6.1,0.0,0.0,0.0,0.0,1436.0,1368.0,84.0,1.0,17.0,0.0,0.126,0.012,39.0,16.0,0.0,0.0,45.0,0.0,4.12,3.57,2.12,0.219,0.0311,0.012,0.0223,0.0097,0.0073,0.4095,0.0028,0.00084,0.0223,0.005,0.0021,0.002,0.002,0.0036,0.0013,0.0039,0.0045,0.0009,0.0014,0.004,93.2,10.0,0.30%,0,4.12,1,0,0,68.0,0,0,0,0,0.0,0.0,0,1.5,0.0,0.0,1
4.3,3.9,0.0,1810.0,750.0,0.0,1290.0,70.0,66.0,5.0,0.0,23.0,0.0,0.0,5.8,0.0,0.0,0.0,0.0,1440.0,1372.0,77.0,1.07,18.0,0.0,0.129,0.016,42.0,17.0,0.0,0.0,38.0,0.0,4.26,3.58,2.64,0.229,0.0359,0.0097,0.0229,0.0101,0.0092,0.112,0.0027,0.0012,0.022,0.0046,0.0018,0.0018,0.0023,0.0035,0.0013,0.0024,0.0044,0.0011,0.0016,0.0042,93.3,10.7,0.33%,0,4.26,0,0,1,68.0,0,0,0,0,0.0,0.0,0,0.0,0.0,0.0,1
5.5,5.1,0.0,2370.0,930.0,0.0,1800.0,90.0,65.0,0.0,0.0,28.0,0.0,0.0,7.6,0.0,0.0,0.0,0.0,1442.0,1373.0,95.0,1.02,22.0,0.0,0.165,0.013,43.0,17.0,0.0,0.0,38.0,0.0,4.26,3.59,2.59,0.24,0.0356,0.0082,0.0209,0.0094,0.009,0.113,0.0028,0.001,0.0225,0.0047,0.0017,0.0019,0.002,0.0032,0.0013,0.0023,0.0049,0.0009,0.0013,0.0022,93.3,10.18,0.34%,0,4.26,0,0,1,69.0,0,0,0,0,0.0,0.0,0,0.0,0.0,0.0,1
4.3,3.85,0.0,1820.0,770.0,0.0,1610.0,72.0,65.0,0.0,0.0,24.0,0.0,0.0,5.8,0.0,0.0,0.0,0.0,1438.0,1370.0,75.0,1.12,18.0,0.0,0.129,0.017,42.0,18.0,0.0,0.0,37.0,0.0,4.25,3.58,2.61,0.225,0.0353,0.0091,0.0205,0.0096,0.0105,0.0943,0.0027,0.0012,0.0206,0.0051,0.0017,0.0018,0.0022,0.0034,0.0013,0.0025,0.0046,0.00085,0.0013,0.0029,93.3,11.16,0.32%,0,4.25,0,0,1,68.0,0,0,0,0,0.0,0.0,0,0.0,0.0,0.0,1
4.2,4.1,0.0,1700.0,720.0,0.0,1630.0,70.0,18.0,2.0,0.0,45.0,0.0,0.0,6.15,0.0,0.0,0.0,0.0,1428.0,1372.0,92.0,1.07,17.0,0.0,0.126,0.016,40.0,17.0,0.0,0.0,39.0,0.0,4.21,3.66,2.11,0.195,0.0377,0.0097,0.0225,0.0091,0.0069,0.0332,0.0027,0.0012,0.0217,0.0049,0.0017,0.0017,0.0018,0.0031,0.0024,0.0034,0.0042,0.00076,0.0013,0.0034,93.8,10.71,0.33%,0,4.21,0,0,1,56.0,0,0,0,0,0.0,0.0,0,0.0,0.0,0.0,1
5.0,4.6,0.0,2100.0,890.0,0.0,1360.0,80.0,52.0,11.0,0.0,27.0,0.0,0.0,7.0,0.0,0.0,0.0,5.0,1426.0,1368.0,90.0,1.08,20.0,0.0,0.15,0.012,42.0,18.0,0.0,0.0,40.0,0.0,4.23,3.57,2.57,0.203,0.037,0.0075,0.0243,0.0093,0.0078,0.149,0.0028,0.0011,0.0252,0.0049,0.0017,0.0018,0.002,0.0032,0.0024,0.0022,0.0047,0.001,0.0014,0.0025,93.3,10.8,0.30%,0,4.23,0,0,1,58.0,0,0,0,0,0.0,0.0,0,0.0,0.0,0.0,1
6.3,6.2,0.0,2410.0,1520.0,0.0,1530.0,95.0,153.0,2.0,0.0,34.0,0.0,0.0,9.0,0.0,0.0,0.0,5.0,1430.0,1372.0,92.0,1.08,25.0,0.0,0.185,0.023,38.0,24.0,840.0,13.0,24.0,0.0,4.25,3.51,2.91,0.156,0.0322,0.0099,0.0234,0.0127,0.0128,0.025,0.0056,0.00094,0.0157,0.0045,0.0049,0.002,0.0035,0.0013,0.0023,0.002,0.0048,0.00052,0.0012,0.0027,93.2,10.79,0.33%,0,4.25,0,0,1,58.0,0,0,0,0,0.0,0.0,0,0.0,0.0,0.0,1
4.2,3.1,0.0,1770.0,650.0,0.0,1780.0,77.0,21.0,0.0,0.0,43.0,0.0,0.0,4.6,0.0,0.0,0.0,0.0,1437.0,1371.0,62.0,1.02,17.0,0.0,0.126,0.014,42.0,15.0,0.0,0.0,42.0,0.0,4.27,3.73,2.08,0.162,0.0398,0.0105,0.0194,0.01,0.0049,0.0307,0.0032,0.0008,0.0164,0.0057,0.0018,0.0017,0.002,0.0034,0.0013,0.0035,0.0049,0.00063,0.0017,0.0046,93.8,10.24,0.31%,0,4.27,0,0,1,66.0,0,0,0,0,0.0,0.0,0,0.0,0.0,0.0,1
4.2,4.1,0.0,1460.0,590.0,0.0,1350.0,60.0,15.0,0.0,0.0,43.0,0.0,0.0,6.1,0.0,0.0,0.0,5.0,1441.0,1368.0,95.0,1.02,17.0,0.0,0.126,0.015,35.0,14.0,0.0,0.0,32.0,0.0,4.18,3.63,2.11,0.171,0.0386,0.0116,0.0207,0.0135,0.0067,0.035,0.0034,0.001,0.018,0.0061,0.0017,0.0015,0.002,0.0032,0.0029,0.0035,0.0046,0.00064,0.0012,0.0042,93.9,10.24,0.30%,0,4.18,1,0,0,73.0,0,0,0,0,0.0,0.0,0,1.5,0.0,0.0,1
4.2,2.8,0.0,1760.0,720.0,0.0,1520.0,78.0,9.0,3.0,0.0,46.0,0.0,0.0,4.2,0.0,0.0,0.0,4.0,1425.0,1367.0,50.0,1.1,17.0,0.0,0.126,0.018,42.0,17.0,200.0,5.0,36.0,0.0,4.28,3.75,2.04,0.149,0.0379,0.0094,0.0186,0.011,0.0069,0.0284,0.0043,0.001,0.0175,0.0054,0.0019,0.0017,0.0021,0.0033,0.0024,0.0038,0.0046,0.00052,0.00099,0.0036,93.8,10.95,0.33%,0,4.28,0,0,1,58.0,0,0,0,0,0.0,0.0,0,0.0,0.0,0.0,1
4.2,3.4,0.0,1260.0,460.0,0.0,1280.0,58.0,10.0,0.0,0.0,46.0,0.0,0.0,5.1,0.0,0.0,0.0,0.0,1430.0,1370.0,78.0,1.1,17.0,0.0,0.126,0.018,30.0,11.0,0.0,0.0,30.0,0.0,4.27,3.73,2.07,0.18,0.0374,0.0094,0.0211,0.0107,0.0043,0.0437,0.0031,0.00094,0.0184,0.0054,0.0019,0.0017,0.0021,0.0033,0.0012,0.0038,0.0049,0.00068,0.0013,0.0044,93.8,10.95,0.31%,0,4.27,0,0,1,60.0,0,0,0,0,0.0,0.0,0,0.0,0.0,0.0,1
2.2,1.74,0.0,1510.0,630.0,0.0,460.0,62.0,60.0,0.0,0.0,26.0,0.0,0.0,2.65,0.0,0.0,0.0,0.0,1452.0,1368.0,90.0,1.18,11.0,0.0,0.078,0.012,42.0,18.0,0.0,0.0,24.0,0.0,4.27,3.62,2.55,0.17,0.0334,0.0098,0.0191,0.0141,0.0096,0.149,0.0026,0.00084,0.0181,0.0051,0.0022,0.0019,0.0022,0.0034,0.0013,0.0037,0.0043,0.00071,0.0014,0.003,93.3,11.82,0.27%,0,4.27,0,0,1,84.0,1,0,0,0,0.0,0.0,0,0.0,0.0,0.0,1
9.4,9.1,0.0,3830.0,1840.0,0.0,3410.0,160.0,75.0,12.0,0.0,94.0,0.0,0.0,14.0,0.0,0.0,0.0,0.0,1430.0,1372.0,103.0,1.0,38.0,0.0,0.28,0.016,41.0,20.0,0.0,0.0,40.0,0.0,4.17,3.63,2.09,0.268,0.0368,0.0103,0.0233,0.0108,0.0052,0.4095,0.0035,0.0021,0.0199,0.0039,0.0016,0.0015,0.0021,0.0029,0.0014,0.0035,0.0045,0.00084,0.0015,0.004,93.3,10.0,0.35%,0,4.17,1,0,0,58.0,0,0,0,0,0.0,0.0,0,1.5,0.0,0.0,1
4.3,4.2,0.0,0.0,0.0,0.0,0.0,0.0,0.0,0.0,0.0,44.0,0.0,0.0,6.1,0.0,0.0,0.0,0.0,1438.0,1370.0,75.0,1.02,17.0,0.0,0.126,0.015,30.0,0.0,0.0,0.0,0.0,0.0,4.18,3.63,2.12,0.199,0.0351,0.0097,0.0284,0.0269,0.0059,0.026,0.0056,0.0013,0.0137,0.0054,0.0016,0.0014,0.0027,0.0028,0.0012,0.0033,0.0028,0.001,0.0011,0.0039,93.8,10.23,0.34%,0,4.18,1,0,0,68.0,0,0,0,0,0.0,0.0,0,1.5,0.0,0.0,1
3.5,3.0,0.0,1400.0,540.0,0.0,1560.0,69.0,3.0,0.0,0.0,31.0,0.0,0.0,4.2,0.0,0.0,0.0,0.0,1438.0,1371.0,81.0,0.89,12.0,0.0,0.09,0.019,40.0,15.0,0.0,0.0,45.0,0.0,4.33,3.79,2.09,0.179,0.0386,0.01,0.022,0.0269,0.005,0.0401,0.0028,0.0011,0.0184,0.0053,0.0017,0.0016,0.002,0.0035,0.0013,0.0036,0.0048,0.00081,0.0013,0.0026,93.7,8.86,0.42%,0,4.33,0,1,0,67.0,0,0,0,0,0.0,0.0,0,0.0,0.0,0.0,1
4.2,4.1,0.0,1600.0,650.0,0.0,1750.0,67.0,19.0,0.0,0.0,43.0,0.0,0.0,6.1,0.0,0.0,0.0,0.0,1435.0,1373.0,74.0,1.02,17.0,0.0,0.126,0.015,36.0,15.0,0.0,0.0,40.0,0.0,4.17,3.63,2.08,0.182,0.0324,0.0084,0.0197,0.0194,0.0078,0.4095,0.0027,0.001,0.0214,0.0062,0.0021,0.002,0.0021,0.0038,0.0014,0.0014,0.005,0.0008,0.0013,0.0039,93.2,10.24,0.35%,0,4.17,1,0,0,62.0,0,0,0,0,0.0,0.0,0,1.5,0.0,0.0,1
3.2,3.05,0.0,1630.0,730.0,0.0,1440.0,78.0,32.0,0.0,0.0,33.0,0.0,0.0,4.5,0.0,0.0,0.0,0.0,1440.0,1373.0,68.0,1.03,13.0,0.0,0.096,0.013,43.0,19.0,0.0,0.0,38.0,0.0,4.25,3.72,2.05,0.164,0.0388,0.0116,0.0207,0.0146,0.0069,0.0475,0.0029,0.00057,0.0176,0.007,0.0017,0.0026999999999999,0.0019,0.0037,0.0013,0.0039,0.0042,0.0008,0.00096,0.004,93.8,10.31,0.28%,0,4.25,0,0,1,67.0,0,0,0,0,0.0,0.0,0,0.0,0.0,0.0,1
4.0,3.4,0.0,1460.0,670.0,0.0,1270.0,68.0,35.0,2.0,0.0,42.0,0.0,0.0,5.1,0.0,0.0,0.0,0.0,1439.0,1371.0,65.0,1.05,16.0,0.0,0.12,0.014,37.0,17.0,0.0,0.0,32.0,0.0,4.27,3.73,2.08,0.158,0.0379,0.01,0.019,0.0117,0.0065,0.025,0.0031,0.0007,0.0189,0.0065,0.0018,0.0018,0.002,0.0036,0.0014,0.0039,0.0042,0.00071,0.0012,0.0039,93.8,10.5,0.32%,0,4.27,0,0,1,68.0,0,0,0,0,0.0,0.0,0,0.0,0.0,0.0,1
4.0,3.4,0.0,1680.0,690.0,0.0,1280.0,70.0,27.0,2.0,0.0,42.0,0.0,0.0,5.1,0.0,0.0,0.0,0.0,1435.0,1369.0,69.0,1.05,16.0,0.0,0.12,0.014,42.0,17.0,0.0,0.0,32.0,0.0,4.26,3.73,2.06,0.171,0.037,0.0095,0.0195,0.0105,0.0074,0.0164,0.0028,0.00083,0.0202,0.006,0.0018,0.0019,0.002,0.0034,0.0012,0.0038,0.0043,0.00084,0.00095,0.0041,93.8,10.5,0.32%,0,4.26,0,0,1,66.0,0,0,0,0,0.0,0.0,0,0.0,0.0,0.0,1
3.2,3.0,0.0,1390.0,610.0,0.0,1300.0,73.0,38.0,4.0,0.0,32.0,0.0,0.0,4.2,0.0,0.0,0.0,0.0,1448.0,1372.0,54.0,1.0,13.0,0.0,0.096,0.013,39.0,17.0,0.0,0.0,36.0,0.0,4.24,3.71,2.06,0.185,0.0367,0.0104,0.0195,0.0126,0.007,0.0217,0.0026,0.00061,0.0194,0.0057,0.0017,0.0019,0.002,0.0036,0.0013,0.0036,0.0042,0.00068,0.0011,0.004,93.8,10.0,0.33%,0,4.24,0,0,1,76.0,0,0,0,0,0.0,0.0,0,0.0,0.0,0.0,1
4.2,4.0,0.0,1180.0,530.0,0.0,540.0,56.0,4.0,2.0,0.0,43.0,0.0,0.0,6.15,0.0,0.0,0.0,0.0,1438.0,1370.0,72.0,1.02,17.0,0.0,0.126,0.015,30.0,13.0,0.0,0.0,26.0,0.0,4.11,3.57,2.11,0.242,0.0312,0.0098,0.0234,0.0127,0.0052,0.4095,0.0029,0.0011,0.0206,0.0059,0.0025,0.0018,0.002,0.0032,0.0011,0.0037,0.0047,0.00091,0.0023,0.0042,93.2,10.24,0.33%,0,4.11,1,0,0,68.0,0,0,0,0,0.0,0.0,0,1.5,0.0,0.0,1
4.2,4.1,0.0,1670.0,710.0,0.0,1920.0,68.0,32.0,0.0,0.0,43.0,0.0,0.0,6.1,0.0,0.0,0.0,0.0,1438.0,1370.0,99.0,1.02,17.0,0.0,0.126,0.014,39.0,17.0,0.0,0.0,45.0,0.0,4.15,3.61,2.09,0.273,0.0322,0.0113,0.02,0.0138,0.0062,0.4095,0.003,0.00081,0.0194,0.0057,0.0017,0.0017,0.0021,0.0033,0.0014,0.0038,0.0044,0.00079,0.0012,0.0036,93.1,10.24,0.33%,0,4.15,1,0,0,68.0,0,0,0,0,0.0,0.0,0,1.5,0.0,0.0,1
5.0,4.5,0.0,2060.0,840.0,0.0,2100.0,83.0,30.0,2.0,0.0,53.0,0.0,0.0,6.9,0.0,0.0,0.0,8.0,1439.0,1372.0,95.0,1.06,20.0,0.0,0.15,0.014,41.0,17.0,0.0,0.0,42.0,0.0,4.16,3.62,2.08,0.183,0.0375,0.0101,0.0185,0.0106,0.0081,0.039,0.0026,0.002,0.0203,0.0048,0.0016,0.0018,0.002,0.0036,0.0038,0.0032,0.005,0.00068,0.0012,0.0025,93.9,10.6,0.31%,0,4.16,1,0,0,67.0,0,0,0,0,0.0,0.0,0,1.5,0.0,0.0,1
5.0,4.6,0.0,1520.0,600.0,0.0,1060.0,63.0,46.0,3.0,0.0,26.0,0.0,0.0,7.0,0.0,0.0,0.0,0.0,1440.0,1376.0,90.0,1.04,20.0,0.0,0.15,0.012,30.0,12.0,0.0,0.0,30.0,0.0,4.22,3.56,2.58,0.232,0.0366,0.0083,0.0216,0.0119,0.0084,0.11,0.003,0.0032,0.025,0.0046,0.0018,0.0017,0.0024,0.0037,0.0012,0.0022,0.0051,0.00094,0.0015,0.0022,93.3,10.4,0.33%,0,4.22,0,0,1,64.0,0,0,0,0,0.0,0.0,0,0.0,0.0,0.0,1
4.2,4.1,0.0,1770.0,610.0,0.0,1360.0,70.0,25.0,6.0,0.0,43.0,0.0,0.0,6.15,0.0,0.0,0.0,4.0,1438.0,1377.0,85.0,1.02,17.0,0.0,0.126,0.016,42.0,15.0,0.0,0.0,43.0,0.0,4.1,3.56,2.12,0.25,0.0276,0.0109,0.0229,0.0119,0.0054,0.4095,0.0029,0.0027,0.0194,0.0042,0.0017,0.0017,0.0024,0.0033,0.0022,0.0036,0.005,0.00088,0.0014,0.0032,93.2,10.24,0.32%,0,4.1,1,0,0,61.0,0,0,0,0,0.0,0.0,0,1.5,0.0,0.0,1
4.2,4.1,0.0,1770.0,900.0,0.0,1020.0,70.0,18.0,4.0,0.0,44.0,0.0,0.0,6.15,0.0,0.0,0.0,0.0,1435.0,1372.0,74.0,1.05,17.0,0.0,0.126,0.016,42.0,21.0,0.0,0.0,36.0,0.0,4.09,3.55,2.1,0.232,0.031,0.0097,0.027,0.0108,0.0088,0.4095,0.003,0.0028,0.0206,0.0046,0.0022,0.0014,0.0024,0.0032,0.0049,0.003,0.0045,0.00091,0.0014,0.0045,93.2,10.48,0.35%,0,4.09,1,0,0,63.0,0,0,0,0,0.0,0.0,0,1.5,0.0,0.0,1
2.8,2.7,0.0,2250.0,2000.0,0.0,1450.0,63.0,210.0,0.0,0.0,15.0,0.0,0.0,4.0,0.0,0.0,0.0,0.0,1435.0,1373.0,65.0,1.07,11.0,0.0,0.084,0.01,39.0,35.0,0.0,0.0,25.0,0.0,4.12,3.14,3.87,0.202,0.0337,0.0059,0.0222,0.0106,0.0123,0.038,0.0027,0.0019,0.0267,0.0048,0.0049,0.0015,0.003,0.0013,0.0016,0.0017,0.0036,0.00075,0.00087,0.001,92.6,10.71,0.29%,0,4.12,1,0,0,62.0,0,0,0,0,0.0,0.0,0,1.5,0.0,0.0,1
8.5,8.0,0.0,3230.0,1070.0,0.0,3360.0,161.0,60.0,6.0,0.0,88.0,0.0,0.0,12.0,0.0,0.0,0.0,0.0,1425.0,1356.0,95.0,1.04,34.0,0.0,0.255,0.016,38.0,13.0,840.0,10.0,40.0,0.0,4.22,3.7,2.02,0.178,0.0359,0.0112,0.0234,0.0269,0.0053,0.0426,0.0056,0.0015,0.015,0.0046,0.0015,0.0013,0.0025,0.0033,0.0013,0.003,0.0041,0.00063,0.002,0.0052,93.8,10.35,0.31%,0,4.22,0,0,1,69.0,0,0,0,0,0.0,0.0,0,0.0,0.0,0.0,1
6.0,5.95,0.0,2510.0,1070.0,0.0,2420.0,100.0,28.0,4.0,0.0,61.0,0.0,0.0,8.7,0.0,0.0,0.0,0.0,1451.0,1372.0,130.0,1.02,24.0,0.0,0.18,0.013,42.0,18.0,0.0,0.0,40.0,0.0,4.18,3.63,2.12,0.206,0.033,0.0099,0.0189,0.0102,0.0048,0.4095,0.0028,0.0019,0.0201,0.0046,0.0017,0.0018,0.0022,0.0033,0.0014,0.0034,0.0043,0.00075,0.0012,0.0041,93.2,10.17,0.30%,0,4.18,1,0,0,79.0,0,0,0,0,0.0,0.0,0,1.5,0.0,0.0,1
4.2,3.15,0.0,1730.0,730.0,0.0,1640.0,88.0,10.0,8.0,0.0,42.0,0.0,0.0,4.6,0.0,0.0,0.0,0.0,1437.0,1384.0,62.0,1.0,16.0,0.0,0.12,0.016,41.0,17.0,100.0,2.0,39.0,0.0,4.28,3.76,2.01,0.2,0.035,0.0089,0.0198,0.012,0.0059,0.0504,0.0032,0.0022,0.0178,0.0042,0.0019,0.0019,0.0022,0.0041,0.0014,0.0036,0.0051,0.00075,0.0017,0.0031,93.8,10.0,0.36%,0,4.28,0,0,1,53.0,0,0,0,0,0.0,0.0,0,0.0,0.0,0.0,1
4.2,4.0,0.0,1770.0,620.0,0.0,1500.0,70.0,16.0,2.0,0.0,42.0,0.0,0.0,6.0,0.0,0.0,0.0,4.0,1435.0,1375.0,72.0,1.0,17.0,0.0,0.126,0.011,42.0,15.0,0.0,0.0,43.0,0.0,4.1,3.55,2.13,0.221,0.0292,0.0105,0.0227,0.0116,0.0051,0.4095,0.0027,0.0018,0.02,0.0047,0.0018,0.0017,0.0022,0.0035,0.0022,0.0034,0.0051,0.00086,0.0042,0.0049,93.2,10.0,0.29%,0,4.1,1,0,0,60.0,0,0,0,0,0.0,0.0,0,1.5,0.0,0.0,1
2.2,1.9,0.0,1900.0,750.0,0.0,1850.0,76.0,58.0,15.0,0.0,23.0,0.0,0.0,2.8,0.0,0.0,0.0,0.0,1450.0,1377.0,90.0,1.05,9.0,0.0,0.066,0.015,42.0,17.0,0.0,0.0,41.0,0.0,4.26,3.61,2.55,0.191,0.034,0.0105,0.02,0.011,0.0069,0.106,0.003,0.0015,0.0202,0.0051,0.0016,0.0019,0.002,0.0035,0.0017,0.0036,0.0048,0.00068,0.0012,0.0037,93.4,10.45,0.32%,0,4.26,0,0,1,73.0,0,0,0,0,0.0,0.0,0,0.0,0.0,0.0,1
2.2,1.9,0.0,0.0,0.0,0.0,0.0,0.0,0.0,0.0,0.0,23.0,0.0,0.0,2.8,0.0,0.0,0.0,0.0,1452.0,1378.0,90.0,1.05,9.0,0.0,0.066,0.015,30.0,0.0,0.0,0.0,0.0,0.0,4.28,3.63,2.54,0.19,0.0341,0.0117,0.0198,0.0112,0.0058,0.105,0.0032,0.0014,0.0198,0.005,0.0017,0.0017,0.0023,0.0035,0.0016,0.0036,0.0048,0.00069,0.0011,0.0034,93.4,10.45,0.31%,0,4.28,0,0,1,74.0,0,0,0,0,0.0,0.0,0,0.0,0.0,0.0,1
4.1,4.1,0.0,4070.0,2070.0,0.0,3410.0,170.0,90.0,8.0,0.0,43.0,0.0,0.0,6.1,0.0,0.0,0.0,0.0,1430.0,1362.0,85.0,1.05,17.0,0.0,0.123,0.018,41.0,21.0,0.0,0.0,39.0,0.0,4.2,3.65,2.11,0.218,0.036,0.0092,0.0295,0.0237,0.008,0.0455,0.0056,0.0011,0.0142,0.0041,0.0017,0.0018,0.0027,0.0034,0.0016,0.0036,0.0048,0.0007,0.0013,0.0038,93.8,10.49,0.34%,0,4.2,0,0,1,68.0,0,0,0,0,0.0,0.0,0,0.0,0.0,0.0,1
18.0,16.7,0.0,6560.0,3270.0,0.0,5720.0,316.0,133.0,15.0,0.0,179.0,0.0,0.0,21.0,0.0,0.0,0.0,15.0,1437.0,1366.0,135.0,1.23,52.8,0.0,0.675,0.015,40.0,14.0,1640.0,10.0,35.0,0.0,4.28,3.75,2.03,0.199,0.0368,0.0073,0.0304,0.0269,0.0084,0.0404,0.0056,0.0018,0.0161,0.0045,0.0017,0.0014,0.0026,0.0031,0.0021,0.0036,0.0043,0.00083,0.0036,0.0047,93.8,12.26,0.28%,0,4.28,0,0,1,71.0,0,0,0,0,0.0,0.0,0,0.0,0.0,0.0,1
6.1,5.8,0.0,2580.0,1150.0,0.0,2050.0,105.0,10.0,10.0,0.0,58.0,0.0,0.0,9.0,0.0,0.0,0.0,0.0,1420.0,1360.0,72.0,0.95,24.0,0.0,0.174,0.015,42.0,19.0,0.0,0.0,39.0,0.0,4.2,3.65,2.11,0.181,0.0393,0.0106,0.0273,0.0161,0.0067,0.0361,0.0039,0.0013,0.0149,0.0044,0.0019,0.0017,0.0021,0.0032,0.0019,0.0035,0.0047,0.0011,0.0011,0.0035,93.8,9.51,0.35%,0,4.2,0,0,1,60.0,0,0,0,0,0.0,0.0,0,0.0,0.0,0.0,1
3.8,3.45,0.0,1610.0,690.0,0.0,1500.0,65.0,10.0,0.0,0.0,41.0,0.0,0.0,5.1,0.0,0.0,0.0,0.0,1437.0,1368.0,72.0,1.08,16.0,0.0,0.114,0.014,42.0,18.0,0.0,0.0,39.0,0.0,4.26,3.73,2.05,0.16,0.0394,0.0097,0.0187,0.01,0.0048,0.022,0.0034,0.0011,0.02,0.0054,0.002,0.0018,0.0022,0.0033,0.0016,0.0035,0.0049,0.00064,0.0013,0.0041,93.9,10.79,0.30%,0,4.26,0,0,1,69.0,0,0,0,0,0.0,0.0,0,0.0,0.0,0.0,1
4.2,4.1,0.0,1730.0,710.0,0.0,1570.0,72.0,18.0,2.0,0.0,43.0,0.0,0.0,6.1,0.0,0.0,0.0,0.0,1439.0,1372.0,80.0,1.02,17.0,0.0,0.126,0.013,41.0,17.0,0.0,0.0,42.0,0.0,4.17,3.62,2.12,0.265,0.0327,0.0099,0.0225,0.01,0.0057,0.4095,0.0035,0.0019,0.0228,0.0045,0.0017,0.0017,0.0022,0.0029,0.0013,0.0038,0.0049,0.0006,0.0014,0.0028,93.1,10.24,0.30%,0,4.17,1,0,0,67.0,0,0,0,0,0.0,0.0,0,1.5,0.0,0.0,1
5.5,5.2,0.0,2330.0,1140.0,0.0,1930.0,92.0,40.0,15.0,0.0,29.0,0.0,0.0,7.7,0.0,0.0,0.0,0.0,1432.0,1373.0,145.0,1.05,22.0,0.0,0.165,0.014,42.0,21.0,0.0,0.0,35.0,0.0,4.23,3.58,2.51,0.221,0.0386,0.0088,0.0195,0.0106,0.0047,0.0885,0.0031,0.001,0.0186,0.0046,0.0019,0.0019,0.0022,0.0033,0.0013,0.0022,0.0052,0.0007,0.0016,0.0031,93.4,10.55,0.31%,0,4.23,0,0,1,59.0,0,0,0,0,0.0,0.0,0,0.0,0.0,0.0,1
3.8,3.5,0.0,1600.0,670.0,0.0,1530.0,76.0,20.0,5.0,0.0,41.0,0.0,0.0,5.1,0.0,0.0,0.0,0.0,1438.0,1371.0,84.0,1.08,16.0,0.0,0.114,0.019,42.0,18.0,0.0,0.0,40.0,0.0,4.26,3.73,2.06,0.149,0.0371,0.0116,0.0168,0.0112,0.0053,0.0147,0.0036,0.0012,0.016,0.0043,0.0017,0.0018,0.002,0.0033,0.0015,0.0046,0.005,0.00065,0.0013,0.0042,93.9,10.79,0.32%,0,4.26,0,0,1,67.0,0,0,0,0,0.0,0.0,0,0.0,0.0,0.0,1
