Repository: Shrinidhigans/FoundryAI

## Architecture Overview

```
melting_cleaned_final.xlsx
         │
         ▼
stage1_data_cleaning.py         → outputs/melting_cleaned_stage1.csv
         │
         ▼
stage2_feature_engineering.py   → outputs/melting_features_stage2.csv
         │
         ├──▶ stage3_supervised_model.py  → models/best_classifier.pkl
         │                                   models/feature_columns.pkl
         │
         ├──▶ stage4_pca_clustering.py    → models/pca_model.pkl
         │                                   models/kmeans_model.pkl
         │
         ├──▶ stage5_anomaly_detection.py → models/isolation_forest.pkl

File: outputs/melting_features_stage2.csv (part 15 of 28)
tapped_wt,pouring_wt,last_heel_metal,lcrca_addition_1,sg_pigaddition_1,sg_pigaddition_2,rr,graphite,silicon_addition_1,silicon_addition_2,mn,low_re_fsm,zero_re_fsm,high_re_fsm,ultraseed,superseed,cs,al,preseed,tapping_temp,pouring_temp,pouring_time_sec,fsm,barinoc,reseed,sb,bath_s,crca,sg_pig,sorel_total,sorel_addition,rr_1,heel,ce,c,si,mn_1,p,s,cr,ni,al_1,cu,co,nb,ti,v,w,pb,sn,as,zr,ce_1,sb_1,b,zn,n,fe,fsmaddition_mt,mg_recovery,defect,feat_ce_calculated,feat_ce_hypo_risk,feat_ce_hyper_risk,feat_ce_optimal,feat_temp_loss,feat_temp_loss_risk,feat_temp_loss_low,feat_pouring_stability,feat_pouring_risk,feat_oxidation_risk,feat_graphitization_index,feat_white_iron_risk,feat_shrinkage_risk_index,feat_gas_risk_index,feat_chemistry_instability,feat_chemistry_ok
4.2,3.9,0.0,1780.0,870.0,0.0,1550.0,76.0,82.0,0.0,0.0,20.0,0.0,0.0,5.7,0.0,0.0,0.0,0.0,1438.0,1373.0,86.0,0.95,17.0,0.0,0.126,0.015,42.0,21.0,0.0,0.0,37.0,0.0,4.26,3.58,2.65,0.214,0.0372,0.0092,0.0192,0.0113,0.0061,0.0889,0.0038,0.0012,0.021,0.0046,0.0016,0.0016,0.0023,0.0034,0.0015,0.0023,0.0049,0.00061,0.0014,0.0032,93.3,9.52,0.36%,0,4.26,0,0,1,65.0,0,0,0,0,0.0,0.0,0,0.0,0.0,0.0,1
4.2,4.1,0.0,1720.0,670.0,0.0,1810.0,69.0,26.0,0.0,0.0,45.0,0.0,0.0,6.1,0.0,0.0,0.0,0.0,1439.0,1371.0,80.0,1.07,17.0,0.0,0.126,0.0192,41.0,16.0,0.0,0.0,43.0,0.0,4.16,3.61,2.14,0.277,0.0333,0.0103,0.0188,0.0149,0.0059,0.4095,0.003,0.0016,0.019,0.0042,0.0016,0.0016,0.0019,0.0029,0.0015,0.0035,0.0048,0.00062,0.0015,0.0041,93.1,10.71,0.33%,0,4.16,1,0,0,68.0,0,0,0,0,0.0,0.0,0,1.5,0.0,0.0,1
4.5,3.8,0.0,1920.0,760.0,0.0,1820.0,72.0,40.0,19.0,0.0,25.0,0.0,0.0,5.9,0.0,0.0,0.0,0.0,1438.0,1373.0,65.0,1.11,18.0,0.0,0.135,0.019,43.0,17.0,0.0,0.0,40.0,0.0,4.25,3.57,2.62,0.242,0.0402,0.009,0.0201,0.0108,0.0066,0.123,0.003,0.0018,0.0188,0.0042,0.0016,0.0016,0.0022,0.0033,0.0015,0.0024,0.0049,0.00054,0.002,0.0032,93.3,11.11,0.32%,0,4.25,0,0,1,65.0,0,0,0,0,0.0,0.0,0,0.0,0.0,0.0,1
4.0,3.85,0.0,1610.0,620.0,0.0,1370.0,60.0,53.0,2.0,0.0,21.0,0.0,0.0,5.7,0.0,0.0,0.0,0.0,1441.0,1370.0,70.0,1.05,16.0,0.0,0.12,0.018,40.0,16.0,0.0,0.0,34.0,0.0,4.22,3.56,2.58,0.225,0.0386,0.0091,0.0194,0.0102,0.0068,0.111,0.0027,0.0019,0.0221,0.0041,0.0015,0.0015,0.0021,0.0028,0.0017,0.0023,0.0049,0.00044,0.0018,0.0046,93.3,10.5,0.32%,0,4.22,0,0,1,71.0,0,0,0,0,0.0,0.0,0,0.0,0.0,0.0,1
4.0,3.4,0.0,2000.0,810.0,0.0,1690.0,67.0,40.0,0.0,0.0,43.0,0.0,0.0,5.0,0.0,0.0,0.0,0.0,1435.0,1370.0,73.0,1.08,16.0,0.0,0.12,0.02,41.0,17.0,400.0,8.0,34.0,0.0,4.3,3.78,1.99,0.168,0.0377,0.0092,0.0258,0.0143,0.0061,0.049,0.0055,0.0018,0.02,0.005,0.002,0.0019,0.0023,0.0032,0.0015,0.004,0.0045,0.00045,0.0018,0.0034,93.8,10.75,0.33%,0,4.3,0,0,1,65.0,0,0,0,0,0.0,0.0,0,0.0,0.0,0.0,1
5.5,5.2,0.0,120.0,240.0,0.0,140.0,0.0,0.0,0.0,0.0,29.0,0.0,0.0,7.8,0.0,0.0,0.0,0.0,1439.0,1374.0,139.0,1.05,22.0,0.0,0.165,0.019,30.0,4.0,200.0,4.0,2.0,0.0,4.23,3.55,2.62,0.213,0.0429,0.0086,0.0246,0.0269,0.0074,0.0999,0.0056,0.004,0.022,0.005,0.002,0.0017,0.003,0.0037,0.0015,0.0022,0.0051,0.0009,0.0035,0.0031,93.3,10.55,0.35%,0,4.23,0,0,1,65.0,0,0,0,0,0.0,0.0,0,0.0,0.0,0.0,1
18.0,16.7,0.0,6560.0,2780.0,0.0,5720.0,316.0,145.0,15.0,0.0,179.0,0.0,0.0,21.0,0.0,0.0,0.0,16.0,1437.0,1365.0,170.0,1.27,52.8,0.0,0.69,0.021,40.0,12.0,1640.0,12.0,36.0,0.0,4.26,3.74,2.01,0.155,0.0381,0.008,0.0234,0.0269,0.0088,0.0308,0.0056,0.0026,0.014,0.0047,0.0018,0.0018,0.0028,0.0034,0.0021,0.0034,0.0044,0.00054,0.0033,0.0039,93.9,12.65,0.28%,0,4.26,0,0,1,72.0,0,0,0,0,0.0,0.0,0,0.0,0.0,0.0,1
7.5,7.0,0.0,3130.0,1440.0,0.0,2590.0,125.0,45.0,8.0,0.0,77.0,0.0,0.0,10.5,0.0,0.0,0.0,0.0,1436.0,1367.0,62.0,1.03,30.0,0.0,0.225,0.018,42.0,19.0,0.0,0.0,39.0,0.0,4.12,3.58,2.11,0.18,0.0308,0.0105,0.0204,0.0111,0.0058,0.4095,0.0033,0.0013,0.0149,0.0051,0.0017,0.0019,0.002,0.0035,0.0014,0.0035,0.005,0.001,0.0034,0.0039,93.2,10.27,0.31%,0,4.12,1,0,0,69.0,0,0,0,0,0.0,0.0,0,1.5,0.0,0.0,1
4.2,3.95,0.0,1770.0,770.0,0.0,1660.0,72.0,44.0,2.0,0.0,43.0,0.0,0.0,6.1,0.0,0.0,0.0,0.0,1439.0,1372.0,80.0,1.02,17.0,0.0,0.126,0.016,42.0,18.0,0.0,0.0,40.0,0.0,4.14,3.59,2.13,0.259,0.0323,0.0097,0.0178,0.0141,0.007,0.4095,0.0032,0.0021,0.0215,0.0044,0.0015,0.0017,0.0019,0.0029,0.0015,0.0034,0.005,0.00054,0.0017,0.0032,93.1,10.24,0.33%,0,4.14,1,0,0,67.0,0,0,0,0,0.0,0.0,0,1.5,0.0,0.0,1
4.8,4.4,0.0,2010.0,910.0,0.0,1880.0,89.0,35.0,4.0,0.0,51.0,0.0,0.0,6.6,0.0,0.0,0.0,5.0,1425.0,1368.0,108.0,1.06,20.0,0.0,0.144,0.015,42.0,19.0,0.0,0.0,39.0,0.0,4.15,3.63,2.01,0.153,0.0371,0.0097,0.0189,0.0133,0.0069,0.0213,0.0032,0.0012,0.0174,0.0056,0.0016,0.0018,0.0019,0.0032,0.0028,0.0036,0.0046,0.00054,0.0016,0.0035,94.0,10.63,0.31%,0,4.15,1,0,0,57.0,0,0,0,0,0.0,0.0,0,1.5,0.0,0.0,1
3.5,1.7,0.0,1470.0,640.0,0.0,1390.0,66.0,48.0,1.0,0.0,24.0,0.0,0.0,2.55,0.0,0.0,0.0,0.0,1445.0,1367.0,90.0,0.7599999999999998,9.0,0.0,0.066,0.017,42.0,18.0,0.0,0.0,40.0,0.0,4.26,3.61,2.51,0.168,0.0363,0.0107,0.0198,0.012,0.008,0.1,0.0032,0.0016,0.02,0.0047,0.0016,0.002,0.0018,0.0033,0.0017,0.0037,0.004,0.00055,0.0015,0.0027,93.4,7.51,0.49%,0,4.26,0,0,1,78.0,0,0,0,0,0.0,0.0,0,0.0,0.0,0.0,1
6.1,5.7,0.0,1980.0,950.0,0.0,1870.0,80.0,12.0,7.0,0.0,63.0,0.0,0.0,8.9,0.0,0.0,0.0,0.0,1440.0,1380.0,147.0,1.03,24.0,0.0,0.18,0.016,32.0,16.0,0.0,0.0,31.0,0.0,4.17,3.64,2.06,0.217,0.0364,0.0107,0.0187,0.0099,0.0062,0.4095,0.0029,0.0017,0.0228,0.0046,0.002,0.0021,0.0018,0.0033,0.0025,0.0035,0.0049,0.00079,0.0018,0.0042,93.3,10.33,0.28%,0,4.17,1,0,0,60.0,0,0,0,0,0.0,0.0,0,1.5,0.0,0.0,1
6.4,6.2,0.0,2380.0,1890.0,0.0,1510.0,100.0,160.0,15.0,0.0,32.0,0.0,0.0,9.5,0.0,0.0,0.0,0.0,1425.0,1372.0,85.0,1.0,25.0,0.0,0.192,0.016,37.0,30.0,620.0,10.0,24.0,0.0,4.26,3.51,2.91,0.157,0.0354,0.0094,0.0262,0.0146,0.01,0.025,0.0056,0.0024,0.0229,0.0051,0.0049,0.0021,0.0032,0.0017,0.0017,0.0019,0.0045,0.00052,0.0035,0.0034,93.2,10.0,0.33%,0,4.26,0,0,1,53.0,0,0,0,0,0.0,0.0,0,0.0,0.0,0.0,1
9.0,8.9,0.0,3820.0,2010.0,0.0,2200.0,160.0,65.0,28.0,0.0,92.0,0.0,0.0,13.5,0.0,0.0,0.0,10.0,1430.0,1370.0,110.0,1.02,36.0,0.0,0.27,0.018,42.0,22.0,320.0,4.0,32.0,0.0,4.22,3.69,2.05,0.239,0.0379,0.0105,0.0375999999999999,0.0127,0.0071,0.4095,0.0037,0.0024,0.0183,0.0046,0.002,0.0017,0.0027,0.0035,0.0024,0.0036,0.0046,0.00073,0.005,0.0042,93.2,10.22,0.34%,0,4.22,0,0,1,60.0,0,0,0,0,0.0,0.0,0,0.0,0.0,0.0,1
7.5,7.0,0.0,3300.0,1740.0,0.0,1950.0,135.0,120.0,10.0,0.0,76.0,0.0,0.0,10.5,0.0,0.0,0.0,5.0,1429.0,1372.0,111.0,1.01,30.0,0.0,0.225,0.016,44.0,23.0,100.0,1.0,31.0,0.0,4.21,3.55,2.58,0.243,0.0377,0.0087,0.0208,0.0269,0.0168,0.376,0.0039,0.0019,0.02,0.006,0.0018,0.0017,0.0028,0.0038,0.0061,0.0031,0.0045,0.0008,0.0033,0.0033,93.0,10.13,0.37%,0,4.21,0,0,1,57.0,0,0,0,0,0.0,0.0,0,0.0,0.0,0.0,1
4.5,3.4,0.0,1910.0,750.0,0.0,1840.0,82.0,27.0,2.0,0.0,50.0,0.0,0.0,5.1,0.0,0.0,0.0,0.0,1435.0,1368.0,60.0,1.11,18.0,0.0,0.135,0.019,42.0,17.0,0.0,0.0,41.0,0.0,4.28,3.76,2.0,0.165,0.0383,0.0106,0.0178,0.011,0.0063,0.032,0.0035,0.0012,0.0158,0.0046,0.002,0.0019,0.0019,0.0037,0.0015,0.0036,0.0049,0.00058,0.0019,0.0043,93.9,11.11,0.31%,0,4.28,0,0,1,67.0,0,0,0,0,0.0,0.0,0,0.0,0.0,0.0,1
5.0,4.55,0.0,1760.0,740.0,0.0,1700.0,70.0,57.0,5.0,0.0,27.0,0.0,0.0,7.0,0.0,0.0,0.0,0.0,1440.0,1371.0,90.0,1.08,20.0,0.0,0.15,0.017,35.0,15.0,0.0,0.0,34.0,0.0,4.2,3.54,2.57,0.223,0.0398,0.0102,0.0204,0.0114,0.0057,0.114,0.0035,0.0013,0.0201,0.005,0.002,0.0016,0.0021,0.0033,0.0013,0.0024,0.0049,0.001,0.0015,0.0036,93.4,10.8,0.29%,0,4.2,0,0,1,69.0,0,0,0,0,0.0,0.0,0,0.0,0.0,0.0,1
4.2,4.1,0.0,1100.0,760.0,0.0,940.0,65.0,19.0,5.0,0.0,45.0,0.0,0.0,6.15,0.0,0.0,0.0,0.0,1438.0,1372.0,80.0,1.07,17.0,0.0,0.126,0.018,30.0,18.0,0.0,0.0,22.0,0.0,4.13,3.59,2.1,0.237,0.0348,0.0113,0.024,0.0108,0.0065,0.4095,0.0034,0.0012,0.0216,0.0044,0.0019,0.0017,0.0018,0.0032,0.0025,0.0037,0.0052,0.00086,0.0015,0.004,93.2,10.71,0.34%,0,4.13,1,0,0,66.0,0,0,0,0,0.0,0.0,0,1.5,0.0,0.0,1
8.5,7.8,0.0,3370.0,1400.0,0.0,2720.0,135.0,60.0,8.0,0.0,83.0,0.0,0.0,12.0,0.0,0.0,0.0,8.0,1430.0,1369.0,100.0,0.98,34.0,0.0,0.255,0.014,40.0,16.0,690.0,8.0,36.0,0.0,4.25,3.73,2.01,0.159,0.0377,0.0094,0.0251,0.0165,0.0082,0.0216,0.0056,0.0022,0.0155,0.0053,0.002,0.0017,0.0028,0.004,0.0028,0.0033,0.0045,0.00077,0.0024,0.0032,93.9,9.76,0.33%,0,4.25,0,0,1,61.0,0,0,0,0,0.0,0.0,0,0.0,0.0,0.0,1
5.9,5.9,0.0,0.0,0.0,0.0,0.0,0.0,0.0,0.0,0.0,63.0,0.0,0.0,9.0,0.0,0.0,0.0,0.0,1425.0,1359.0,70.0,1.07,24.0,0.0,0.18,0.02,30.0,0.0,0.0,0.0,0.0,0.0,4.2,3.65,2.12,0.2,0.038,0.0099,0.026,0.0143,0.0056,0.0436,0.0034,0.0013,0.0182,0.0051,0.0021,0.0018,0.0024,0.0031,0.0017,0.0035,0.0046,0.00072,0.003,0.0036,93.8,10.68,0.32%,0,4.2,0,0,1,66.0,0,0,0,0,0.0,0.0,0,0.0,0.0,0.0,1
9.3,9.1,0.0,3840.0,1940.0,0.0,2990.0,155.0,60.0,0.0,0.0,96.0,0.0,0.0,13.5,0.0,0.0,0.0,0.0,1430.0,1367.0,94.0,1.03,37.0,0.0,0.275,0.018,41.0,21.0,0.0,0.0,38.0,0.0,4.15,3.62,2.06,0.271,0.0347,0.0084,0.0265,0.0156,0.0056,0.4095,0.0032,0.0026,0.0183,0.0054,0.002,0.0018,0.0025,0.0037,0.0013,0.0035,0.0047,0.00075,0.0024,0.0041,93.4,10.32,0.34%,0,4.15,1,0,0,63.0,0,0,0,0,0.0,0.0,0,1.5,0.0,0.0,1
3.8,3.7,0.0,1560.0,640.0,0.0,1600.0,66.0,47.0,6.0,0.0,20.0,0.0,0.0,5.7,0.0,0.0,0.0,0.0,1440.0,1372.0,80.0,1.05,16.0,0.0,0.114,0.017,41.0,17.0,0.0,0.0,42.0,0.0,4.22,3.56,2.56,0.229,0.0367,0.0093,0.022,0.0101,0.007,0.125,0.0031,0.0012,0.019,0.0045,0.0017,0.0016,0.0019,0.0033,0.0014,0.0022,0.0049,0.00066,0.0014,0.003,93.4,10.53,0.31%,0,4.22,0,0,1,68.0,0,0,0,0,0.0,0.0,0,0.0,0.0,0.0,1
4.2,4.1,0.0,1690.0,710.0,0.0,1490.0,75.0,21.0,6.0,0.0,43.0,0.0,0.0,6.1,0.0,0.0,0.0,0.0,1435.0,1371.0,84.0,1.02,17.0,0.0,0.126,0.017,40.0,17.0,0.0,0.0,43.0,0.0,4.17,3.63,2.08,0.262,0.0318,0.011,0.0218,0.0113,0.006,0.4095,0.0032,0.0013,0.0199,0.0047,0.0017,0.0014,0.002,0.0033,0.0012,0.003,0.0045,0.0013,0.0016,0.0041,93.1,10.24,0.29%,0,4.17,1,0,0,64.0,0,0,0,0,0.0,0.0,0,1.5,0.0,0.0,1
10.5,9.95,0.0,4130.0,2330.0,0.0,4040.0,180.0,55.0,25.0,0.0,101.0,0.0,0.0,15.0,0.0,0.0,0.0,10.0,1427.0,1374.0,122.0,0.96,42.0,0.0,0.3,0.016,39.0,22.0,0.0,0.0,38.0,0.0,4.27,3.75,2.01,0.183,0.0326,0.0091,0.0282,0.0156,0.0076,0.0311,0.0056,0.0019,0.0168,0.0051,0.0016,0.0014,0.0029,0.0028,0.0022,0.003,0.0043,0.00068,0.0026,0.0046,93.8,9.62,0.36%,0,4.27,0,0,1,53.0,0,0,0,0,0.0,0.0,0,0.0,0.0,0.0,1
6.0,5.8,0.0,2450.0,1910.0,0.0,1640.0,75.0,205.0,12.0,0.0,32.0,0.0,0.0,9.0,0.0,0.0,0.0,0.0,1441.0,1390.0,180.0,1.07,21.0,0.0,0.18,0.02,41.0,32.0,0.0,0.0,27.0,0.0,4.22,3.18,4.08,0.158,0.0366,0.0076,0.0205,0.0102,0.0155,0.128,0.0049,0.0024,0.0186,0.0051,0.0049,0.0018,0.0032,0.0016,0.0014,0.0018,0.0048,0.00037,0.0028,0.0027,92.3,10.67,0.36%,0,4.22,0,0,1,51.0,0,0,0,0,0.0,0.0,0,0.0,0.0,0.0,1
3.8,3.2,0.0,1830.0,440.0,0.0,1730.0,95.0,32.0,3.0,0.0,42.0,0.0,0.0,5.1,0.0,0.0,0.0,4.0,1432.0,1370.0,68.0,1.11,16.0,0.0,0.114,0.022,43.0,10.0,300.0,7.0,40.0,0.0,4.27,3.74,2.04,0.209,0.0355,0.0093,0.0256,0.0158,0.0088,0.0468,0.0056,0.0014,0.0137,0.0049,0.0021,0.0018,0.0027,0.0036,0.0027,0.0036,0.0048,0.00062,0.0027,0.0043,93.8,11.05,0.35%,0,4.27,0,0,1,62.0,0,0,0,0,0.0,0.0,0,0.0,0.0,0.0,1
4.9,4.4,0.0,1680.0,520.0,0.0,1800.0,72.0,4.0,9.0,0.0,51.0,0.0,0.0,6.6,0.0,0.0,0.0,5.0,1452.0,1371.0,96.0,1.04,20.0,0.0,0.144,0.018,34.0,11.0,0.0,0.0,37.0,0.0,4.19,3.67,2.02,0.192,0.0369,0.0103,0.0202,0.0269,0.0074,0.0385,0.0042,0.001,0.0165,0.0045,0.0018,0.0019,0.0021,0.0036,0.0029,0.0033,0.0052,0.00069,0.003,0.004,93.9,10.41,0.30%,0,4.19,1,0,0,81.0,1,0,0,0,0.0,0.0,0,1.5,0.0,0.0,1
4.5,3.7,0.0,1860.0,720.0,0.0,1820.0,75.0,45.0,12.0,0.0,26.0,0.0,0.0,5.7,0.0,0.0,0.0,0.0,1435.0,1369.0,68.0,1.16,18.0,0.0,0.135,0.019,41.0,16.0,0.0,0.0,40.0,0.0,4.2,3.53,2.61,0.21,0.0392,0.0114,0.025,0.0121,0.0074,0.0875,0.0032,0.0014,0.0182,0.0046,0.0019,0.0017,0.0022,0.0034,0.0013,0.0023,0.0057,0.00087,0.0017,0.0049,93.4,11.56,0.27%,0,4.2,0,0,1,66.0,0,0,0,0,0.0,0.0,0,0.0,0.0,0.0,1
5.0,4.6,0.0,2100.0,660.0,0.0,2130.0,90.0,9.0,1.0,0.0,57.0,0.0,0.0,7.0,0.0,0.0,0.0,0.0,1437.0,1372.0,94.0,1.14,20.0,0.0,0.15,0.02,42.0,13.0,110.0,2.0,43.0,0.0,4.15,3.64,1.98,0.191,0.0374,0.0128,0.021,0.0147,0.0053,0.0496,0.0042,0.0012,0.0163,0.0045,0.0019,0.0017,0.0021,0.0038,0.0013,0.0031,0.0056,0.00078,0.002,0.004,93.9,11.4,0.29%,0,4.15,1,0,0,65.0,0,0,0,0,0.0,0.0,0,1.5,0.0,0.0,1
6.0,5.85,0.0,2470.0,970.0,0.0,2100.0,103.0,24.0,6.0,0.0,64.0,0.0,0.0,8.7,0.0,0.0,0.0,0.0,1445.0,1372.0,120.0,1.07,24.0,0.0,0.18,0.017,41.0,16.0,0.0,0.0,43.0,0.0,4.21,3.67,2.1,0.217,0.0301,0.0111,0.019,0.0111,0.0056,0.4095,0.0041,0.0013,0.018,0.0048,0.0017,0.0017,0.0022,0.0033,0.0013,0.0033,0.0048,0.0014,0.0026,0.0039,93.2,10.67,0.29%,0,4.21,0,0,1,73.0,0,0,0,0,0.0,0.0,0,0.0,0.0,0.0,1
5.0,4.6,0.0,1970.0,830.0,0.0,2200.0,80.0,53.0,10.0,0.0,27.0,0.0,0.0,7.0,0.0,0.0,0.0,0.0,1441.0,1373.0,90.0,1.08,20.0,0.0,0.15,0.015,39.0,17.0,0.0,0.0,44.0,0.0,4.22,3.56,2.58,0.218,0.0361,0.0078,0.0176,0.0113,0.0071,0.117,0.0043,0.0012,0.0179,0.0042,0.0018,0.0017,0.0022,0.0034,0.0013,0.0024,0.0044,0.00077,0.0016,0.0035,93.3,10.8,0.33%,0,4.22,0,0,1,68.0,0,0,0,0,0.0,0.0,0,0.0,0.0,0.0,1
10.3,9.9,0.0,4230.0,1620.0,0.0,3060.0,185.0,80.0,8.0,0.0,107.0,0.0,0.0,15.0,0.0,0.0,0.0,10.0,1430.0,1375.0,129.0,1.04,42.0,0.0,0.3,0.018,41.0,16.0,830.0,8.0,35.0,0.0,4.24,3.72,2.0,0.181,0.0357,0.0086,0.0279,0.0204,0.0071,0.0457,0.0056,0.0023,0.016,0.0049,0.0017,0.0015,0.0027,0.0031,0.0025,0.0032,0.0044,0.00153,0.005,0.0043,93.9,10.39,0.35%,0,4.24,0,0,1,55.0,0,0,0,0,0.0,0.0,0,0.0,0.0,0.0,1
7.5,7.0,0.0,3140.0,1750.0,0.0,1970.0,130.0,135.0,14.0,0.0,77.0,0.0,0.0,10.5,0.0,0.0,0.0,5.0,1428.0,1370.0,118.0,1.03,30.0,0.0,0.225,0.016,42.0,23.0,100.0,1.0,33.0,0.0,4.2,3.54,2.56,0.244,0.0382,0.0113,0.0209,0.0145,0.0079,0.362,0.0037,0.0028,0.0209,0.0047,0.0019,0.0016,0.0028,0.0036,0.0022,0.0033,0.0047,0.00071,0.0026,0.0034,93.1,10.27,0.35%,0,4.2,0,0,1,58.0,0,0,0,0,0.0,0.0,0,0.0,0.0,0.0,1
10.3,9.9,0.0,2540.0,1060.0,0.0,2460.0,145.0,40.0,10.0,0.0,105.0,0.0,0.0,15.0,0.0,0.0,0.0,10.0,1430.0,1374.0,129.0,1.02,40.0,0.0,0.3,0.015,30.0,10.0,720.0,7.0,27.0,0.0,4.25,3.73,2.01,0.167,0.0358,0.0085,0.0279,0.0141,0.0071,0.0347,0.0056,0.0027,0.0174,0.0048,0.002,0.0017,0.0029,0.0037,0.0026,0.0033,0.0044,0.00061,0.0038,0.0035,93.9,10.19,0.34%,0,4.25,0,0,1,56.0,0,0,0,0,0.0,0.0,0,0.0,0.0,0.0,1
6.3,6.1,0.0,2530.0,1940.0,0.0,1830.0,78.0,222.0,10.0,0.0,33.0,0.0,0.0,9.0,0.0,0.0,0.0,5.0,1440.0,1382.0,125.0,1.05,21.0,0.0,0.18,0.017,40.0,31.0,0.0,0.0,29.0,0.0,4.19,3.14,4.09,0.172,0.035,0.007,0.0194,0.0086,0.0193,0.117,0.0028,0.0011,0.0191,0.0062,0.0049,0.0017,0.003,0.0014,0.0027,0.0016,0.0049,0.00047,0.0037,0.0027,92.3,10.48,0.35%,0,4.19,1,0,0,58.0,0,0,0,0,0.0,0.0,0,1.5,0.0,0.0,1
5.5,4.9,0.0,2110.0,980.0,0.0,1910.0,77.0,65.0,2.0,0.0,28.0,0.0,0.0,7.65,0.0,0.0,0.0,0.0,1431.0,1370.0,95.0,1.02,22.0,0.0,0.165,0.011,38.0,18.0,0.0,0.0,35.0,0.0,4.22,3.55,2.6,0.224,0.0381,0.0089,0.0168,0.0099,0.0075,0.119,0.0045,0.00095,0.0164,0.0044,0.0017,0.0017,0.0022,0.0035,0.0013,0.0022,0.005,0.00071,0.0016,0.003,93.3,10.18,0.36%,0,4.22,0,0,1,61.0,0,0,0,0,0.0,0.0,0,0.0,0.0,0.0,1
4.0,3.5,0.0,2010.0,730.0,0.0,1950.0,105.0,25.0,13.0,0.0,45.0,0.0,0.0,5.2,0.0,0.0,0.0,1.0,1425.0,1370.0,74.0,1.13,16.0,0.0,0.12,0.022,40.0,15.0,310.0,6.0,39.0,0.0,4.25,3.74,1.96,0.154,0.0377,0.0118,0.0206,0.0139,0.007,0.0462,0.0056,0.001,0.013,0.0046,0.0018,0.0017,0.0025,0.0038,0.0027,0.0034,0.005,0.00054,0.0014,0.0042,93.9,11.25,0.30%,0,4.25,0,0,1,55.0,0,0,0,0,0.0,0.0,0,0.0,0.0,0.0,1
4.5,3.4,0.0,1890.0,610.0,0.0,1800.0,87.0,15.0,13.0,0.0,53.0,0.0,0.0,5.1,0.0,0.0,0.0,0.0,1435.0,1372.0,86.0,1.18,18.0,0.0,0.135,0.019,42.0,14.0,200.0,4.0,40.0,0.0,4.28,3.77,1.98,0.17,0.0395,0.0111,0.0214,0.0127,0.0053,0.0415,0.0054,0.0038,0.0181,0.0043,0.002,0.002,0.0026,0.0038,0.0013,0.0038,0.0052,0.00047,0.006,0.0038,93.8,11.78,0.29%,0,4.28,0,0,1,63.0,0,0,0,0,0.0,0.0,0,0.0,0.0,0.0,1
4.5,3.0,0.0,1440.0,520.0,0.0,1640.0,78.0,12.0,2.0,0.0,50.0,0.0,0.0,4.5,0.0,0.0,0.0,0.0,1426.0,1368.0,72.0,1.11,18.0,0.0,0.135,0.017,32.0,12.0,0.0,0.0,36.0,0.0,4.28,3.77,1.98,0.167,0.0392,0.0105,0.0203,0.011,0.0067,0.0322,0.0038,0.0043,0.0219,0.004,0.0019,0.002,0.0024,0.0042,0.0013,0.0038,0.0051,0.00055,0.005,0.0035,93.9,11.11,0.28%,0,4.28,0,0,1,58.0,0,0,0,0,0.0,0.0,0,0.0,0.0,0.0,1
4.5,3.4,0.0,1340.0,320.0,0.0,1340.0,66.0,6.0,2.0,0.0,53.0,0.0,0.0,5.1,0.0,0.0,0.0,0.0,1423.0,1367.0,71.0,1.18,18.0,0.0,0.135,0.02,30.0,7.0,200.0,4.0,30.0,0.0,4.28,3.77,1.96,0.163,0.0395,0.0116,0.0211,0.0127,0.0057,0.0427,0.0055,0.0042,0.0206,0.0043,0.0022,0.0019,0.0027,0.0042,0.0012,0.0039,0.0053,0.00053,0.006,0.0041,93.9,11.78,0.28%,0,4.28,0,0,1,56.0,0,0,0,0,0.0,0.0,0,0.0,0.0,0.0,1
4.1,4.05,0.0,1340.0,500.0,0.0,1360.0,65.0,15.0,0.0,0.0,44.0,0.0,0.0,6.15,0.0,0.0,0.0,0.0,1435.0,1371.0,103.0,1.07,17.0,0.0,0.123,0.016,33.0,12.0,0.0,0.0,33.0,0.0,4.1,3.56,2.07,0.234,0.0354,0.0117,0.0201,0.0103,0.006,0.4095,0.0038,0.0043,0.0219,0.004,0.0018,0.0018,0.0025,0.0044,0.0012,0.0035,0.005,0.00063,0.0059,0.0031,93.2,10.73,0.31%,0,4.1,1,0,0,64.0,0,0,0,0,0.0,0.0,0,1.5,0.0,0.0,1
5.0,3.5,0.0,2020.0,800.0,0.0,1880.0,81.0,20.0,0.0,0.0,56.0,0.0,0.0,5.2,0.0,0.0,0.0,0.0,1435.0,1371.0,90.0,1.12,20.0,0.0,0.15,0.018,40.0,16.0,300.0,6.0,38.0,0.0,4.28,3.77,1.97,0.161,0.0402,0.0102,0.0226,0.0131,0.0052,0.0351,0.0055,0.004,0.0185,0.0043,0.0021,0.002,0.0026,0.0043,0.0013,0.0034,0.0054,0.00075,0.0049,0.0032,93.9,11.2,0.29%,0,4.28,0,0,1,64.0,0,0,0,0,0.0,0.0,0,0.0,0.0,0.0,1
5.0,4.6,0.0,2020.0,790.0,0.0,1680.0,82.0,60.0,7.0,0.0,28.0,0.0,0.0,7.0,0.0,0.0,0.0,0.0,1438.0,1374.0,90.0,1.12,20.0,0.0,0.15,0.019,40.0,16.0,0.0,0.0,44.0,0.0,4.24,3.58,2.57,0.224,0.0381,0.01,0.0217,0.0114,0.0079,0.116,0.0043,0.0042,0.0228,0.0044,0.0019,0.0018,0.0027,0.0042,0.0014,0.0023,0.0048,0.00053,0.0058,0.0029,93.3,11.2,0.32%,0,4.24,0,0,1,64.0,0,0,0,0,0.0,0.0,0,0.0,0.0,0.0,1
4.8,4.4,0.0,2020.0,860.0,0.0,1920.0,84.0,17.0,3.0,0.0,54.0,0.0,0.0,6.6,0.0,0.0,0.0,0.0,1438.0,1369.0,99.0,1.13,20.0,0.0,0.144,0.02,42.0,18.0,0.0,0.0,40.0,0.0,4.18,3.65,2.03,0.168,0.0394,0.0119,0.0203,0.0123,0.0069,0.0463,0.0035,0.0036,0.0198,0.0039,0.0018,0.0019,0.0022,0.004,0.0013,0.0033,0.0049,0.00053,0.006,0.0041,93.9,11.25,0.31%,0,4.18,1,0,0,69.0,0,0,0,0,0.0,0.0,0,1.5,0.0,0.0,1
10.3,9.9,0.0,4230.0,1840.0,0.0,3070.0,183.0,106.0,10.0,0.0,112.0,0.0,0.0,15.0,0.0,0.0,0.0,10.0,1426.0,1372.0,122.0,1.09,40.0,0.0,0.3,0.016,41.0,18.0,710.0,7.0,34.0,0.0,4.25,3.73,2.02,0.167,0.0373,0.0082,0.0229,0.0133,0.0085,0.033,0.0055,0.0014,0.0191,0.0054,0.0019,0.0018,0.0025,0.0033,0.0023,0.0033,0.0037,0.00095,0.0018,0.0033,93.9,10.87,0.32%,0,4.25,0,0,1,54.0,0,0,0,0,0.0,0.0,0,0.0,0.0,0.0,1
4.2,3.6,0.0,1650.0,610.0,0.0,1590.0,68.0,55.0,10.0,0.0,23.0,0.0,0.0,5.7,0.0,0.0,0.0,0.0,1425.0,1367.0,70.0,1.1,17.0,0.0,0.126,0.016,39.0,15.0,0.0,0.0,46.0,0.0,4.18,3.51,2.61,0.239,0.0399,0.0087,0.0213,0.0134,0.0082,0.124,0.0033,0.0047,0.0236,0.0039,0.0018,0.0018,0.0025,0.0043,0.0013,0.0027,0.0052,0.00049,0.004,0.0023,93.3,10.95,0.32%,0,4.18,1,0,0,58.0,0,0,0,0,0.0,0.0,0,1.5,0.0,0.0,1
2.8,2.7,0.0,2350.0,2040.0,0.0,990.0,63.0,222.0,2.0,0.0,15.0,0.0,0.0,4.0,0.0,0.0,0.0,0.0,1456.0,1391.0,79.0,1.07,12.0,0.0,0.084,0.013,42.0,36.0,220.0,4.0,18.0,0.0,4.18,3.2,3.85,0.156,0.0397,0.0077,0.0184,0.0097,0.0147,0.0258,0.0039,0.0033,0.0286,0.0057,0.0049,0.002,0.0033,0.0023,0.0012,0.0016,0.0045,0.00031,0.0042,0.0031,92.6,10.71,0.31%,0,4.18,1,0,0,65.0,0,0,0,0,0.0,0.0,0,1.5,0.0,0.0,1
2.8,2.7,0.0,0.0,0.0,0.0,0.0,0.0,0.0,0.0,0.0,15.0,0.0,0.0,4.0,0.0,0.0,0.0,0.0,1455.0,1392.0,82.0,1.07,12.0,0.0,0.084,0.013,30.0,0.0,0.0,0.0,0.0,0.0,4.18,3.19,3.89,0.156,0.0399,0.01,0.0188,0.0096,0.0155,0.0268,0.004,0.0034,0.0284,0.0057,0.0049,0.0017,0.003,0.0021,0.0012,0.0019,0.0047,0.00031,0.004,0.0031,92.5,10.71,0.28%,0,4.18,1,0,0,63.0,0,0,0,0,0.0,0.0,0,1.5,0.0,0.0,1
4.5,3.0,0.0,1850.0,640.0,0.0,1810.0,84.0,12.0,0.0,0.0,50.0,0.0,0.0,4.5,0.0,0.0,0.0,5.0,1438.0,1367.0,60.0,1.11,18.0,0.0,0.135,0.019,41.0,14.0,200.0,4.0,40.0,0.0,4.26,3.73,2.03,0.157,0.0389,0.0118,0.0208,0.013,0.008,0.0267,0.0052,0.0039,0.0194,0.0046,0.0018,0.0018,0.0026,0.0041,0.0028,0.0035,0.005,0.00047,0.0039,0.0032,93.9,11.11,0.30%,0,4.26,0,0,1,71.0,0,0,0,0,0.0,0.0,0,0.0,0.0,0.0,1
6.0,5.8,0.0,2420.0,630.0,0.0,1760.0,105.0,51.0,0.0,0.0,65.0,0.0,0.0,8.7,0.0,0.0,0.0,0.0,1445.0,1373.0,110.0,1.08,24.0,0.0,0.18,0.017,40.0,11.0,380.0,6.0,43.0,0.0,4.18,3.64,2.1,0.22,0.0284,0.0083,0.0242,0.014,0.0076,0.4095,0.0056,0.0012,0.0169,0.0057,0.0024,0.0018,0.0029,0.0037,0.0014,0.0033,0.005,0.00074,0.0015,0.0037,93.2,10.83,0.32%,0,4.18,1,0,0,72.0,0,0,0,0,0.0,0.0,0,1.5,0.0,0.0,1
6.1,6.0,0.0,2440.0,1330.0,0.0,1910.0,108.0,42.0,3.0,0.0,65.0,0.0,0.0,9.0,0.0,0.0,0.0,6.0,1439.0,1368.0,64.0,1.07,24.0,0.0,0.18,0.017,40.0,22.0,0.0,0.0,38.0,0.0,4.17,3.63,2.1,0.178,0.0382,0.0089,0.023,0.012,0.0085,0.0558,0.0035,0.0026,0.021,0.0047,0.0015,0.0014,0.0022,0.0034,0.0025,0.0032,0.0045,0.00085,0.0028,0.0041,93.8,10.66,0.32%,0,4.17,1,0,0,71.0,0,0,0,0,0.0,0.0,0,1.5,0.0,0.0,1
8.5,8.3,0.0,3510.0,1580.0,0.0,3410.0,148.0,24.0,8.0,0.0,86.0,0.0,0.0,12.5,0.0,0.0,0.0,0.0,1436.0,1376.0,94.0,1.01,34.0,0.0,0.25,0.015,41.0,19.0,0.0,0.0,40.0,0.0,4.18,3.64,2.1,0.251,0.0314,0.0094,0.0233,0.0094,0.0063,0.4095,0.003,0.0022,0.0217,0.0048,0.0014,0.0012,0.0019,0.0027,0.0012,0.0034,0.0044,0.00062,0.0029,0.0046,93.3,10.12,0.33%,0,4.18,1,0,0,60.0,0,0,0,0,0.0,0.0,0,1.5,0.0,0.0,1
4.5,3.4,0.0,2860.0,990.0,0.0,2140.0,132.0,40.0,3.0,0.0,46.0,0.0,0.0,5.1,0.0,0.0,0.0,5.0,1422.0,1370.0,65.0,1.02,18.0,0.0,0.135,0.014,42.0,15.0,810.0,12.0,31.0,0.0,4.28,3.77,1.97,0.146,0.0366,0.011,0.0199,0.0137,0.007,0.0494,0.0056,0.00067,0.0159,0.0058,0.002,0.0018,0.0027,0.0046,0.0029,0.0033,0.005,0.00055,0.0013,0.0045,93.9,10.22,0.29%,0,4.28,0,0,1,52.0,0,0,0,0,0.0,0.0,0,0.0,0.0,0.0,1
5.0,4.6,0.0,1730.0,540.0,0.0,1500.0,68.0,18.0,13.0,0.0,51.0,0.0,0.0,7.0,0.0,0.0,0.0,0.0,1438.0,1371.0,96.0,1.02,20.0,0.0,0.15,0.009,35.0,11.0,330.0,7.0,30.0,0.0,4.16,3.64,2.03,0.15,0.0345,0.0076,0.0188,0.0126,0.0055,0.0225,0.0056,0.001,0.0166,0.0056,0.002,0.0018,0.0026,0.0038,0.0014,0.0035,0.0046,0.00047,0.0011,0.0036,94.0,10.2,0.31%,0,4.16,1,0,0,67.0,0,0,0,0,0.0,0.0,0,1.5,0.0,0.0,1
4.2,4.2,0.0,1860.0,850.0,0.0,1690.0,77.0,33.0,8.0,0.0,44.0,0.0,0.0,6.0,0.0,0.0,0.0,0.0,1437.0,1370.0,90.0,1.05,17.0,0.0,0.126,0.015,42.0,19.0,0.0,0.0,38.0,0.0,4.11,3.58,2.05,0.252,0.0312,0.0095,0.0173,0.0094,0.0054,0.4095,0.0033,0.0013,0.0189,0.0056,0.0016,0.0017,0.002,0.0035,0.0012,0.0033,0.0051,0.00065,0.0013,0.0037,93.2,10.48,0.33%,0,4.11,1,0,0,67.0,0,0,0,0,0.0,0.0,0,1.5,0.0,0.0,1
4.5,3.4,0.0,1920.0,630.0,0.0,1730.0,82.0,32.0,2.0,0.0,44.0,0.0,0.0,5.1,0.0,0.0,0.0,8.0,1437.0,1368.0,62.0,0.98,18.0,0.0,0.135,0.011,43.0,14.0,220.0,5.0,38.0,0.0,4.3,3.77,2.04,0.147,0.0363,0.0072,0.0183,0.0117,0.0095,0.02,0.0056,0.0012,0.0181,0.0064,0.0019,0.0019,0.0026,0.0041,0.0035,0.0033,0.0049,0.00069,0.0012,0.0038,93.8,9.78,0.32%,0,4.3,0,0,1,69.0,0,0,0,0,0.0,0.0,0,0.0,0.0,0.0,1
5.5,5.1,0.0,1810.0,620.0,0.0,2060.0,78.0,70.0,12.0,0.0,27.0,0.0,0.0,7.7,0.0,0.0,0.0,0.0,1436.0,1375.0,95.0,0.98,22.0,0.0,0.165,0.01,33.0,11.0,210.0,4.0,37.0,0.0,4.21,3.54,2.62,0.222,0.0336,0.0076,0.0197,0.0127,0.0069,0.109,0.0056,0.0013,0.0177,0.0063,0.0018,0.0017,0.0028,0.0037,0.0012,0.0023,0.0048,0.0007,0.0019,0.0036,93.3,9.82,0.32%,0,4.21,0,0,1,61.0,0,0,0,0,0.0,0.0,0,0.0,0.0,0.0,1
6.0,5.85,0.0,2460.0,760.0,0.0,1650.0,104.0,60.0,9.0,0.0,61.0,0.0,0.0,8.7,0.0,0.0,0.0,0.0,1441.0,1373.0,120.0,1.02,24.0,0.0,0.18,0.012,41.0,13.0,310.0,5.0,41.0,0.0,4.18,3.64,2.09,0.212,0.0298,0.0078,0.0195,0.0115,0.0077,0.4095,0.0054,0.001,0.0197,0.0064,0.0018,0.0018,0.0024,0.0036,0.0013,0.0033,0.0048,0.00079,0.0016,0.0044,93.3,10.17,0.31%,0,4.18,1,0,0,68.0,0,0,0,0,0.0,0.0,0,1.5,0.0,0.0,1
8.3,7.8,0.0,3330.0,1430.0,0.0,2380.0,145.0,60.0,15.0,0.0,84.0,0.0,0.0,13.0,0.0,0.0,0.0,10.0,1435.0,1366.0,85.0,1.01,33.0,0.0,0.25,0.01,40.0,17.0,820.0,10.0,33.0,0.0,4.25,3.71,2.07,0.183,0.036,0.0089,0.0231,0.0135,0.0079,0.0213,0.0056,0.0013,0.0138,0.005,0.0018,0.0019,0.0028,0.0034,0.0029,0.0038,0.0049,0.00077,0.0022,0.0043,93.8,10.12,0.30%,0,4.25,0,0,1,69.0,0,0,0,0,0.0,0.0,0,0.0,0.0,0.0,1
10.3,9.9,0.0,4320.0,1760.0,0.0,3080.0,181.0,45.0,4.0,0.0,104.0,0.0,0.0,15.0,0.0,0.0,0.0,10.0,1425.0,1371.0,122.0,1.01,40.0,0.0,0.3,0.013,42.0,17.0,730.0,7.0,34.0,0.0,4.24,3.72,2.02,0.161,0.0382,0.0079,0.0204,0.0119,0.0087,0.0185,0.0054,0.0011,0.0156,0.0042,0.0016,0.0016,0.0025,0.0034,0.0023,0.0031,0.0049,0.00084,0.0015,0.0045,93.9,10.1,0.34%,0,4.24,0,0,1,54.0,0,0,0,0,0.0,0.0,0,0.0,0.0,0.0,1
7.4,7.0,0.0,3210.0,1350.0,0.0,2170.0,125.0,108.0,0.0,0.0,78.0,0.0,0.0,10.5,0.0,0.0,0.0,10.0,1428.0,1368.0,98.0,1.05,30.0,0.0,0.225,0.015,43.0,18.0,150.0,2.0,36.0,0.0,4.21,3.55,2.58,0.24,0.0386,0.0114,0.0207,0.0125,0.0102,0.366,0.004,0.0016,0.017,0.0042,0.0016,0.0016,0.0026,0.0034,0.0035,0.0031,0.0047,0.0011,0.0012,0.0036,93.1,10.54,0.32%,0,4.21,0,0,1,60.0,0,0,0,0,0.0,0.0,0,0.0,0.0,0.0,1
5.4,4.8,0.0,2270.0,980.0,0.0,2150.0,90.0,66.0,9.0,0.0,56.0,0.0,0.0,7.5,0.0,0.0,0.0,0.0,1435.0,1380.0,110.0,1.04,22.0,0.0,0.162,0.012,42.0,18.0,0.0,0.0,40.0,0.0,4.22,3.58,2.51,0.222,0.0347,0.0087,0.0191,0.0107,0.0066,0.36,0.0032,0.0012,0.0196,0.0061,0.0016,0.0016,0.0022,0.0036,0.0014,0.0032,0.0052,0.00083,0.002,0.0036,93.2,10.37,0.29%,0,4.22,0,0,1,55.0,0,0,0,0,0.0,0.0,0,0.0,0.0,0.0,1
5.1,4.6,0.0,2030.0,750.0,0.0,2120.0,78.0,65.0,8.0,0.0,27.0,0.0,0.0,7.0,0.0,0.0,0.0,0.0,1440.0,1378.0,90.0,1.06,20.0,0.0,0.15,0.015,40.0,15.0,0.0,0.0,42.0,0.0,4.25,3.59,2.56,0.224,0.0358,0.0084,0.0207,0.0154,0.0078,0.11,0.0039,0.0015,0.0162,0.0054,0.0017,0.0016,0.0026,0.0034,0.0014,0.0023,0.0051,0.0007,0.0017,0.0035,93.3,10.59,0.34%,0,4.25,0,0,1,62.0,0,0,0,0,0.0,0.0,0,0.0,0.0,0.0,1
5.5,5.1,0.0,2190.0,720.0,0.0,2380.0,95.0,80.0,8.0,0.0,29.0,0.0,0.0,7.6,0.0,0.0,0.0,0.0,1438.0,1370.0,80.0,1.05,22.0,0.0,0.165,0.012,40.0,13.0,210.0,4.0,43.0,0.0,4.21,3.54,2.62,0.23,0.035,0.0081,0.0221,0.0153,0.0082,0.115,0.0046,0.00093,0.0174,0.0058,0.0014,0.0018,0.0025,0.0035,0.0014,0.0026,0.0049,0.00063,0.0013,0.0033,93.3,10.55,0.32%,0,4.21,0,0,1,68.0,0,0,0,0,0.0,0.0,0,0.0,0.0,0.0,1
2.8,2.7,0.0,2370.0,1510.0,0.0,940.0,65.0,222.0,15.0,0.0,14.0,0.0,0.0,4.0,0.0,0.0,0.0,0.0,1457.0,1392.0,94.0,1.0,12.0,0.0,0.084,0.0062,42.0,27.0,780.0,14.0,17.0,0.0,4.15,3.17,3.84,0.154,0.033,0.0052,0.0269,0.0141,0.0152,0.0098,0.0056,0.0007,0.0215,0.0075,0.0049,0.0019,0.0032,0.0017,0.0016,0.0017,0.0043,0.00043,0.001,0.0037,92.6,10.0,0.29%,0,4.15,1,0,0,65.0,0,0,0,0,0.0,0.0,0,1.5,0.0,0.0,1
2.8,2.7,0.0,0.0,0.0,0.0,0.0,0.0,0.0,0.0,0.0,15.0,0.0,0.0,4.0,0.0,0.0,0.0,0.0,1458.0,1392.0,105.0,1.07,12.0,0.0,0.084,0.0062,30.0,0.0,0.0,0.0,0.0,0.0,4.12,3.14,3.87,0.156,0.0323,0.0052,0.0271,0.014,0.0155,0.0101,0.0056,0.00072,0.0215,0.0075,0.0049,0.0018,0.0033,0.0017,0.0015,0.0022,0.0042,0.00045,0.00097,0.0037,92.6,10.71,0.25%,0,4.12,1,0,0,66.0,0,0,0,0,0.0,0.0,0,1.5,0.0,0.0,1
10.3,9.9,0.0,4480.0,1430.0,0.0,3330.0,183.0,60.0,8.0,0.0,106.0,0.0,0.0,15.0,0.0,0.0,0.0,10.0,1426.0,1370.0,118.0,1.03,40.0,0.0,0.3,0.016,43.0,14.0,520.0,5.0,38.0,0.0,4.24,3.72,2.02,0.189,0.032,0.008,0.0261,0.0185,0.0099,0.0357,0.0056,0.0025,0.0171,0.0044,0.0017,0.0015,0.003,0.0036,0.0029,0.0028,0.0044,0.00081,0.0021,0.003,93.8,10.29,0.35%,0,4.24,0,0,1,56.0,0,0,0,0,0.0,0.0,0,0.0,0.0,0.0,1
7.5,6.9,0.0,3230.0,1540.0,0.0,2210.0,138.0,155.0,8.0,0.0,76.0,0.0,0.0,10.5,0.0,0.0,0.0,0.0,1430.0,1365.0,112.0,1.01,30.0,0.0,0.225,0.014,43.0,21.0,0.0,0.0,36.0,0.0,4.22,3.56,2.58,0.238,0.0384,0.0104,0.0206,0.0101,0.0093,0.351,0.0029,0.001,0.0182,0.005,0.0016,0.0017,0.0025,0.0036,0.0025,0.0033,0.0041,0.0012,0.0037,0.0029,93.1,10.13,0.32%,0,4.22,0,0,1,65.0,0,0,0,0,0.0,0.0,0,0.0,0.0,0.0,1
4.2,4.1,0.0,1800.0,700.0,0.0,1700.0,80.0,7.0,0.0,0.0,48.0,0.0,0.0,6.15,0.0,0.0,0.0,0.0,1430.0,1378.0,86.0,1.14,17.0,0.0,0.126,0.021,43.0,17.0,0.0,0.0,40.0,0.0,4.18,3.64,2.1,0.177,0.0309,0.0119,0.0191,0.0096,0.0056,0.4095,0.003,0.0011,0.0186,0.0056,0.0018,0.0015,0.002,0.0038,0.0014,0.0032,0.0039,0.00083,0.0013,0.0038,93.2,11.43,0.31%,0,4.18,1,0,0,52.0,0,0,0,0,0.0,0.0,0,1.5,0.0,0.0,1
3.8,3.4,0.0,1580.0,660.0,0.0,1560.0,70.0,20.0,5.0,0.0,35.0,0.0,0.0,5.1,0.0,0.0,0.0,0.0,1438.0,1371.0,75.0,0.92,20.0,0.0,0.114,0.011,42.0,17.0,0.0,0.0,41.0,0.0,4.31,3.78,2.03,0.15,0.0364,0.008,0.0189,0.0109,0.0088,0.0141,0.0047,0.0012,0.0177,0.0063,0.0016,0.0018,0.0021,0.004,0.0017,0.0029,0.004,0.00059,0.0015,0.0042,93.8,9.21,0.33%,0,4.31,0,1,0,67.0,0,0,0,0,0.0,0.0,0,0.0,0.0,0.0,1
3.8,3.4,0.0,1560.0,670.0,0.0,1470.0,70.0,30.0,5.0,0.0,35.0,0.0,0.0,5.1,0.0,0.0,0.0,0.0,1436.0,1373.0,72.0,0.92,20.0,0.0,0.114,0.01,41.0,18.0,0.0,0.0,39.0,0.0,4.25,3.72,2.05,0.153,0.036,0.0078,0.017,0.01,0.0075,0.0114,0.0034,0.00076,0.0203,0.0057,0.0017,0.0018,0.0019,0.0036,0.0015,0.0029,0.0045,0.00057,0.0014,0.0041,93.9,9.21,0.32%,0,4.25,0,0,1,63.0,0,0,0,0,0.0,0.0,0,0.0,0.0,0.0,1
4.8,4.6,0.0,1960.0,810.0,0.0,1930.0,86.0,36.0,5.0,0.0,45.0,0.0,0.0,6.6,0.0,0.0,0.0,0.0,1435.0,1367.0,100.0,0.94,20.0,0.0,0.144,0.011,41.0,17.0,0.0,0.0,40.0,0.0,4.17,3.64,2.03,0.15,0.0375,0.0104,0.018,0.0122,0.0067,0.0137,0.0037,0.001,0.0206,0.0056,0.0017,0.0016,0.002,0.0035,0.0015,0.0026,0.0049,0.00054,0.0017,0.0037,94.0,9.38,0.29%,0,4.17,1,0,0,68.0,0,0,0,0,0.0,0.0,0,1.5,0.0,0.0,1
6.1,6.0,0.0,2410.0,930.0,0.0,1580.0,95.0,5.0,10.0,0.0,60.0,0.0,0.0,8.8,0.0,0.0,0.0,6.0,1438.0,1375.0,120.0,0.98,24.0,0.0,0.18,0.01,40.0,15.0,0.0,0.0,42.0,0.0,4.2,3.66,2.08,0.224,0.034,0.009,0.0187,0.0096,0.005,0.4095,0.0033,0.0011,0.0224,0.0056,0.0024,0.0017,0.0022,0.0036,0.002,0.0032,0.005,0.0008,0.0014,0.0027,93.3,9.84,0.30%,0,4.2,0,0,1,63.0,0,0,0,0,0.0,0.0,0,0.0,0.0,0.0,1
3.8,3.4,0.0,1600.0,620.0,0.0,1170.0,70.0,30.0,9.0,0.0,41.0,0.0,0.0,5.1,0.0,0.0,0.0,4.0,1437.0,1368.0,72.0,1.08,16.0,0.0,0.114,0.016,42.0,16.0,410.0,11.0,31.0,0.0,4.26,3.71,2.14,0.14,0.0373,0.01,0.0204,0.0146,0.0061,0.0168,0.0056,0.00081,0.0175,0.0057,0.0019,0.0017,0.0027,0.0037,0.0026,0.0045,0.0041,0.00048,0.0012,0.0036,93.8,10.79,0.32%,0,4.26,0,0,1,69.0,0,0,0,0,0.0,0.0,0,0.0,0.0,0.0,1
4.8,4.5,0.0,2030.0,720.0,0.0,1700.0,81.0,33.0,7.0,0.0,50.0,0.0,0.0,7.0,0.0,0.0,0.0,0.0,1436.0,1372.0,94.0,1.04,20.0,0.0,0.144,0.012,42.0,15.0,350.0,7.0,35.0,0.0,4.16,3.64,2.01,0.157,0.036,0.0096,0.0212,0.0143,0.0055,0.0171,0.0056,0.0011,0.017,0.0062,0.0019,0.0017,0.0027,0.0038,0.0015,0.0034,0.005,0.00051,0.0013,0.0033,94.0,10.42,0.05%,0,4.16,1,0,0,64.0,0,0,0,0,0.0,0.0,0,1.5,0.0,0.0,1
10.3,9.8,0.0,4390.0,1590.0,0.0,2740.0,185.0,80.0,5.0,0.0,100.0,0.0,0.0,15.0,0.0,0.0,0.0,10.0,1427.0,1370.0,128.0,0.97,41.0,0.0,0.309,0.017,43.0,15.0,1060.0,10.0,32.0,0.0,4.27,3.76,1.98,0.194,0.0366,0.0086,0.0239,0.015,0.0106,0.0407,0.0056,0.0013,0.0148,0.0047,0.002,0.0018,0.003,0.0036,0.0031,0.0034,0.0048,0.00089,0.0017,0.0043,93.8,9.71,0.36%,0,4.27,0,0,1,57.0,0,0,0,0,0.0,0.0,0,0.0,0.0,0.0,1
4.5,3.5,0.0,1900.0,770.0,0.0,1560.0,80.0,32.0,6.0,0.0,45.0,0.0,0.0,5.2,0.0,0.0,0.0,0.0,1437.0,1373.0,79.0,1.0,18.0,0.0,0.135,0.018,42.0,17.0,270.0,6.0,35.0,0.0,4.26,3.73,2.03,0.154,0.0385,0.0086,0.0192,0.0114,0.0058,0.0173,0.0048,0.001,0.0194,0.0061,0.0019,0.0019,0.0022,0.0039,0.0015,0.0037,0.005,0.00055,0.0014,0.0036,93.9,10.0,0.38%,0,4.26,0,0,1,64.0,0,0,0,0,0.0,0.0,0,0.0,0.0,0.0,1
4.8,4.5,0.0,1730.0,760.0,0.0,1400.0,77.0,68.0,8.0,0.0,47.0,0.0,0.0,6.8,0.0,0.0,0.0,0.0,1438.0,1370.0,114.0,0.98,20.0,0.0,0.144,0.01,36.0,16.0,210.0,4.0,29.0,0.0,4.21,3.55,2.56,0.23,0.0357,0.0094,0.02,0.0106,0.0059,0.373,0.0035,0.0014,0.02,0.0057,0.0019,0.0018,0.0024,0.0039,0.0014,0.0035,0.0051,0.00066,0.002,0.0024,93.1,9.79,0.33%,0,4.21,0,0,1,68.0,0,0,0,0,0.0,0.0,0,0.0,0.0,0.0,1
4.3,4.1,0.0,1810.0,640.0,0.0,1110.0,67.0,17.0,3.0,0.0,39.0,0.0,0.0,6.0,0.0,0.0,0.0,0.0,1438.0,1372.0,68.0,0.91,17.0,0.0,0.123,0.012,42.0,15.0,0.0,0.0,43.0,0.0,4.14,3.61,2.07,0.232,0.0313,0.0099,0.0195,0.0107,0.0073,0.4095,0.0031,0.0023,0.0226,0.0055,0.0023,0.0017,0.0022,0.0037,0.0013,0.0031,0.0051,0.00071,0.0024,0.0034,93.2,9.07,0.36%,0,4.14,1,0,0,66.0,0,0,0,0,0.0,0.0,0,1.5,0.0,0.0,1
6.0,5.9,0.0,2405.0,790.0,0.0,1575.0,102.0,32.0,8.0,0.0,58.0,0.0,0.0,8.7,0.0,0.0,0.0,6.0,1445.0,1371.0,105.0,0.97,24.0,0.0,0.18,0.011,40.0,13.0,210.0,4.0,43.0,0.0,4.16,3.62,2.1,0.217,0.0299,0.0084,0.0232,0.0161,0.0088,0.4095,0.0056,0.0027,0.0223,0.0053,0.0024,0.0019,0.0027,0.0036,0.0022,0.0031,0.0044,0.00076,0.006,0.0034,93.3,9.67,0.33%,0,4.16,1,0,0,74.0,0,0,0,0,0.0,0.0,0,1.5,0.0,0.0,1
3.8,3.0,0.0,1600.0,490.0,0.0,1450.0,70.0,13.0,2.0,0.0,38.0,0.0,0.0,4.3,0.0,0.0,0.0,4.0,1437.0,1373.0,63.0,1.0,16.0,0.0,0.114,0.013,42.0,13.0,260.0,7.0,38.0,0.0,4.25,3.73,2.01,0.162,0.0374,0.0112,0.0225,0.014,0.0074,0.0421,0.0056,0.0029,0.019,0.0045,0.0019,0.0019,0.0026,0.0041,0.0027,0.0033,0.0049,0.00055,0.004,0.005,93.9,10.0,0.28%,0,4.25,0,0,1,64.0,0,0,0,0,0.0,0.0,0,0.0,0.0,0.0,1
4.8,4.4,0.0,1810.0,600.0,0.0,1610.0,72.0,30.0,6.0,0.0,46.0,0.0,0.0,6.6,0.0,0.0,0.0,5.0,1430.0,1369.0,92.0,0.96,20.0,0.0,0.144,0.01,38.0,13.0,280.0,6.0,34.0,0.0,4.15,3.63,2.02,0.148,0.035,0.0103,0.0209,0.0125,0.008,0.0203,0.0054,0.0023,0.0201,0.0048,0.0018,0.0018,0.0024,0.0036,0.0026,0.0034,0.0048,0.00055,0.0034,0.0039,94.0,9.58,0.31%,0,4.15,1,0,0,61.0,0,0,0,0,0.0,0.0,0,1.5,0.0,0.0,1
4.0,3.6,0.0,1680.0,670.0,0.0,1120.0,68.0,60.0,5.0,0.0,20.0,0.0,0.0,5.7,0.0,0.0,0.0,0.0,1432.0,1368.0,92.0,1.0,16.0,0.0,0.12,0.01,42.0,17.0,0.0,0.0,41.0,0.0,4.23,3.57,2.57,0.21,0.0376,0.0089,0.0231,0.0109,0.0058,0.15,0.0031,0.0025,0.0248,0.005,0.002,0.002,0.0024,0.0037,0.0016,0.0024,0.0049,0.0006,0.0031,0.0031,93.3,10.0,0.31%,0,4.23,0,0,1,64.0,0,0,0,0,0.0,0.0,0,0.0,0.0,0.0,1
4.1,4.0,0.0,1730.0,710.0,0.0,1040.0,68.0,12.0,5.0,0.0,38.0,0.0,0.0,6.0,0.0,0.0,0.0,0.0,1441.0,1372.0,96.0,0.93,17.0,0.0,0.123,0.01,42.0,17.0,0.0,0.0,40.0,0.0,4.17,3.63,2.11,0.233,0.0306,0.0102,0.0198,0.0099,0.0048,0.4095,0.003,0.0017,0.0235,0.0052,0.0019,0.0017,0.0021,0.0032,0.0023,0.0031,0.0049,0.00076,0.0029,0.0045,93.1,9.27,0.33%,0,4.17,1,0,0,69.0,0,0,0,0,0.0,0.0,0,1.5,0.0,0.0,1
7.5,7.0,0.0,3270.0,1530.0,0.0,1890.0,125.0,135.0,7.0,0.0,76.0,0.0,0.0,10.5,0.0,0.0,0.0,0.0,1431.0,1370.0,102.0,1.01,30.0,0.0,0.225,0.015,44.0,20.0,0.0,0.0,36.0,0.0,4.2,3.54,2.56,0.234,0.0379,0.0112,0.02,0.0111,0.0071,0.369,0.0031,0.0031,0.0181,0.0044,0.0015,0.0015,0.0026,0.0034,0.0026,0.0032,0.005,0.001,0.0014,0.0027,93.1,10.13,0.34%,0,4.2,0,0,1,61.0,0,0,0,0,0.0,0.0,0,0.0,0.0,0.0,1
10.3,9.9,0.0,4340.0,1520.0,0.0,2590.0,178.0,90.0,7.0,0.0,106.0,0.0,0.0,15.0,0.0,0.0,0.0,5.0,1435.0,1375.0,131.0,1.03,41.0,0.0,0.3,0.018,42.0,15.0,1330.0,13.0,30.0,0.0,4.3,3.78,2.0,0.177,0.0374,0.0107,0.0252,0.0156,0.01,0.0294,0.0056,0.001,0.0137,0.0053,0.0019,0.0017,0.0028,0.0033,0.0022,0.0032,0.0035,0.00094,0.0015,0.0035,93.8,10.29,0.33%,0,4.3,0,0,1,60.0,0,0,0,0,0.0,0.0,0,0.0,0.0,0.0,1
4.5,3.8,0.0,1860.0,490.0,0.0,1840.0,70.0,78.0,6.0,0.0,23.0,0.0,0.0,5.7,0.0,0.0,0.0,0.0,1438.0,1374.0,73.0,1.02,18.0,0.0,0.135,0.014,41.0,11.0,310.0,7.0,41.0,0.0,4.2,3.53,2.63,0.217,0.0343,0.0112,0.0244,0.0128,0.0074,0.151,0.0056,0.0015,0.0168,0.0045,0.0018,0.0016,0.0027,0.0038,0.0016,0.002,0.005,0.00066,0.0015,0.0026,93.3,10.22,0.29%,0,4.2,0,0,1,64.0,0,0,0,0,0.0,0.0,0,0.0,0.0,0.0,1
5.5,5.1,0.0,2170.0,670.0,0.0,2020.0,83.0,70.0,2.0,0.0,27.0,0.0,0.0,7.6,0.0,0.0,0.0,0.0,1432.0,1374.0,92.0,0.98,22.0,0.0,0.165,0.013,39.0,12.0,240.0,4.0,37.0,0.0,4.26,3.59,2.59,0.236,0.0352,0.0097,0.0247,0.0132,0.0072,0.112,0.0056,0.0011,0.0188,0.0048,0.0018,0.0017,0.0028,0.0034,0.0015,0.0023,0.0049,0.00081,0.0014,0.0034,93.3,9.82,0.33%,0,4.26,0,0,1,58.0,0,0,0,0,0.0,0.0,0,0.0,0.0,0.0,1
4.5,3.7,0.0,1890.0,640.0,0.0,1970.0,78.0,48.0,10.0,0.0,23.0,0.0,0.0,5.7,0.0,0.0,0.0,0.0,1429.0,1365.0,71.0,1.02,18.0,0.0,0.135,0.015,42.0,14.0,0.0,0.0,44.0,0.0,4.23,3.56,2.61,0.251,0.0366,0.0112,0.0345,0.011,0.0078,0.144,0.0034,0.0011,0.0173,0.0049,0.0016,0.0017,0.0025,0.0037,0.0017,0.0023,0.0048,0.00074,0.0012,0.003,93.2,10.22,0.34%,0,4.23,0,0,1,64.0,0,0,0,0,0.0,0.0,0,0.0,0.0,0.0,1
10.3,9.9,0.0,4350.0,1550.0,0.0,2410.0,185.0,80.0,0.0,0.0,100.0,0.0,0.0,15.0,0.0,0.0,0.0,10.0,1425.0,1373.0,120.0,0.97,41.0,0.0,0.309,0.016,42.0,15.0,1160.0,11.0,29.0,0.0,4.27,3.76,1.98,0.188,0.0379,0.0083,0.024,0.0143,0.0101,0.0282,0.0056,0.0018,0.0158,0.0053,0.0018,0.0018,0.0027,0.0035,0.0014,0.003,0.0045,0.00083,0.0017,0.0049,93.9,9.71,0.35%,0,4.27,0,0,1,52.0,0,0,0,0,0.0,0.0,0,0.0,0.0,0.0,1
2.8,2.7,0.0,2220.0,1810.0,0.0,1160.0,75.0,222.0,0.0,0.0,14.0,0.0,0.0,4.0,0.0,0.0,0.0,0.0,1452.0,1392.0,90.0,1.0,12.0,0.0,0.084,0.013,40.0,32.0,410.0,7.0,21.0,0.0,4.14,3.15,3.9,0.186,0.0372,0.0075,0.0276,0.0137,0.0171,0.0287,0.0051,0.00095,0.0267,0.0071,0.0049,0.0016,0.0034,0.0012,0.0012,0.0015,0.0043,0.00052,0.0008,0.0021,92.5,10.0,0.34%,0,4.14,1,0,0,60.0,0,0,0,0,0.0,0.0,0,1.5,0.0,0.0,1
2.8,2.7,0.0,0.0,0.0,0.0,0.0,0.0,0.0,0.0,0.0,14.0,0.0,0.0,4.0,0.0,0.0,0.0,0.0,1456.0,1388.0,95.0,1.0,12.0,0.0,0.084,0.013,30.0,0.0,0.0,0.0,0.0,0.0,4.11,3.12,3.88,0.189,0.0383,0.01,0.0278,0.0137,0.0162,0.0301,0.0049,0.00074,0.0264,0.007,0.0049,0.0018,0.0036,0.0015,0.0013,0.0015,0.0049,0.00052,0.00079,0.0042,92.6,10.0,0.29%,0,4.11,1,0,0,68.0,0,0,0,0,0.0,0.0,0,1.5,0.0,0.0,1
2.6,2.4,0.0,1220.0,490.0,0.0,1290.0,62.0,39.0,0.0,0.0,25.0,0.0,0.0,3.6,0.0,0.0,0.0,0.0,1439.0,1375.0,90.0,0.96,11.0,0.0,0.078,0.016,41.0,16.0,0.0,0.0,43.0,0.0,4.28,3.63,2.52,0.222,0.037,0.0108,0.0195,0.0168,0.0075,0.122,0.0038,0.0012,0.0192,0.0046,0.0016,0.0017,0.0023,0.0032,0.0013,0.0033,0.0044,0.00078,0.0012,0.0037,93.3,9.62,0.35%,0,4.28,0,0,1,64.0,0,0,0,0,0.0,0.0,0,0.0,0.0,0.0,1
3.8,3.4,0.0,1590.0,630.0,0.0,1180.0,67.0,32.0,2.0,0.0,37.0,0.0,0.0,5.1,0.0,0.0,0.0,0.0,1427.0,1370.0,72.0,0.97,16.0,0.0,0.114,0.014,42.0,17.0,0.0,0.0,31.0,0.0,4.24,3.72,1.99,0.194,0.0381,0.0094,0.0255,0.0121,0.0104,0.0297,0.0038,0.001,0.0213,0.0053,0.0016,0.0017,0.002,0.0034,0.0027,0.0031,0.0046,0.0008,0.0011,0.0049,93.9,9.74,0.31%,0,4.24,0,0,1,57.0,0,0,0,0,0.0,0.0,0,0.0,0.0,0.0,1
6.2,5.9,0.0,2610.0,990.0,0.0,1580.0,122.0,28.0,4.0,0.0,59.0,0.0,0.0,8.8,0.0,0.0,0.0,6.0,1438.0,1370.0,140.0,0.95,24.0,0.0,0.18,0.012,42.0,16.0,0.0,0.0,42.0,0.0,4.16,3.63,2.06,0.226,0.0317,0.0102,0.0237,0.0105,0.0087,0.4095,0.0032,0.0013,0.0239,0.0053,0.002,0.0017,0.0022,0.0036,0.0021,0.0031,0.0048,0.00091,0.0015,0.0039,93.3,9.52,0.31%,0,4.16,1,0,0,68.0,0,0,0,0,0.0,0.0,0,1.5,0.0,0.0,1
7.4,7.0,0.0,0.0,1550.0,0.0,2190.0,125.0,130.0,3.0,0.0,76.0,0.0,0.0,10.5,0.0,0.0,0.0,0.0,1430.0,1368.0,104.0,1.03,30.0,0.0,0.225,0.019,44.0,21.0,0.0,0.0,35.0,0.0,4.2,3.54,2.57,0.242,0.0389,0.0105,0.0206,0.0097,0.0111,0.37,0.0029,0.0029,0.002,0.0041,0.0017,0.0018,0.0027,0.004,0.0014,0.0031,0.0049,0.0011,0.0014,0.0034,93.1,10.27,0.35%,0,4.2,0,0,1,62.0,0,0,0,0,0.0,0.0,0,0.0,0.0,0.0,1
4.8,4.5,0.0,2030.0,680.0,0.0,1880.0,83.0,87.0,6.0,0.0,49.0,0.0,0.0,6.8,0.0,0.0,0.0,0.0,1438.0,1373.0,114.0,1.02,20.0,0.0,0.144,0.013,42.0,14.0,110.0,2.0,39.0,0.0,4.19,3.53,2.58,0.236,0.0329,0.0095,0.0199,0.0152,0.0089,0.38,0.004,0.0015,0.0199,0.0045,0.002,0.0017,0.0025,0.0035,0.0015,0.0034,0.0052,0.00084,0.0013,0.0035,93.1,10.21,0.33%,0,4.19,1,0,0,65.0,0,0,0,0,0.0,0.0,0,1.5,0.0,0.0,1
4.8,4.5,0.0,2070.0,670.0,0.0,1820.0,84.0,37.0,7.0,0.0,50.0,0.0,0.0,7.0,0.0,0.0,0.0,0.0,1438.0,1369.0,95.0,1.04,20.0,0.0,0.144,0.015,42.0,14.0,340.0,7.0,37.0,0.0,4.15,3.63,2.01,0.177,0.0367,0.0087,0.0231,0.0178,0.0055,0.0507,0.0056,0.0012,0.0179,0.0051,0.0018,0.0017,0.0028,0.0037,0.0015,0.0033,0.0052,0.00061,0.0014,0.0042,93.9,10.42,0.33%,0,4.15,1,0,0,69.0,0,0,0,0,0.0,0.0,0,1.5,0.0,0.0,1
6.0,5.85,0.0,2410.0,1010.0,0.0,1460.0,106.0,40.0,8.0,0.0,58.0,0.0,0.0,8.7,0.0,0.0,0.0,0.0,1445.0,1375.0,125.0,0.97,24.0,0.0,0.18,0.014,40.0,17.0,0.0,0.0,41.0,0.0,4.18,3.63,2.13,0.225,0.0291,0.0095,0.0212,0.0111,0.0042,0.4095,0.0034,0.0012,0.022,0.005,0.0023,0.0019,0.0022,0.0037,0.0014,0.0034,0.0049,0.0009,0.0013,0.0034,93.2,9.67,0.34%,0,4.18,1,0,0,70.0,0,0,0,0,0.0,0.0,0,1.5,0.0,0.0,1
4.5,3.4,0.0,1890.0,590.0,0.0,1820.0,78.0,15.0,9.0,0.0,47.0,0.0,0.0,5.1,0.0,0.0,0.0,0.0,1428.0,1368.0,69.0,1.04,18.0,0.0,0.135,0.017,42.0,13.0,200.0,4.0,40.0,0.0,4.27,3.75,2.02,0.186,0.0369,0.0119,0.0209,0.0134,0.0046,0.0334,0.0041,0.0011,0.0172,0.0047,0.0018,0.0019,0.0023,0.0038,0.0015,0.0038,0.0049,0.00059,0.0015,0.0043,93.8,10.44,0.31%,0,4.27,0,0,1,60.0,0,0,0,0,0.0,0.0,0,0.0,0.0,0.0,1
10.3,9.9,0.0,4020.0,1240.0,0.0,3010.0,176.0,96.0,0.0,0.0,113.0,0.0,0.0,0.0,0.0,0.0,0.0,0.0,1435.0,1375.0,123.0,1.1,41.0,0.0,0.3,0.02,39.0,12.0,1020.0,10.0,32.0,0.0,4.29,3.75,2.09,0.159,0.0368,0.0094,0.0221,0.0152,0.008,0.0321,0.0056,0.0025,0.014,0.0043,0.0019,0.0019,0.0032,0.0039,0.0012,0.0036,0.0048,0.00078,0.0014,0.003,93.8,10.97,0.34%,0,4.29,0,0,1,60.0,0,0,0,0,0.0,0.0,0,0.0,0.0,0.0,1
9.3,9.1,0.0,3520.0,1550.0,0.0,4230.0,167.0,32.0,0.0,0.0,98.0,0.0,0.0,14.0,0.0,0.0,0.0,0.0,1431.0,1370.0,91.0,1.05,37.0,0.0,0.28,0.019,38.0,17.0,0.0,0.0,45.0,0.0,4.23,3.69,2.09,0.21,0.0332,0.0104,0.0188,0.0111,0.0065,0.4095,0.0031,0.0025,0.0143,0.004,0.0017,0.0019,0.0026,0.0041,0.0013,0.0036,0.0054,0.00086,0.0018,0.0033,93.2,10.54,0.33%,0,4.23,0,0,1,61.0,0,0,0,0,0.0,0.0,0,0.0,0.0,0.0,1
4.5,3.5,0.0,1900.0,530.0,0.0,1430.0,83.0,34.0,6.0,0.0,46.0,0.0,0.0,5.2,0.0,0.0,0.0,0.0,1438.0,1371.0,76.0,1.02,18.0,0.0,0.135,0.013,42.0,12.0,330.0,7.0,39.0,0.0,4.26,3.74,2.01,0.162,0.0368,0.011,0.0216,0.0135,0.0057,0.0221,0.0056,0.0011,0.0171,0.0051,0.0019,0.0017,0.0026,0.0037,0.0014,0.0036,0.0049,0.0011,0.0012,0.0035,93.9,10.22,0.32%,0,4.26,0,0,1,67.0,0,0,0,0,0.0,0.0,0,0.0,0.0,0.0,1
