Repository: Shrinidhigans/FoundryAI

## Architecture Overview

```
melting_cleaned_final.xlsx
         │
         ▼
stage1_data_cleaning.py         → outputs/melting_cleaned_stage1.csv
         │
         ▼
stage2_feature_engineering.py   → outputs/melting_features_stage2.csv
         │
         ├──▶ stage3_supervised_model.py  → models/best_classifier.pkl
         │                                   models/feature_columns.pkl
         │
         ├──▶ stage4_pca_clustering.py    → models/pca_model.pkl
         │                                   models/kmeans_model.pkl
         │
         ├──▶ stage5_anomaly_detection.py → models/isolation_forest.pkl

File: outputs/melting_features_stage2.csv (part 17 of 28)
tapped_wt,pouring_wt,last_heel_metal,lcrca_addition_1,sg_pigaddition_1,sg_pigaddition_2,rr,graphite,silicon_addition_1,silicon_addition_2,mn,low_re_fsm,zero_re_fsm,high_re_fsm,ultraseed,superseed,cs,al,preseed,tapping_temp,pouring_temp,pouring_time_sec,fsm,barinoc,reseed,sb,bath_s,crca,sg_pig,sorel_total,sorel_addition,rr_1,heel,ce,c,si,mn_1,p,s,cr,ni,al_1,cu,co,nb,ti,v,w,pb,sn,as,zr,ce_1,sb_1,b,zn,n,fe,fsmaddition_mt,mg_recovery,defect,feat_ce_calculated,feat_ce_hypo_risk,feat_ce_hyper_risk,feat_ce_optimal,feat_temp_loss,feat_temp_loss_risk,feat_temp_loss_low,feat_pouring_stability,feat_pouring_risk,feat_oxidation_risk,feat_graphitization_index,feat_white_iron_risk,feat_shrinkage_risk_index,feat_gas_risk_index,feat_chemistry_instability,feat_chemistry_ok
6.0,5.8,0.0,2330.0,940.0,0.0,1780.0,105.0,43.0,2.0,0.0,66.0,0.0,0.0,9.0,0.0,0.0,0.0,6.0,1428.0,1367.0,105.0,1.1,24.0,0.0,0.18,0.019,39.0,16.0,720.0,12.0,34.0,0.0,4.3,3.77,2.05,0.177,0.035,0.0091,0.0233,0.0175,0.0101,0.0323,0.0056,0.0021,0.0148,0.0056,0.0019,0.0016,0.003,0.0036,0.0031,0.0036,0.0038,0.00058,0.0013,0.0039,93.8,11.0,0.33%,0,4.3,0,0,1,61.0,0,0,0,0,0.0,0.0,0,0.0,0.0,0.0,1
10.3,9.9,0.0,4290.0,1430.0,0.0,2920.0,182.0,80.0,0.0,0.0,116.0,0.0,0.0,15.0,0.0,0.0,0.0,10.0,1432.0,1370.0,119.0,1.13,41.0,0.0,0.309,0.02,42.0,14.0,1140.0,11.0,33.0,0.0,4.28,3.75,2.05,0.188,0.0332,0.0088,0.0246,0.0224,0.0094,0.0295,0.0056,0.0018,0.0138,0.0053,0.0018,0.0016,0.003,0.0035,0.003,0.0039,0.0043,0.00066,0.0012,0.0035,93.8,11.26,0.33%,0,4.28,0,0,1,62.0,0,0,0,0,0.0,0.0,0,0.0,0.0,0.0,1
10.3,9.9,0.0,4320.0,1460.0,0.0,3000.0,185.0,90.0,12.0,0.0,102.0,0.0,0.0,16.0,0.0,0.0,0.0,10.0,1420.0,1374.0,116.0,0.99,41.0,0.0,0.31,0.011,42.0,14.0,1010.0,10.0,34.0,0.0,4.3,3.77,2.03,0.166,0.0358,0.0091,0.0221,0.0158,0.0117,0.0251,0.0056,0.0011,0.0129,0.0043,0.0018,0.0015,0.0028,0.0034,0.0027,0.0032,0.0053,0.00066,0.0012,0.0042,93.8,9.9,0.32%,0,4.3,0,0,1,46.0,0,0,0,0,0.0,0.0,0,0.0,0.0,0.0,1
6.0,5.9,0.0,2510.0,1010.0,0.0,1680.0,105.0,27.0,1.0,0.0,63.0,0.0,0.0,8.7,0.0,0.0,0.0,0.0,1434.0,1370.0,115.0,1.05,24.0,0.0,0.18,0.012,42.0,17.0,0.0,0.0,41.0,0.0,4.18,3.64,2.08,0.235,0.0309,0.0084,0.0202,0.0132,0.0069,0.4095,0.0042,0.0013,0.0194,0.0051,0.0016,0.0015,0.0024,0.0035,0.0013,0.0033,0.0047,0.00084,0.006,0.0039,93.3,10.5,0.31%,0,4.18,1,0,0,64.0,0,0,0,0,0.0,0.0,0,1.5,0.0,0.0,1
4.2,4.1,0.0,1720.0,710.0,0.0,1360.0,75.0,20.0,0.0,0.0,44.0,0.0,0.0,6.1,0.0,0.0,0.0,0.0,1440.0,1377.0,82.0,1.05,17.0,0.0,0.126,0.013,41.0,17.0,0.0,0.0,42.0,0.0,4.16,3.61,2.12,0.246,0.0318,0.011,0.017,0.0096,0.0067,0.4095,0.0036,0.00084,0.0172,0.0045,0.002,0.0017,0.0022,0.0037,0.0013,0.0035,0.0053,0.00081,0.0017,0.0041,93.1,10.48,0.31%,0,4.16,1,0,0,63.0,0,0,0,0,0.0,0.0,0,1.5,0.0,0.0,1
4.8,3.4,0.0,2020.0,710.0,0.0,1710.0,85.0,15.0,8.0,0.0,55.0,0.0,0.0,5.1,0.0,0.0,0.0,5.0,1435.0,1370.0,71.0,1.15,20.0,0.0,0.144,0.018,42.0,15.0,360.0,8.0,36.0,0.0,4.29,3.77,2.01,0.174,0.0351,0.0105,0.0213,0.0128,0.0061,0.0325,0.0056,0.00087,0.015,0.005,0.0019,0.0018,0.0025,0.0036,0.0025,0.0039,0.0047,0.00055,0.0025,0.0046,93.8,11.46,0.28%,0,4.29,0,0,1,65.0,0,0,0,0,0.0,0.0,0,0.0,0.0,0.0,1
4.5,3.6,0.0,1510.0,550.0,0.0,1420.0,60.0,45.0,4.0,0.0,24.0,0.0,0.0,5.4,0.0,0.0,0.0,0.0,1438.0,1370.0,77.0,1.07,18.0,0.0,0.135,0.018,31.0,11.0,220.0,5.0,30.0,0.0,4.21,3.54,2.59,0.224,0.0367,0.0106,0.0211,0.012,0.0125,0.126,0.0056,0.0016,0.0188,0.0056,0.0017,0.0015,0.0029,0.0034,0.0014,0.0025,0.0048,0.00073,0.0022,0.0045,93.3,10.67,0.35%,0,4.21,0,0,1,68.0,0,0,0,0,0.0,0.0,0,0.0,0.0,0.0,1
4.2,3.5,0.0,1930.0,820.0,0.0,1240.0,82.0,33.0,0.0,0.0,45.0,0.0,0.0,5.1,0.0,0.0,0.0,0.0,1433.0,1360.0,68.0,1.07,17.0,0.0,0.126,0.016,43.0,18.0,310.0,7.0,28.0,0.0,4.3,3.78,1.99,0.162,0.0365,0.0083,0.0232,0.0122,0.0101,0.0224,0.0056,0.0012,0.0193,0.0052,0.0016,0.0016,0.0024,0.0034,0.0013,0.0036,0.0041,0.00051,0.006,0.004,93.8,10.71,0.33%,0,4.3,0,0,1,73.0,0,0,0,0,0.0,0.0,0,0.0,0.0,0.0,1
4.9,4.4,0.0,1940.0,760.0,0.0,1470.0,80.0,41.0,0.0,0.0,52.0,0.0,0.0,7.0,0.0,0.0,0.0,0.0,1436.0,1373.0,98.0,1.06,20.0,0.0,0.15,0.017,38.0,15.0,330.0,6.0,29.0,0.0,4.19,3.67,2.01,0.195,0.0366,0.0094,0.0226,0.014,0.0116,0.0377,0.0056,0.0013,0.016,0.0044,0.0014,0.0014,0.0024,0.0033,0.0011,0.0032,0.0042,0.00055,0.0024,0.0035,93.9,10.61,0.33%,0,4.19,1,0,0,63.0,0,0,0,0,0.0,0.0,0,1.5,0.0,0.0,1
5.1,4.7,0.0,2030.0,780.0,0.0,1150.0,87.0,63.0,0.0,0.0,27.0,0.0,0.0,7.5,0.0,0.0,0.0,0.0,1433.0,1371.0,90.0,1.06,21.0,0.0,0.155,0.015,40.0,15.0,0.0,0.0,37.0,0.0,4.2,3.55,2.53,0.232,0.0339,0.0078,0.0187,0.0107,0.0092,0.114,0.0034,0.0015,0.0196,0.0045,0.0018,0.0014,0.0022,0.0033,0.0013,0.002,0.0043,0.00066,0.002,0.0024,93.4,10.59,0.34%,0,4.2,0,0,1,62.0,0,0,0,0,0.0,0.0,0,0.0,0.0,0.0,1
4.8,4.4,0.0,100.0,200.0,0.0,0.0,5.0,25.0,8.0,0.0,52.0,0.0,0.0,6.8,0.0,0.0,0.0,4.0,1438.0,1368.0,98.0,1.08,20.0,0.0,0.15,0.016,30.0,4.0,0.0,0.0,0.0,0.0,4.19,3.67,2.02,0.178,0.0354,0.0095,0.0239,0.0179,0.0088,0.0382,0.0056,0.0011,0.0138,0.0047,0.0015,0.0013,0.0027,0.0031,0.0012,0.0031,0.0034,0.00075,0.0011,0.0033,93.9,10.83,0.32%,0,4.19,1,0,0,70.0,0,0,0,0,0.0,0.0,0,1.5,0.0,0.0,1
10.3,9.9,0.0,4350.0,1450.0,0.0,2460.0,195.0,100.0,0.0,0.0,110.0,0.0,0.0,15.0,0.0,0.0,0.0,10.0,1435.0,1372.0,134.0,1.07,41.0,0.0,0.309,0.016,42.0,14.0,1030.0,10.0,29.0,0.0,4.28,3.75,2.06,0.197,0.033,0.0086,0.0245,0.0158,0.0122,0.0267,0.0056,0.0017,0.0135,0.0055,0.002,0.0017,0.0029,0.0037,0.0031,0.0037,0.0038,0.00084,0.0055,0.0033,93.8,10.68,0.33%,0,4.28,0,0,1,63.0,0,0,0,0,0.0,0.0,0,0.0,0.0,0.0,1
10.3,9.9,0.0,3570.0,1380.0,0.0,3010.0,150.0,45.0,0.0,0.0,115.0,0.0,0.0,15.0,0.0,0.0,0.0,10.0,1429.0,1370.0,125.0,1.12,40.0,0.0,0.3,0.02,35.0,13.0,540.0,5.0,29.0,0.0,4.24,3.72,2.0,0.163,0.0364,0.0092,0.0188,0.0233,0.008,0.028,0.0056,0.0008,0.0127,0.0063,0.0017,0.0017,0.0024,0.0035,0.0029,0.0035,0.0044,0.00067,0.0023,0.0049,93.9,11.17,0.34%,0,4.24,0,0,1,59.0,0,0,0,0,0.0,0.0,0,0.0,0.0,0.0,1
3.6,3.4,0.0,1510.0,1400.0,0.0,500.0,47.0,135.0,5.0,0.0,18.0,0.0,0.0,5.0,0.0,0.0,0.0,0.0,1463.0,1390.0,82.0,1.0,15.0,0.0,0.108,0.009,42.0,38.0,190.0,5.0,14.0,0.0,4.16,3.18,3.85,0.176,0.0352,0.0068,0.0158,0.0098,0.0193,0.0211,0.0051,0.0006,0.0231,0.0091,0.0049,0.0018,0.003,0.0016,0.0013,0.0012,0.0043,0.00042,0.00087,0.0036,92.6,10.0,0.32%,0,4.16,1,0,0,73.0,0,0,0,0,0.0,0.0,0,1.5,0.0,0.0,1
5.0,4.6,0.0,2110.0,700.0,0.0,1830.0,80.0,24.0,5.0,0.0,57.0,0.0,0.0,7.0,0.0,0.0,0.0,4.0,1438.0,1372.0,100.0,1.14,20.0,0.0,0.15,0.018,42.0,14.0,360.0,7.0,37.0,0.0,4.15,3.63,2.01,0.155,0.0393,0.0115,0.0199,0.0138,0.0077,0.0354,0.0056,0.001,0.0141,0.0048,0.0018,0.0017,0.0028,0.0038,0.0014,0.0037,0.0051,0.00047,0.0014,0.0038,94.0,11.4,0.30%,0,4.15,1,0,0,66.0,0,0,0,0,0.0,0.0,0,1.5,0.0,0.0,1
4.5,3.4,0.0,1900.0,620.0,0.0,1630.0,84.0,28.0,2.0,0.0,50.0,0.0,0.0,5.2,0.0,0.0,0.0,3.0,1438.0,1373.0,69.0,1.11,18.0,0.0,0.135,0.017,42.0,14.0,350.0,8.0,36.0,0.0,4.27,3.75,2.0,0.168,0.0376,0.0113,0.0191,0.0122,0.0082,0.0292,0.0056,0.00067,0.0136,0.005,0.0019,0.0018,0.0026,0.0039,0.0013,0.0037,0.0051,0.00045,0.0012,0.0045,93.9,11.11,0.28%,0,4.27,0,0,1,65.0,0,0,0,0,0.0,0.0,0,0.0,0.0,0.0,1
9.3,9.2,0.0,3820.0,1730.0,0.0,3050.0,150.0,30.0,5.0,0.0,96.0,0.0,0.0,14.0,0.0,0.0,0.0,10.0,1430.0,1369.0,100.0,1.03,38.0,0.0,0.28,0.015,41.0,19.0,0.0,0.0,33.0,0.0,4.15,3.62,2.07,0.262,0.0348,0.01,0.0185,0.0118,0.0092,0.4095,0.0041,0.0014,0.0177,0.0054,0.0016,0.0015,0.0023,0.0033,0.0022,0.0032,0.0046,0.00077,0.0022,0.0036,93.3,10.32,0.33%,0,4.15,1,0,0,61.0,0,0,0,0,0.0,0.0,0,1.5,0.0,0.0,1
4.8,4.4,0.0,2020.0,640.0,0.0,1770.0,83.0,4.0,0.0,0.0,51.0,0.0,0.0,7.2,0.0,0.0,0.0,0.0,1434.0,1368.0,95.0,1.06,20.0,0.0,0.144,0.024,42.0,13.0,370.0,8.0,37.0,0.0,4.21,3.67,2.08,0.17,0.0356,0.0087,0.0216,0.0138,0.0052,0.0359,0.0056,0.0014,0.0123,0.0048,0.0018,0.0016,0.0026,0.0032,0.0013,0.0036,0.0034,0.00069,0.0011,0.0029,93.9,10.63,0.39%,0,4.21,0,0,1,66.0,0,0,0,0,0.0,0.0,0,0.0,0.0,0.0,1
4.5,3.5,0.0,1880.0,770.0,0.0,1660.0,76.0,41.0,2.0,0.0,50.0,0.0,0.0,5.1,0.0,0.0,0.0,0.0,1441.0,1366.0,65.0,1.11,18.0,0.0,0.135,0.017,42.0,17.0,190.0,4.0,37.0,0.0,4.27,3.74,2.03,0.159,0.0375,0.0113,0.0193,0.0191,0.0107,0.024,0.0056,0.0012,0.0143,0.0044,0.0017,0.0015,0.0026,0.0033,0.0013,0.0032,0.005,0.00055,0.00097,0.0034,93.9,11.11,0.31%,0,4.27,0,0,1,75.0,0,0,0,0,0.0,0.0,0,0.0,0.0,0.0,1
2.8,2.6,0.0,2310.0,1690.0,0.0,1390.0,80.0,222.0,16.0,0.0,15.0,0.0,0.0,4.0,0.0,0.0,0.0,0.0,1460.0,1390.0,125.0,1.07,12.0,0.0,0.084,0.015,41.0,30.0,210.0,4.0,25.0,0.0,4.11,3.13,3.85,0.183,0.0378,0.0067,0.0166,0.0088,0.0193,0.0403,0.0041,0.001,0.0305,0.006,0.0049,0.0017,0.003,0.0014,0.0013,0.0015,0.0043,0.00038,0.00078,0.0036,92.6,10.71,0.33%,0,4.11,1,0,0,70.0,0,0,0,0,0.0,0.0,0,1.5,0.0,0.0,1
2.8,2.6,0.0,0.0,0.0,0.0,0.0,0.0,0.0,0.0,0.0,15.0,0.0,0.0,4.0,0.0,0.0,0.0,0.0,1458.0,1392.0,120.0,1.07,12.0,0.0,0.084,0.015,30.0,0.0,0.0,0.0,0.0,0.0,4.11,3.13,3.84,0.183,0.0361,0.0097,0.0166,0.009,0.0193,0.0395,0.004,0.00093,0.0304,0.0058,0.0049,0.0016,0.003,0.0012,0.0013,0.0014,0.0046,0.00034,0.00077,0.00052,92.6,10.71,0.31%,0,4.11,1,0,0,66.0,0,0,0,0,0.0,0.0,0,1.5,0.0,0.0,1
6.3,6.2,0.0,2520.0,1950.0,0.0,1070.0,85.0,200.0,5.0,0.0,31.0,0.0,0.0,10.0,0.0,0.0,0.0,0.0,1438.0,1374.0,85.0,0.98,25.0,0.0,0.19,0.01,40.0,31.0,450.0,7.0,22.0,0.0,4.18,3.26,3.63,0.176,0.0339,0.0083,0.0235,0.0149,0.0193,0.027,0.0056,0.0011,0.0296,0.0074,0.0049,0.0019,0.0037,0.0019,0.0014,0.0015,0.0051,0.0007,0.0021,0.0036,92.7,9.84,0.31%,0,4.18,1,0,0,64.0,0,0,0,0,0.0,0.0,0,1.5,0.0,0.0,1
13.0,12.5,0.0,6560.0,3430.0,0.0,5720.0,316.0,14.0,0.0,0.0,164.0,0.0,0.0,20.0,0.0,0.0,0.0,16.0,1434.0,1371.0,129.0,1.26,52.8,0.0,0.39,0.015,43.0,17.0,1420.0,7.0,33.0,0.0,4.25,3.75,1.92,0.175,0.0364,0.0067,0.0205,0.0147,0.0095,0.0337,0.0056,0.00062,0.0124,0.0056,0.0017,0.0017,0.0024,0.0033,0.0025,0.0035,0.0042,0.0013,0.0016,0.0024,93.9,12.62,0.27%,0,4.25,0,0,1,63.0,0,0,0,0,0.0,0.0,0,0.0,0.0,0.0,1
18.0,16.7,0.0,6560.0,3360.0,0.0,5390.0,316.0,30.0,10.0,0.0,179.0,0.0,0.0,21.0,0.0,0.0,0.0,20.0,1437.0,1366.0,140.0,1.25,52.8,0.0,0.69,0.015,35.0,15.0,1640.0,10.0,27.0,0.0,4.26,3.74,2.0,0.181,0.0347,0.0078,0.0237,0.0145,0.0077,0.0345,0.0056,0.001,0.0212,0.0056,0.0018,0.0016,0.0026,0.0033,0.0021,0.0034,0.0032,0.00086,0.0024,0.0026,93.9,12.52,0.28%,0,4.26,0,0,1,71.0,0,0,0,0,0.0,0.0,0,0.0,0.0,0.0,1
10.3,9.9,0.0,4340.0,1720.0,0.0,3200.0,180.0,50.0,15.0,0.0,108.0,0.0,0.0,15.0,0.0,0.0,0.0,10.0,1430.0,1367.0,113.0,1.05,41.0,0.0,0.309,0.014,42.0,17.0,1040.0,10.0,31.0,0.0,4.31,3.78,2.06,0.181,0.0335,0.0084,0.0225,0.0149,0.0111,0.0235,0.0056,0.0008,0.0237,0.0054,0.0017,0.0017,0.0028,0.0035,0.0029,0.0036,0.0033,0.00064,0.0049,0.0031,93.8,10.49,0.33%,0,4.31,0,1,0,63.0,0,0,0,0,0.0,0.0,0,0.0,0.0,0.0,1
10.3,9.9,0.0,4400.0,1680.0,0.0,2780.0,175.0,70.0,0.0,0.0,100.0,0.0,0.0,15.0,0.0,0.0,0.0,10.0,1430.0,1372.0,116.0,0.97,40.0,0.0,0.3,0.01,43.0,16.0,1020.0,10.0,31.0,0.0,4.26,3.73,2.05,0.181,0.0354,0.0088,0.0248,0.014,0.0083,0.0279,0.0056,0.0012,0.0262,0.0058,0.0019,0.0015,0.0027,0.0032,0.0024,0.0033,0.004,0.00073,0.0039,0.0031,93.8,9.71,0.31%,0,4.26,0,0,1,58.0,0,0,0,0,0.0,0.0,0,0.0,0.0,0.0,1
4.7,3.5,0.0,1980.0,700.0,0.0,1810.0,83.0,27.0,3.0,0.0,50.0,0.0,0.0,5.1,0.0,0.0,0.0,0.0,1435.0,1371.0,66.0,1.06,19.0,0.0,0.141,0.011,42.0,15.0,210.0,4.0,39.0,0.0,4.28,3.75,2.04,0.15,0.0378,0.0098,0.0161,0.011,0.008,0.0167,0.0053,0.00047,0.0179,0.0052,0.0016,0.0016,0.002,0.0031,0.0013,0.0032,0.0046,0.00051,0.0014,0.0036,93.9,10.64,0.29%,0,4.28,0,0,1,64.0,0,0,0,0,0.0,0.0,0,0.0,0.0,0.0,1
3.6,3.35,0.0,1500.0,1470.0,0.0,630.0,45.0,116.0,1.0,0.0,20.0,0.0,0.0,5.2,0.0,0.0,0.0,0.0,1464.0,1392.0,75.0,1.11,15.0,0.0,0.108,0.017,42.0,38.0,0.0,0.0,18.0,0.0,4.16,3.18,3.86,0.144,0.0395,0.0071,0.0168,0.0082,0.0193,0.0108,0.0041,0.0003,0.03,0.0064,0.0049,0.0016,0.003,0.0012,0.0013,0.0015,0.0033,0.00037,0.00095,0.00059,92.6,11.11,0.34%,0,4.16,1,0,0,72.0,0,0,0,0,0.0,0.0,0,1.5,0.0,0.0,1
5.0,4.6,0.0,2110.0,710.0,0.0,1850.0,80.0,26.0,6.0,0.0,56.0,0.0,0.0,7.0,0.0,0.0,0.0,5.0,1438.0,1370.0,100.0,1.12,20.0,0.0,0.15,0.017,42.0,14.0,330.0,7.0,37.0,0.0,4.19,3.66,2.03,0.183,0.0366,0.0083,0.0215,0.0129,0.0057,0.02,0.0056,0.0016,0.0205,0.0058,0.0019,0.0019,0.0027,0.0037,0.0014,0.0034,0.0051,0.00056,0.0013,0.003,93.9,11.2,0.31%,0,4.19,1,0,0,68.0,0,0,0,0,0.0,0.0,0,1.5,0.0,0.0,1
6.0,5.8,0.0,2460.0,1550.0,0.0,1160.0,78.0,222.0,5.0,0.0,31.0,0.0,0.0,9.0,0.0,0.0,0.0,0.0,1445.0,1391.0,130.0,1.03,21.0,0.0,0.18,0.015,41.0,26.0,310.0,5.0,28.0,0.0,4.21,3.18,4.07,0.206,0.0344,0.0064,0.0354,0.0167,0.0119,0.124,0.0056,0.00086,0.0275,0.0065,0.0049,0.0019,0.0034,0.0018,0.0016,0.0013,0.0046,0.00069,0.002,0.0036,92.2,10.33,0.35%,0,4.21,0,0,1,54.0,0,0,0,0,0.0,0.0,0,0.0,0.0,0.0,1
6.2,6.1,0.0,2440.0,1230.0,0.0,1530.0,100.0,35.0,0.0,0.0,65.0,0.0,0.0,9.0,0.0,0.0,0.0,6.0,1426.0,1368.0,70.0,1.05,25.0,0.0,0.186,0.016,39.0,20.0,0.0,0.0,33.0,0.0,4.18,3.64,2.1,0.191,0.0365,0.0091,0.0227,0.0163,0.008,0.0336,0.0039,0.0015,0.0285,0.0054,0.0016,0.0015,0.0022,0.0034,0.0027,0.0036,0.0044,0.0011,0.0017,0.003,93.8,10.48,0.33%,0,4.18,1,0,0,58.0,0,0,0,0,0.0,0.0,0,1.5,0.0,0.0,1
6.0,5.9,0.0,2440.0,1830.0,0.0,1390.0,75.0,222.0,11.0,0.0,29.0,0.0,0.0,9.0,0.0,0.0,0.0,0.0,1455.0,1387.0,110.0,0.97,21.0,0.0,0.18,0.011,41.0,31.0,0.0,0.0,29.0,0.0,4.22,3.18,4.08,0.199,0.0345,0.0061,0.0281,0.0143,0.0136,0.116,0.0028,0.0015,0.0352,0.0061,0.0049,0.0017,0.003,0.0016,0.0015,0.0014,0.0039,0.00073,0.0014,0.0036,92.2,9.67,0.34%,0,4.22,0,0,1,68.0,0,0,0,0,0.0,0.0,0,0.0,0.0,0.0,1
10.3,9.9,0.0,4130.0,1730.0,0.0,3570.0,175.0,20.0,8.0,0.0,100.0,0.0,0.0,15.0,0.0,0.0,0.0,10.0,1430.0,1371.0,120.0,0.97,40.0,0.0,0.3,0.01,40.0,17.0,870.0,8.0,35.0,0.0,4.26,3.74,1.99,0.15,0.0372,0.0097,0.0213,0.0145,0.0067,0.0328,0.0056,0.0013,0.0244,0.0061,0.0017,0.0016,0.0027,0.0037,0.0028,0.0032,0.0045,0.00063,0.0021,0.003,93.9,9.71,0.31%,0,4.26,0,0,1,59.0,0,0,0,0,0.0,0.0,0,0.0,0.0,0.0,1
4.8,4.3,0.0,2010.0,730.0,0.0,1960.0,91.0,3.0,0.0,0.0,57.0,0.0,0.0,7.0,0.0,0.0,0.0,5.0,1441.0,1367.0,110.0,1.19,20.0,0.0,0.144,0.026,40.0,16.0,210.0,4.0,39.0,0.0,4.2,3.67,2.05,0.176,0.0331,0.0118,0.0225,0.0164,0.0042,0.0286,0.0056,0.0018,0.0148,0.005,0.0015,0.0014,0.0028,0.0033,0.0013,0.0035,0.0047,0.00061,0.0013,0.0023,93.9,11.88,0.34%,0,4.2,0,0,1,74.0,0,0,0,0,0.0,0.0,0,0.0,0.0,0.0,1
4.8,4.4,0.0,2010.0,780.0,0.0,1720.0,88.0,14.0,1.0,0.0,53.0,0.0,0.0,7.0,0.0,0.0,0.0,5.0,1438.0,1372.0,90.0,1.1,20.0,0.0,0.144,0.013,42.0,16.0,190.0,4.0,36.0,0.0,4.18,3.66,2.01,0.195,0.0362,0.0097,0.0207,0.0108,0.0075,0.0287,0.0047,0.0024,0.0204,0.0053,0.0015,0.0015,0.0023,0.0037,0.0024,0.0034,0.0046,0.0006,0.0013,0.0023,93.9,11.04,0.29%,0,4.18,1,0,0,66.0,0,0,0,0,0.0,0.0,0,1.5,0.0,0.0,1
4.1,4.0,0.0,1720.0,800.0,0.0,1180.0,73.0,0.0,0.0,0.0,44.0,0.0,0.0,6.2,0.0,0.0,0.0,0.0,1440.0,1375.0,96.0,1.07,17.0,0.0,0.123,0.016,42.0,20.0,0.0,0.0,39.0,0.0,4.13,3.6,2.06,0.204,0.031,0.0107,0.0194,0.0111,0.0064,0.4095,0.0034,0.0026,0.0257,0.0058,0.0017,0.0016,0.0024,0.0032,0.0012,0.0035,0.0048,0.0008,0.0012,0.0027,93.2,10.73,0.32%,0,4.13,1,0,0,65.0,0,0,0,0,0.0,0.0,0,1.5,0.0,0.0,1
4.5,3.9,0.0,1900.0,770.0,0.0,1460.0,83.0,40.0,4.0,0.0,49.0,0.0,0.0,5.8,0.0,0.0,0.0,3.0,1437.0,1372.0,102.0,1.09,18.0,0.0,0.135,0.012,42.0,17.0,370.0,8.0,32.0,0.0,4.18,3.66,2.03,0.19,0.0348,0.0098,0.0242,0.0138,0.0033,0.019,0.0056,0.0024,0.0172,0.0054,0.0018,0.0017,0.0029,0.0034,0.0015,0.0032,0.0049,0.00052,0.00093,0.0028,93.9,10.89,0.27%,0,4.18,1,0,0,65.0,0,0,0,0,0.0,0.0,0,1.5,0.0,0.0,1
5.0,4.6,0.0,1990.0,750.0,0.0,1690.0,85.0,38.0,0.0,0.0,55.0,0.0,0.0,7.0,0.0,0.0,0.0,4.0,1438.0,1373.0,96.0,1.1,20.0,0.0,0.15,0.012,40.0,15.0,270.0,5.0,34.0,0.0,4.16,3.63,2.06,0.195,0.0347,0.009,0.0233,0.0151,0.0041,0.0128,0.0056,0.0028,0.0198,0.0053,0.0017,0.0016,0.0026,0.0035,0.0015,0.0037,0.0051,0.00057,0.001,0.0022,93.9,11.0,0.30%,0,4.16,1,0,0,65.0,0,0,0,0,0.0,0.0,0,1.5,0.0,0.0,1
9.2,9.1,0.0,3540.0,1760.0,0.0,3900.0,155.0,30.0,7.0,0.0,92.0,0.0,0.0,14.0,0.0,0.0,0.0,9.0,1425.0,1373.0,100.0,1.0,37.0,0.0,0.276,0.017,38.0,19.0,0.0,0.0,42.0,0.0,4.16,3.63,2.07,0.267,0.0334,0.009,0.0223,0.0142,0.0058,0.4095,0.0054,0.0015,0.0222,0.0056,0.0019,0.0016,0.0025,0.0038,0.003,0.0038,0.0048,0.00073,0.0016,0.0029,93.3,10.0,0.35%,0,4.16,1,0,0,52.0,0,0,0,0,0.0,0.0,0,1.5,0.0,0.0,1
10.3,9.9,0.0,4330.0,1740.0,0.0,2890.0,190.0,70.0,6.0,0.0,108.0,0.0,0.0,15.0,0.0,0.0,0.0,10.0,1430.0,1373.0,118.0,1.05,41.0,0.0,0.3,0.015,42.0,17.0,1340.0,13.0,28.0,0.0,4.25,3.73,2.01,0.183,0.0378,0.0087,0.0281,0.0184,0.0055,0.0297,0.0056,0.0012,0.0207,0.0059,0.0021,0.0018,0.003,0.0038,0.0027,0.0037,0.0048,0.00056,0.006,0.0043,93.8,10.49,0.33%,0,4.25,0,0,1,57.0,0,0,0,0,0.0,0.0,0,0.0,0.0,0.0,1
4.9,4.3,0.0,1980.0,790.0,0.0,2020.0,83.0,25.0,1.0,0.0,53.0,0.0,0.0,7.0,0.0,0.0,0.0,4.0,1439.0,1367.0,99.0,1.08,20.0,0.0,0.144,0.015,40.0,16.0,210.0,4.0,40.0,0.0,4.18,3.65,2.06,0.167,0.0358,0.0089,0.0198,0.0122,0.0092,0.0207,0.0056,0.0015,0.0203,0.0053,0.0017,0.0016,0.0025,0.0035,0.0014,0.0036,0.0048,0.00055,0.0016,0.003,93.9,10.82,0.32%,0,4.18,1,0,0,72.0,0,0,0,0,0.0,0.0,0,1.5,0.0,0.0,1
2.8,2.6,0.0,2230.0,2020.0,0.0,1350.0,65.0,210.0,15.0,0.0,15.0,0.0,0.0,4.0,0.0,0.0,0.0,0.0,1468.0,1392.0,95.0,1.07,12.0,0.0,0.084,0.011,40.0,36.0,0.0,0.0,24.0,0.0,4.1,3.12,3.84,0.175,0.0388,0.0082,0.0159,0.0074,0.0193,0.0862,0.003,0.0007,0.0387,0.0077,0.0049,0.0018,0.003,0.0016,0.0015,0.0013,0.0049,0.00042,0.00092,0.0036,92.6,10.71,0.28%,0,4.1,1,0,0,76.0,0,0,0,0,0.0,0.0,0,1.5,0.0,0.0,1
2.8,2.6,0.0,0.0,0.0,0.0,0.0,0.0,0.0,0.0,0.0,15.0,0.0,0.0,4.0,0.0,0.0,0.0,0.0,1465.0,1390.0,103.0,1.07,12.0,0.0,0.084,0.011,30.0,0.0,0.0,0.0,0.0,0.0,4.12,3.14,3.85,0.175,0.0379,0.0083,0.0158,0.0073,0.0179,0.0859,0.0029,0.00068,0.0387,0.0075,0.0049,0.0018,0.003,0.0014,0.0014,0.0013,0.0042,0.00041,0.00086,0.0036,92.5,10.71,0.29%,0,4.12,1,0,0,75.0,0,0,0,0,0.0,0.0,0,1.5,0.0,0.0,1
4.2,4.1,0.0,1860.0,890.0,0.0,1550.0,80.0,23.0,9.0,0.0,46.0,0.0,0.0,6.2,0.0,0.0,0.0,3.0,1439.0,1375.0,92.0,1.1,17.0,0.0,0.126,0.017,43.0,21.0,0.0,0.0,36.0,0.0,4.17,3.63,2.1,0.205,0.0383,0.0106,0.0197,0.0121,0.0065,0.0462,0.0037,0.0009,0.0209,0.0048,0.0018,0.0016,0.0024,0.0033,0.0014,0.0034,0.0046,0.00051,0.0019,0.0019,93.8,10.95,0.32%,0,4.17,1,0,0,64.0,0,0,0,0,0.0,0.0,0,1.5,0.0,0.0,1
4.8,3.5,0.0,1980.0,710.0,0.0,1730.0,87.0,20.0,5.0,0.0,56.0,0.0,0.0,5.2,0.0,0.0,0.0,0.0,1440.0,1374.0,69.0,1.17,20.0,0.0,0.144,0.018,41.0,15.0,280.0,6.0,36.0,0.0,4.26,3.74,2.01,0.188,0.0386,0.0096,0.0205,0.0136,0.0079,0.036,0.0049,0.001,0.0198,0.0049,0.002,0.0021,0.0027,0.0042,0.0016,0.0038,0.0051,0.00052,0.0019,0.004,93.8,11.67,0.32%,0,4.26,0,0,1,66.0,0,0,0,0,0.0,0.0,0,0.0,0.0,0.0,1
4.5,3.5,0.0,1890.0,780.0,0.0,1600.0,83.0,50.0,0.0,0.0,48.0,0.0,0.0,5.2,0.0,0.0,0.0,2.0,1440.0,1371.0,75.0,1.07,18.0,0.0,0.135,0.011,42.0,17.0,230.0,5.0,36.0,0.0,4.26,3.73,2.03,0.192,0.0382,0.0113,0.024,0.0141,0.0064,0.0162,0.0056,0.0016,0.0227,0.0051,0.002,0.0018,0.0029,0.0039,0.0016,0.0034,0.0049,0.00044,0.0018,0.0037,93.8,10.67,0.29%,0,4.26,0,0,1,69.0,0,0,0,0,0.0,0.0,0,0.0,0.0,0.0,1
13.0,12.5,0.0,5420.0,1640.0,0.0,3900.0,260.0,60.0,10.0,0.0,165.0,0.0,0.0,20.0,0.0,0.0,0.0,15.0,1436.0,1368.0,145.0,1.27,52.0,0.0,0.39,0.017,42.0,13.0,1240.0,10.0,32.0,0.0,4.27,3.75,2.0,0.195,0.0351,0.0076,0.029,0.0231,0.0108,0.0344,0.0056,0.0013,0.0214,0.0056,0.0017,0.0015,0.0026,0.0031,0.0023,0.0031,0.0045,0.00089,0.0035,0.0031,93.8,12.69,0.29%,0,4.27,0,0,1,68.0,0,0,0,0,0.0,0.0,0,0.0,0.0,0.0,1
10.3,9.9,0.0,4250.0,1430.0,0.0,3170.0,185.0,95.0,10.0,0.0,107.0,0.0,0.0,15.0,0.0,0.0,0.0,11.0,1439.0,1372.0,147.0,1.04,42.0,0.0,0.309,0.015,41.0,14.0,1220.0,12.0,33.0,0.0,4.26,3.73,2.03,0.164,0.0354,0.0087,0.0278,0.0175,0.0113,0.0166,0.0056,0.0014,0.0232,0.0058,0.0018,0.0017,0.003,0.0035,0.0031,0.003,0.0044,0.0006,0.0047,0.0037,93.8,10.39,0.33%,0,4.26,0,0,1,67.0,0,0,0,0,0.0,0.0,0,0.0,0.0,0.0,1
13.0,12.5,0.0,5390.0,1710.0,0.0,3390.0,145.0,40.0,0.0,0.0,163.0,0.0,0.0,20.0,0.0,0.0,0.0,10.0,1437.0,1364.0,123.0,1.25,52.8,0.0,0.39,0.0129,41.0,13.0,1300.0,10.0,32.0,0.0,4.3,3.77,2.03,0.173,0.0376,0.0069,0.0241,0.0151,0.0095,0.0331,0.0056,0.0031,0.0227,0.0053,0.0017,0.0016,0.003,0.0038,0.0015,0.0037,0.0045,0.00086,0.0049,0.0047,93.8,12.54,0.26%,0,4.3,0,0,1,73.0,0,0,0,0,0.0,0.0,0,0.0,0.0,0.0,1
3.6,3.5,0.0,1510.0,590.0,0.0,720.0,66.0,19.0,5.0,0.0,37.0,0.0,0.0,5.1,0.0,0.0,0.0,3.0,1435.0,1372.0,78.0,1.03,15.0,0.0,0.105,0.014,42.0,16.0,0.0,0.0,42.0,0.0,4.17,3.63,2.11,0.221,0.0312,0.0103,0.0229,0.0108,0.0048,0.4095,0.003,0.0018,0.0287,0.0048,0.0032,0.0017,0.0024,0.0031,0.0013,0.0032,0.0044,0.00067,0.0029,0.003,93.1,10.28,0.31%,0,4.17,1,0,0,63.0,0,0,0,0,0.0,0.0,0,1.5,0.0,0.0,1
4.3,4.1,0.0,1620.0,690.0,0.0,1080.0,68.0,2.0,0.0,0.0,45.0,0.0,0.0,6.0,0.0,0.0,0.0,0.0,1435.0,1371.0,93.0,1.05,17.0,0.0,0.13,0.015,38.0,16.0,0.0,0.0,44.0,0.0,4.16,3.63,2.07,0.222,0.0315,0.0108,0.0203,0.0136,0.0054,0.4095,0.0033,0.0019,0.0251,0.0047,0.0027,0.0016,0.0024,0.0036,0.0012,0.0036,0.0049,0.00067,0.0034,0.0035,93.2,10.47,0.32%,0,4.16,1,0,0,64.0,0,0,0,0,0.0,0.0,0,1.5,0.0,0.0,1
3.8,3.4,0.0,1890.0,690.0,0.0,1510.0,84.0,20.0,8.0,0.0,43.0,0.0,0.0,5.1,0.0,0.0,0.0,3.0,1438.0,1370.0,73.0,1.13,16.0,0.0,0.114,0.015,42.0,15.0,410.0,9.0,34.0,0.0,4.25,3.74,1.97,0.178,0.0388,0.0095,0.0233,0.0162,0.0055,0.0483,0.0056,0.0015,0.0227,0.0055,0.0019,0.0017,0.0028,0.0035,0.0014,0.0035,0.005,0.00047,0.0022,0.0023,93.9,11.32,0.31%,0,4.25,0,0,1,68.0,0,0,0,0,0.0,0.0,0,0.0,0.0,0.0,1
5.0,4.6,0.0,2110.0,830.0,0.0,1950.0,88.0,21.0,5.0,0.0,55.0,0.0,0.0,7.0,0.0,0.0,0.0,4.0,1438.0,1371.0,97.0,1.1,20.0,0.0,0.15,0.015,42.0,17.0,110.0,2.0,39.0,0.0,4.18,3.66,2.01,0.188,0.0383,0.0095,0.0223,0.0121,0.0059,0.0331,0.0043,0.0011,0.0234,0.0057,0.0018,0.0019,0.0023,0.0036,0.0014,0.0033,0.0052,0.00055,0.0014,0.0038,93.9,11.0,0.29%,0,4.18,1,0,0,67.0,0,0,0,0,0.0,0.0,0,1.5,0.0,0.0,1
5.0,4.55,0.0,2110.0,810.0,0.0,860.0,101.0,76.0,13.0,0.0,27.0,0.0,0.0,8.0,0.0,0.0,0.0,2.0,1435.0,1371.0,90.0,1.08,20.0,0.0,0.15,0.015,42.0,16.0,0.0,0.0,32.0,0.0,4.2,3.56,2.51,0.231,0.0318,0.0096,0.0248,0.0116,0.0058,0.128,0.0042,0.0021,0.0228,0.0052,0.0015,0.0013,0.0023,0.0031,0.0015,0.0022,0.0039,0.001,0.0013,0.0012,93.4,10.8,0.30%,0,4.2,0,0,1,64.0,0,0,0,0,0.0,0.0,0,0.0,0.0,0.0,1
4.9,4.5,0.0,2030.0,710.0,0.0,1960.0,91.0,19.0,3.0,0.0,52.0,0.0,0.0,7.0,0.0,0.0,0.0,4.0,1435.0,1368.0,96.0,1.06,20.0,0.0,0.15,0.015,41.0,14.0,0.0,0.0,40.0,0.0,4.15,3.63,2.02,0.191,0.0347,0.008,0.0204,0.0103,0.0048,0.0328,0.0044,0.002,0.0239,0.0055,0.0013,0.0013,0.0022,0.0029,0.0013,0.0031,0.0041,0.00067,0.0011,0.0038,93.9,10.61,0.33%,0,4.15,1,0,0,67.0,0,0,0,0,0.0,0.0,0,1.5,0.0,0.0,1
4.8,4.4,0.0,2010.0,890.0,0.0,1900.0,82.0,25.0,0.0,0.0,53.0,0.0,0.0,6.6,0.0,0.0,0.0,4.0,1441.0,1369.0,108.0,1.1,20.0,0.0,0.144,0.014,42.0,19.0,0.0,0.0,40.0,0.0,4.21,3.68,2.05,0.192,0.0353,0.0093,0.0202,0.0102,0.005,0.0379,0.0039,0.0014,0.0233,0.0057,0.0017,0.0018,0.0021,0.0033,0.0013,0.0035,0.0048,0.00069,0.0021,0.0023,93.9,11.04,0.31%,0,4.21,0,0,1,72.0,0,0,0,0,0.0,0.0,0,0.0,0.0,0.0,1
13.0,12.5,0.0,5500.0,1720.0,0.0,3930.0,245.0,45.0,3.0,0.0,163.0,0.0,0.0,20.0,0.0,0.0,0.0,13.0,1451.0,1368.0,140.0,1.25,52.8,0.0,0.39,0.015,42.0,13.0,1330.0,10.0,34.0,0.0,4.26,3.74,2.02,0.171,0.0362,0.0072,0.0255,0.0151,0.0097,0.0338,0.0056,0.0033,0.0219,0.005,0.0017,0.0016,0.003,0.004,0.0022,0.0031,0.0047,0.0009,0.003,0.0039,93.8,12.54,0.25%,0,4.26,0,0,1,83.0,1,0,0,0,0.0,0.0,0,0.0,0.0,0.0,1
5.0,4.6,0.0,2110.0,650.0,0.0,2130.0,84.0,19.0,0.0,0.0,55.0,0.0,0.0,7.0,0.0,0.0,0.0,4.0,1438.0,1372.0,97.0,1.1,20.0,0.0,0.15,0.015,42.0,13.0,110.0,2.0,43.0,0.0,4.2,3.68,1.99,0.162,0.0379,0.0095,0.0195,0.0195,0.0062,0.0208,0.0042,0.0011,0.0234,0.0053,0.0015,0.0014,0.002,0.0032,0.0012,0.0038,0.0044,0.00054,0.0011,0.0037,94.0,11.0,0.31%,0,4.2,0,0,1,66.0,0,0,0,0,0.0,0.0,0,0.0,0.0,0.0,1
5.0,4.45,0.0,2020.0,730.0,0.0,2140.0,84.0,13.0,0.0,0.0,54.0,0.0,0.0,7.0,0.0,0.0,0.0,4.0,1438.0,1369.0,92.0,1.08,20.0,0.0,0.15,0.016,40.0,15.0,110.0,2.0,43.0,0.0,4.21,3.67,2.08,0.17,0.0354,0.0093,0.0204,0.0199,0.0065,0.0269,0.0042,0.0011,0.0225,0.0049,0.0014,0.0014,0.0021,0.003,0.0013,0.0036,0.0049,0.00064,0.0014,0.0031,93.9,10.8,0.32%,0,4.21,0,0,1,69.0,0,0,0,0,0.0,0.0,0,0.0,0.0,0.0,1
3.0,2.65,0.0,2410.0,1910.0,0.0,1070.0,76.0,222.0,20.0,0.0,15.0,0.0,0.0,3.9,0.0,0.0,0.0,0.0,1465.0,1392.0,78.0,1.0,12.0,0.0,0.084,0.013,42.0,36.0,210.0,4.0,18.0,0.0,4.09,3.12,3.82,0.191,0.0381,0.0074,0.0375999999999999,0.015,0.014,0.0533,0.0047,0.00076,0.0331,0.0072,0.0049,0.0016,0.003,0.0012,0.0016,0.0016,0.0035,0.0004,0.0014,0.0036,92.6,10.0,0.35%,0,4.09,1,0,0,73.0,0,0,0,0,0.0,0.0,0,1.5,0.0,0.0,1
2.8,2.6,0.0,0.0,0.0,0.0,0.0,0.0,0.0,0.0,0.0,15.0,0.0,0.0,3.9,0.0,0.0,0.0,0.0,1455.0,1387.0,72.0,1.07,12.0,0.0,0.084,0.013,30.0,0.0,0.0,0.0,0.0,0.0,4.09,3.11,3.86,0.185,0.0368,0.0073,0.0375999999999999,0.0161,0.0162,0.0505,0.0056,0.00061,0.032,0.0073,0.0049,0.0014,0.0029,0.0010999999999999,0.0015,0.0016,0.0029,0.0004,0.0012,0.0036,92.6,10.71,0.31%,0,4.09,1,0,0,68.0,0,0,0,0,0.0,0.0,0,1.5,0.0,0.0,1
8.5,8.2,0.0,3070.0,1720.0,0.0,2910.0,130.0,110.0,0.0,0.0,45.0,0.0,0.0,13.0,0.0,0.0,0.0,10.0,1432.0,1370.0,108.0,1.06,34.0,0.0,0.255,0.015,36.0,20.0,0.0,0.0,34.0,0.0,4.27,3.58,2.67,0.241,0.0388,0.0078,0.0196,0.0118,0.0167,0.108,0.0041,0.0012,0.0224,0.0051,0.0016,0.0015,0.0023,0.0035,0.0045,0.0024,0.0038,0.00074,0.0027,0.0021,93.2,10.59,0.32%,0,4.27,0,0,1,62.0,0,0,0,0,0.0,0.0,0,0.0,0.0,0.0,1
4.5,3.4,0.0,1890.0,660.0,0.0,1900.0,95.0,12.0,0.0,0.0,52.0,0.0,0.0,5.1,0.0,0.0,0.0,5.0,1438.0,1368.0,66.0,1.16,18.0,0.0,0.135,0.018,42.0,15.0,50.0,1.0,42.0,0.0,4.3,3.78,2.02,0.161,0.0388,0.0111,0.0192,0.0136,0.0068,0.0425,0.0049,0.0011,0.0173,0.0043,0.0019,0.0016,0.0025,0.0031,0.0023,0.0034,0.0037,0.00061,0.0022,0.0037,93.8,11.56,0.29%,0,4.3,0,0,1,70.0,0,0,0,0,0.0,0.0,0,0.0,0.0,0.0,1
6.1,6.0,0.0,0.0,0.0,0.0,0.0,0.0,0.0,0.0,0.0,69.0,0.0,0.0,9.0,0.0,0.0,0.0,0.0,1438.0,1369.0,80.0,1.13,24.0,0.0,0.18,0.022,30.0,0.0,0.0,0.0,0.0,0.0,4.17,3.63,2.1,0.193,0.0343,0.01,0.0304,0.0254,0.0069,0.0792,0.0056,0.0026,0.0268,0.0044,0.0017,0.0015,0.003,0.0035,0.0024,0.0035,0.0034,0.00097,0.0034,0.0026,93.8,11.31,0.33%,0,4.17,1,0,0,69.0,0,0,0,0,0.0,0.0,0,1.5,0.0,0.0,1
4.5,3.4,0.0,1510.0,510.0,0.0,2180.0,77.0,4.0,0.0,0.0,52.0,0.0,0.0,5.1,0.0,0.0,0.0,5.0,1436.0,1371.0,68.0,1.16,18.0,0.0,0.135,0.018,34.0,11.0,300.0,7.0,48.0,0.0,4.23,3.72,1.95,0.164,0.0394,0.0098,0.0193,0.0157,0.007,0.0349,0.0056,0.00096,0.0159,0.0044,0.002,0.0018,0.0026,0.0032,0.002,0.0033,0.0043,0.00058,0.0031,0.0036,93.9,11.56,0.32%,0,4.23,0,0,1,65.0,0,0,0,0,0.0,0.0,0,0.0,0.0,0.0,1
4.5,3.4,0.0,1510.0,360.0,0.0,1450.0,68.0,12.0,4.0,0.0,52.0,0.0,0.0,5.1,0.0,0.0,0.0,5.0,1436.0,1361.0,70.0,1.16,18.0,0.0,0.135,0.017,34.0,8.0,280.0,6.0,32.0,0.0,4.27,3.74,2.04,0.17,0.0381,0.0107,0.0203,0.0132,0.0066,0.0266,0.005,0.00084,0.0143,0.0042,0.0018,0.0017,0.0024,0.0037,0.0023,0.0035,0.0048,0.00058,0.0026,0.0032,93.8,11.56,0.27%,0,4.27,0,0,1,75.0,0,0,0,0,0.0,0.0,0,0.0,0.0,0.0,1
4.2,4.0,0.0,1560.0,570.0,0.0,1470.0,72.0,11.0,8.0,0.0,46.0,0.0,0.0,6.2,0.0,0.0,0.0,4.0,1440.0,1375.0,100.0,1.1,17.0,0.0,0.126,0.016,35.0,13.0,0.0,0.0,33.0,0.0,4.18,3.64,2.1,0.168,0.0394,0.0092,0.0185,0.012,0.0081,0.0212,0.0035,0.001,0.0152,0.0038,0.0015,0.0018,0.0021,0.0034,0.0022,0.0034,0.005,0.00052,0.006,0.003,93.9,10.95,0.32%,0,4.18,1,0,0,65.0,0,0,0,0,0.0,0.0,0,1.5,0.0,0.0,1
4.5,3.5,0.0,1890.0,620.0,0.0,1710.0,85.0,38.0,13.0,0.0,51.0,0.0,0.0,5.2,0.0,0.0,0.0,3.0,1439.0,1373.0,70.0,1.13,18.0,0.0,0.135,0.018,42.0,14.0,280.0,6.0,38.0,0.0,4.25,3.73,2.02,0.157,0.0394,0.0095,0.0205,0.0118,0.009,0.0177,0.0047,0.001,0.0133,0.0041,0.0016,0.0016,0.0022,0.0034,0.0015,0.0039,0.0049,0.0005,0.0015,0.0043,93.9,11.33,0.33%,0,4.25,0,0,1,66.0,0,0,0,0,0.0,0.0,0,0.0,0.0,0.0,1
5.1,4.6,0.0,1920.0,710.0,0.0,1830.0,95.0,62.0,11.0,0.0,29.0,0.0,0.0,6.8,0.0,0.0,0.0,0.0,1451.0,1371.0,90.0,1.14,21.0,0.0,0.153,0.018,38.0,14.0,190.0,4.0,36.0,0.0,4.24,3.59,2.52,0.238,0.0352,0.0083,0.0205,0.0137,0.0115,0.143,0.0056,0.0011,0.0171,0.0041,0.0015,0.0014,0.0027,0.0029,0.0015,0.0025,0.0036,0.0005,0.0024,0.0024,93.3,11.37,0.35%,0,4.24,0,0,1,80.0,0,0,0,0,0.0,0.0,0,0.0,0.0,0.0,1
4.2,4.2,0.0,1810.0,690.0,0.0,1370.0,73.0,20.0,0.0,0.0,55.0,0.0,0.0,6.1,0.0,0.0,0.0,3.0,1437.0,1378.0,105.0,1.31,17.0,0.0,0.126,0.017,40.0,15.0,100.0,2.0,42.0,0.0,4.18,3.63,2.15,0.185,0.0319,0.01,0.0205,0.0129,0.0087,0.4095,0.0042,0.0014,0.0182,0.0038,0.002,0.0024,0.0024,0.0038,0.0014,0.004,0.005,0.00063,0.0026,0.0031,93.1,13.1,0.27%,0,4.18,1,0,0,59.0,0,0,0,0,0.0,0.0,0,1.5,0.0,0.0,1
9.0,8.8,0.0,3620.0,1930.0,0.0,2950.0,155.0,140.0,5.0,0.0,49.0,0.0,0.0,13.0,0.0,0.0,0.0,0.0,1436.0,1365.0,93.0,1.09,36.0,0.0,0.27,0.018,40.0,21.0,0.0,0.0,33.0,0.0,4.2,3.52,2.63,0.227,0.0374,0.0079,0.0211,0.0137,0.0087,0.114,0.0052,0.0014,0.0191,0.0041,0.0015,0.0013,0.0026,0.0034,0.0016,0.0021,0.0043,0.0005,0.0037,0.0016,93.3,10.89,0.35%,0,4.2,0,0,1,71.0,0,0,0,0,0.0,0.0,0,0.0,0.0,0.0,1
5.0,4.6,0.0,2110.0,630.0,0.0,2060.0,94.0,20.0,0.0,0.0,54.0,0.0,0.0,7.0,0.0,0.0,0.0,5.0,1438.0,1371.0,92.0,1.08,20.0,0.0,0.15,0.016,42.0,13.0,200.0,4.0,41.0,0.0,4.18,3.65,2.03,0.157,0.0385,0.0104,0.0209,0.0135,0.0087,0.0405,0.0056,0.0017,0.0151,0.0037,0.0019,0.0018,0.0026,0.0036,0.0031,0.0037,0.0048,0.00047,0.0026,0.0038,93.9,10.8,0.32%,0,4.18,1,0,0,67.0,0,0,0,0,0.0,0.0,0,1.5,0.0,0.0,1
4.0,3.8,0.0,1710.0,730.0,0.0,1050.0,63.0,48.0,8.0,0.0,21.0,0.0,0.0,5.7,0.0,0.0,0.0,0.0,1447.0,1372.0,80.0,1.05,16.0,0.0,0.12,0.018,43.0,18.0,0.0,0.0,39.0,0.0,4.21,3.55,2.55,0.237,0.0395,0.0082,0.0217,0.0127,0.0068,0.162,0.0052,0.0013,0.019,0.0056,0.0023,0.0017,0.0027,0.0039,0.0016,0.0024,0.005,0.0007,0.0019,0.0041,93.3,10.5,0.38%,0,4.21,0,0,1,75.0,0,0,0,0,0.0,0.0,0,0.0,0.0,0.0,1
4.8,4.4,0.0,2010.0,690.0,0.0,1690.0,85.0,15.0,9.0,0.0,55.0,0.0,0.0,7.05,0.0,0.0,0.0,5.0,1439.0,1362.0,96.0,1.15,20.0,0.0,0.144,0.018,42.0,14.0,410.0,9.0,35.0,0.0,4.15,3.63,2.0,0.15,0.0384,0.0117,0.0197,0.0138,0.0072,0.0287,0.0056,0.001,0.0148,0.0047,0.0018,0.0017,0.0027,0.0037,0.0027,0.0033,0.0049,0.00052,0.0021,0.0035,94.0,11.46,0.29%,0,4.15,1,0,0,77.0,0,0,0,0,0.0,0.0,0,1.5,0.0,0.0,1
2.8,2.7,0.0,2310.0,1530.0,0.0,1250.0,75.0,180.0,20.0,0.0,15.0,0.0,0.0,4.2,0.0,0.0,0.0,0.0,1465.0,1392.0,65.0,1.07,12.0,0.0,0.084,0.022,41.0,27.0,510.0,9.0,22.0,0.0,4.19,3.2,3.88,0.148,0.0378,0.0069,0.0166,0.0103,0.0193,0.0257,0.0056,0.00084,0.0237,0.0052,0.0049,0.0017,0.0034,0.0016,0.0013,0.0017,0.0028,0.00039,0.005,0.0036,92.6,10.71,0.39%,0,4.19,1,0,0,73.0,0,0,0,0,0.0,0.0,0,1.5,0.0,0.0,1
2.8,2.7,0.0,0.0,0.0,0.0,0.0,0.0,0.0,0.0,0.0,15.0,0.0,0.0,4.2,0.0,0.0,0.0,0.0,1454.0,1390.0,102.0,1.07,12.0,0.0,0.084,0.022,30.0,0.0,0.0,0.0,0.0,0.0,4.17,3.19,3.86,0.149,0.0397,0.0103,0.0162,0.0105,0.0186,0.0256,0.0056,0.0007,0.0247,0.0053,0.0049,0.0019,0.0035,0.0017,0.0014,0.00068,0.0046,0.00039,0.0047,0.001,92.6,10.71,0.38%,0,4.17,1,0,0,64.0,0,0,0,0,0.0,0.0,0,1.5,0.0,0.0,1
4.3,4.1,0.0,2040.0,930.0,0.0,2130.0,88.0,37.0,4.0,0.0,45.0,0.0,0.0,6.1,0.0,0.0,0.0,0.0,1437.0,1368.0,82.0,1.05,18.0,0.0,0.129,0.015,40.0,18.0,0.0,0.0,42.0,0.0,4.17,3.61,2.17,0.236,0.029,0.011,0.0187,0.0115,0.0095,0.4095,0.0054,0.0021,0.0175,0.0042,0.0016,0.0016,0.0027,0.0034,0.0012,0.0033,0.0048,0.00072,0.0017,0.0035,93.1,10.47,0.32%,0,4.17,1,0,0,69.0,0,0,0,0,0.0,0.0,0,1.5,0.0,0.0,1
9.6,9.0,0.0,3730.0,2500.0,0.0,2030.0,130.0,210.0,10.0,0.0,46.0,0.0,0.0,14.0,0.0,0.0,0.0,10.0,1430.0,1374.0,92.0,0.96,32.0,0.0,0.29,0.023,37.0,25.0,1230.0,12.0,25.0,0.0,4.19,3.39,3.13,0.169,0.0371,0.0067,0.0257,0.0149,0.0188,0.0429,0.0056,0.0011,0.0225,0.0054,0.0049,0.0015,0.0038,0.0012,0.0025,0.0016,0.0044,0.00047,0.0014,0.00068,93.1,9.58,0.44%,0,4.19,1,0,0,56.0,0,0,0,0,0.0,0.0,0,1.5,0.0,0.0,1
6.2,6.0,0.0,2270.0,810.0,0.0,3020.0,105.0,30.0,0.0,0.0,66.0,0.0,0.0,8.85,0.0,0.0,0.0,6.0,1448.0,1378.0,155.0,1.06,24.0,0.0,0.18,0.017,37.0,13.0,100.0,2.0,49.0,0.0,4.18,3.64,2.09,0.201,0.0319,0.0096,0.0167,0.01,0.0092,0.4095,0.004,0.0012,0.0214,0.0047,0.0017,0.0016,0.0021,0.0035,0.0027,0.0033,0.0049,0.00073,0.0052,0.0032,93.3,10.65,0.33%,0,4.18,1,0,0,70.0,0,0,0,0,0.0,0.0,0,1.5,0.0,0.0,1
3.6,3.3,0.0,1510.0,1210.0,0.0,770.0,50.0,138.0,0.0,0.0,20.0,0.0,0.0,4.9,0.0,0.0,0.0,0.0,1448.0,1389.0,87.0,1.11,15.0,0.0,0.108,0.017,40.0,32.0,310.0,8.0,20.0,0.0,4.17,3.17,3.94,0.147,0.0359,0.0081,0.0182,0.0098,0.0193,0.0304,0.0056,0.00065,0.0284,0.0073,0.0049,0.0019,0.003,0.0018,0.0013,0.0018,0.0048,0.00043,0.006,0.0036,92.5,11.11,0.34%,0,4.17,1,0,0,59.0,0,0,0,0,0.0,0.0,0,1.5,0.0,0.0,1
4.5,3.8,0.0,1820.0,530.0,0.0,2030.0,80.0,14.0,8.0,0.0,51.0,0.0,0.0,5.7,0.0,0.0,0.0,3.0,1439.0,1368.0,104.0,1.13,18.0,0.0,0.135,0.02,40.0,12.0,120.0,3.0,45.0,0.0,4.19,3.65,2.07,0.152,0.0382,0.0115,0.0171,0.0133,0.0088,0.03,0.0048,0.0009,0.0168,0.0044,0.002,0.0019,0.0025,0.0041,0.0015,0.0037,0.0051,0.00056,0.0038,0.0041,93.9,11.33,0.30%,0,4.19,1,0,0,71.0,0,0,0,0,0.0,0.0,0,1.5,0.0,0.0,1
4.8,4.7,0.0,2020.0,720.0,0.0,1850.0,91.0,23.0,2.0,0.0,56.0,0.0,0.0,7.0,0.0,0.0,0.0,4.0,1447.0,1369.0,86.0,1.17,20.0,0.0,0.144,0.02,42.0,15.0,210.0,4.0,39.0,0.0,4.16,3.63,2.05,0.155,0.0369,0.0099,0.0179,0.0122,0.009,0.0386,0.0053,0.00097,0.0175,0.0047,0.0015,0.0015,0.0025,0.0033,0.0013,0.0035,0.0048,0.0006,0.0045,0.0033,93.9,11.67,0.32%,0,4.16,1,0,0,78.0,0,0,0,0,0.0,0.0,0,1.5,0.0,0.0,1
4.9,4.7,0.0,2530.0,910.0,0.0,1680.0,116.0,20.0,19.0,0.0,54.0,0.0,0.0,7.0,0.0,0.0,0.0,0.0,1437.0,1370.0,97.0,1.1,20.0,0.0,0.147,0.014,43.0,15.0,430.0,7.0,34.0,0.0,4.18,3.66,2.0,0.163,0.0377,0.011,0.0257,0.0169,0.0087,0.0462,0.0056,0.0014,0.0163,0.0044,0.002,0.002,0.0029,0.0036,0.0013,0.0035,0.0049,0.00068,0.0027,0.004,93.9,11.02,0.28%,0,4.18,1,0,0,67.0,0,0,0,0,0.0,0.0,0,1.5,0.0,0.0,1
3.8,2.55,0.0,1620.0,1310.0,0.0,570.0,54.0,121.0,16.0,0.0,19.0,0.0,0.0,3.9,0.0,0.0,0.0,0.0,1465.0,1371.0,90.0,1.0,16.0,0.0,0.084,0.027,43.0,34.0,300.0,8.0,15.0,0.0,4.18,3.19,3.86,0.144,0.041,0.0098,0.0148,0.0086,0.0193,0.0595,0.0047,0.00057,0.027,0.0055,0.0049,0.0016,0.0034,0.0016,0.0014,0.0017,0.0044,0.00038,0.0034,0.00085,92.5,10.0,0.43%,0,4.18,1,0,0,94.0,1,0,0,0,0.0,0.0,0,1.5,0.0,0.0,1
5.1,4.6,0.0,2210.0,710.0,0.0,1460.0,93.0,51.0,0.0,0.0,27.0,0.0,0.0,8.0,0.0,0.0,0.0,0.0,1435.0,1371.0,90.0,1.06,21.0,0.0,0.15,0.02,43.0,14.0,200.0,4.0,39.0,0.0,4.24,3.58,2.56,0.232,0.0392,0.0098,0.0187,0.0096,0.0093,0.136,0.0032,0.00085,0.0215,0.0043,0.0015,0.0014,0.0022,0.0035,0.0012,0.0023,0.0049,0.00083,0.0032,0.0025,93.3,10.59,0.35%,0,4.24,0,0,1,64.0,0,0,0,0,0.0,0.0,0,0.0,0.0,0.0,1
4.2,4.0,0.0,1760.0,490.0,0.0,1750.0,80.0,31.0,2.0,0.0,47.0,0.0,0.0,6.0,0.0,0.0,0.0,4.0,1436.0,1370.0,117.0,1.12,17.0,0.0,0.126,0.019,42.0,12.0,200.0,5.0,42.0,0.0,4.18,3.64,2.08,0.18,0.0384,0.0117,0.0226,0.0134,0.0118,0.0409,0.0052,0.0011,0.0156,0.0045,0.0017,0.0016,0.0024,0.0032,0.0027,0.0033,0.0047,0.00056,0.0024,0.0036,93.9,11.19,0.30%,0,4.18,1,0,0,66.0,0,0,0,0,0.0,0.0,0,1.5,0.0,0.0,1
3.8,3.3,0.0,1500.0,1270.0,0.0,780.0,55.0,150.0,8.0,0.0,20.0,0.0,0.0,4.95,0.0,0.0,0.0,0.0,1455.0,1388.0,85.0,1.05,15.0,0.0,0.108,0.019,39.0,33.0,250.0,7.0,21.0,0.0,4.15,3.15,3.91,0.139,0.04,0.0093,0.0164,0.0106,0.0193,0.017,0.0053,0.00063,0.0234,0.005,0.0049,0.002,0.003,0.0013,0.0013,0.0016,0.0048,0.00033,0.0033,0.0036,92.6,10.53,0.38%,0,4.15,1,0,0,67.0,0,0,0,0,0.0,0.0,0,1.5,0.0,0.0,1
4.2,4.0,0.0,1720.0,510.0,0.0,1660.0,80.0,30.0,1.0,0.0,46.0,0.0,0.0,6.0,0.0,0.0,0.0,0.0,1438.0,1368.0,92.0,1.1,17.0,0.0,0.126,0.019,41.0,12.0,210.0,5.0,40.0,0.0,4.16,3.62,2.09,0.181,0.0389,0.0112,0.0248,0.014,0.0096,0.0515,0.0052,0.0013,0.0187,0.0041,0.0018,0.0016,0.0027,0.0028,0.0014,0.0033,0.0048,0.00055,0.0029,0.0052,93.9,10.95,0.30%,0,4.16,1,0,0,70.0,0,0,0,0,0.0,0.0,0,1.5,0.0,0.0,1
6.0,5.8,0.0,2390.0,1610.0,0.0,1170.0,75.0,222.0,10.0,0.0,32.0,0.0,0.0,9.0,0.0,0.0,0.0,0.0,1445.0,1386.0,125.0,1.07,21.0,0.0,0.18,0.02,40.0,27.0,310.0,5.0,25.0,0.0,4.23,3.18,4.09,0.168,0.0366,0.008,0.0188,0.0102,0.0193,0.119,0.0052,0.0016,0.0252,0.0054,0.0049,0.0015,0.0034,0.0015,0.0015,0.0017,0.0044,0.0005,0.0012,0.0036,92.2,10.67,0.36%,0,4.23,0,0,1,59.0,0,0,0,0,0.0,0.0,0,0.0,0.0,0.0,1
5.0,4.6,0.0,2110.0,590.0,0.0,1980.0,89.0,2.0,0.0,0.0,54.0,0.0,0.0,7.0,0.0,0.0,0.0,5.0,1438.0,1371.0,114.0,1.08,20.0,0.0,0.15,0.016,42.0,12.0,320.0,6.0,40.0,0.0,4.15,3.63,2.02,0.153,0.0375,0.0109,0.0229,0.0161,0.0081,0.0256,0.0056,0.0014,0.0159,0.0047,0.0017,0.0018,0.0026,0.0035,0.0027,0.0033,0.0045,0.00052,0.0025,0.004,94.0,10.8,0.31%,0,4.15,1,0,0,67.0,0,0,0,0,0.0,0.0,0,1.5,0.0,0.0,1
3.6,3.4,0.0,1500.0,640.0,0.0,1460.0,62.0,7.0,2.0,0.0,41.0,0.0,0.0,5.1,0.0,0.0,0.0,0.0,1437.0,1373.0,60.0,1.14,15.0,0.0,0.108,0.02,42.0,18.0,0.0,0.0,41.0,0.0,4.17,3.63,2.09,0.245,0.0345,0.0113,0.0174,0.0104,0.0081,0.4095,0.0035,0.0012,0.0188,0.0042,0.0015,0.0013,0.0022,0.0028,0.0013,0.0035,0.0035,0.0007,0.0015,0.0045,93.1,11.39,0.33%,0,4.17,1,0,0,64.0,0,0,0,0,0.0,0.0,0,1.5,0.0,0.0,1
2.5,2.15,0.0,2110.0,800.0,0.0,1670.0,89.0,60.0,9.0,0.0,28.0,0.0,0.0,2.8,0.0,0.0,0.0,0.0,1443.0,1369.0,90.0,1.12,10.0,0.0,0.075,0.02,42.0,16.0,0.0,0.0,42.0,0.0,4.29,3.64,2.54,0.187,0.0373,0.0102,0.0196,0.0134,0.0098,0.128,0.0048,0.0014,0.0193,0.0043,0.0016,0.0013,0.0025,0.0028,0.0013,0.0034,0.0047,0.00051,0.0019,0.0024,93.3,11.2,0.32%,0,4.29,0,0,1,74.0,0,0,0,0,0.0,0.0,0,0.0,0.0,0.0,1
4.1,4.0,0.0,1740.0,510.0,0.0,1190.0,68.0,12.0,0.0,0.0,44.0,0.0,0.0,6.1,0.0,0.0,0.0,0.0,1440.0,1375.0,86.0,1.07,17.0,0.0,0.123,0.018,40.0,12.0,0.0,0.0,44.0,0.0,4.14,3.6,2.11,0.25,0.0328,0.011,0.0179,0.0109,0.0055,0.4095,0.0032,0.0012,0.0175,0.0044,0.0016,0.0015,0.0021,0.0029,0.0012,0.0031,0.005,0.00074,0.0017,0.0036,93.2,10.73,0.32%,0,4.14,1,0,0,65.0,0,0,0,0,0.0,0.0,0,1.5,0.0,0.0,1
3.6,3.5,0.0,1560.0,1170.0,0.0,660.0,44.0,156.0,0.0,0.0,21.0,0.0,0.0,5.1,0.0,0.0,0.0,0.0,1451.0,1383.0,81.0,1.17,15.0,0.0,0.108,0.019,42.0,32.0,310.0,8.0,18.0,0.0,4.11,3.12,3.86,0.151,0.0427,0.0094,0.0205,0.0113,0.0176,0.0158,0.0056,0.00081,0.0204,0.0058,0.0049,0.0015,0.0037,0.0010999999999999,0.0012,0.0016,0.0048,0.00038,0.0015,0.0036,92.6,11.67,0.34%,0,4.11,1,0,0,68.0,0,0,0,0,0.0,0.0,0,1.5,0.0,0.0,1
2.8,2.65,0.0,2330.0,1580.0,0.0,1190.0,81.0,130.0,28.0,0.0,15.0,0.0,0.0,3.9,0.0,0.0,0.0,0.0,1460.0,1392.0,98.0,1.07,12.0,0.0,0.084,0.025,42.0,28.0,400.0,7.0,21.0,0.0,4.13,3.16,3.81,0.154,0.0378,0.0091,0.019,0.0113,0.0193,0.0131,0.0056,0.00087,0.0219,0.0056,0.0049,0.0014,0.003,0.0010999999999999,0.0012,0.0013,0.0026,0.0004,0.0018,0.00067,92.7,10.71,0.39%,0,4.13,1,0,0,68.0,0,0,0,0,0.0,0.0,0,1.5,0.0,0.0,1
2.8,2.65,0.0,0.0,0.0,0.0,0.0,0.0,0.0,0.0,0.0,15.0,0.0,0.0,3.9,0.0,0.0,0.0,0.0,1451.0,1387.0,86.0,1.07,12.0,0.0,0.084,0.025,30.0,0.0,0.0,0.0,0.0,0.0,4.17,3.19,3.85,0.156,0.0392,0.0099,0.0196,0.0116,0.0193,0.0146,0.0056,0.00092,0.022,0.0058,0.0049,0.0017,0.003,0.0010999999999999,0.0013,0.0015,0.0049,0.00045,0.0019,0.0036,92.6,10.71,0.38%,0,4.17,1,0,0,64.0,0,0,0,0,0.0,0.0,0,1.5,0.0,0.0,1
4.8,4.4,0.0,2030.0,810.0,0.0,1770.0,78.0,2.0,2.0,0.0,55.0,0.0,0.0,6.6,0.0,0.0,0.0,0.0,1451.0,1369.0,100.0,1.15,20.0,0.0,0.144,0.019,42.0,17.0,190.0,4.0,37.0,0.0,4.17,3.64,2.03,0.171,0.0379,0.0101,0.0241,0.0196,0.0074,0.0481,0.0056,0.0013,0.0147,0.0043,0.0015,0.0013,0.0029,0.0031,0.0013,0.0032,0.005,0.0006,0.0042,0.0029,93.9,11.46,0.32%,0,4.17,1,0,0,82.0,1,0,0,0,0.0,0.0,0,1.5,0.0,0.0,1
4.1,4.0,0.0,1720.0,560.0,0.0,1820.0,77.0,28.0,0.0,0.0,44.0,0.0,0.0,6.0,0.0,0.0,0.0,4.0,1439.0,1372.0,73.0,1.07,17.0,0.0,0.123,0.017,42.0,14.0,0.0,0.0,44.0,0.0,4.12,3.59,2.07,0.245,0.0323,0.0107,0.0195,0.0138,0.0113,0.4095,0.0035,0.00094,0.0156,0.0037,0.0014,0.0014,0.002,0.0027,0.0027,0.0034,0.0047,0.00069,0.0036,0.003,93.2,10.73,0.32%,0,4.12,1,0,0,67.0,0,0,0,0,0.0,0.0,0,1.5,0.0,0.0,1
5.0,4.6,0.0,2600.0,920.0,0.0,1870.0,115.0,55.0,2.0,0.0,29.0,0.0,0.0,6.9,0.0,0.0,0.0,0.0,1435.0,1370.0,90.0,1.16,20.0,0.0,0.15,0.018,42.0,15.0,0.0,0.0,43.0,0.0,4.22,3.57,2.54,0.194,0.0391,0.0102,0.0199,0.0128,0.0112,0.103,0.0032,0.00093,0.0195,0.0047,0.0015,0.0015,0.0024,0.0031,0.0012,0.0025,0.0047,0.0007,0.0042,0.0018,93.4,11.6,0.34%,0,4.22,0,0,1,65.0,0,0,0,0,0.0,0.0,0,0.0,0.0,0.0,1
4.8,4.5,0.0,2020.0,620.0,0.0,2260.0,85.0,5.0,0.0,0.0,52.0,0.0,0.0,6.7,0.0,0.0,0.0,0.0,1435.0,1358.0,94.0,1.08,20.0,0.0,0.15,0.019,40.0,12.0,100.0,2.0,45.0,0.0,4.2,3.68,2.02,0.174,0.0388,0.0104,0.0206,0.014,0.0069,0.0328,0.0049,0.00051,0.0153,0.0045,0.0013,0.0013,0.0025,0.0027,0.0011,0.0032,0.0043,0.00062,0.0043,0.0038,93.9,10.83,0.33%,0,4.2,0,0,1,77.0,0,0,0,0,0.0,0.0,0,0.0,0.0,0.0,1
4.8,4.5,0.0,2120.0,710.0,0.0,1670.0,95.0,38.0,0.0,0.0,52.0,0.0,0.0,6.7,0.0,0.0,0.0,0.0,1435.0,1361.0,91.0,1.08,20.0,0.0,0.15,0.017,44.0,15.0,100.0,2.0,35.0,0.0,4.18,3.66,2.01,0.173,0.0343,0.0105,0.0188,0.0131,0.0095,0.0284,0.0035,0.00081,0.0148,0.0042,0.0014,0.0013,0.002,0.0026,0.0011,0.0031,0.0044,0.00055,0.0058,0.0026,94.0,10.83,0.31%,0,4.18,1,0,0,74.0,0,0,0,0,0.0,0.0,0,1.5,0.0,0.0,1
2.8,2.65,0.0,2300.0,1500.0,0.0,1290.0,80.0,205.0,27.0,0.0,14.0,0.0,0.0,3.9,0.0,0.0,0.0,0.0,1461.0,1391.0,90.0,1.0,12.0,0.0,0.084,0.022,41.0,27.0,510.0,9.0,23.0,0.0,4.16,3.18,3.83,0.179,0.0382,0.0109,0.0299,0.017,0.0149,0.0302,0.0056,0.0013,0.0186,0.0058,0.0049,0.0013,0.0028,0.0012,0.0016,0.0013,0.0028,0.00037,0.0035,0.0018,92.6,10.0,0.38%,0,4.16,1,0,0,70.0,0,0,0,0,0.0,0.0,0,1.5,0.0,0.0,1
