Repository: Shrinidhigans/FoundryAI

## Architecture Overview

```
melting_cleaned_final.xlsx
         │
         ▼
stage1_data_cleaning.py         → outputs/melting_cleaned_stage1.csv
         │
         ▼
stage2_feature_engineering.py   → outputs/melting_features_stage2.csv
         │
         ├──▶ stage3_supervised_model.py  → models/best_classifier.pkl
         │                                   models/feature_columns.pkl
         │
         ├──▶ stage4_pca_clustering.py    → models/pca_model.pkl
         │                                   models/kmeans_model.pkl
         │
         ├──▶ stage5_anomaly_detection.py → models/isolation_forest.pkl

File: outputs/melting_features_stage2.csv (part 18 of 28)
tapped_wt,pouring_wt,last_heel_metal,lcrca_addition_1,sg_pigaddition_1,sg_pigaddition_2,rr,graphite,silicon_addition_1,silicon_addition_2,mn,low_re_fsm,zero_re_fsm,high_re_fsm,ultraseed,superseed,cs,al,preseed,tapping_temp,pouring_temp,pouring_time_sec,fsm,barinoc,reseed,sb,bath_s,crca,sg_pig,sorel_total,sorel_addition,rr_1,heel,ce,c,si,mn_1,p,s,cr,ni,al_1,cu,co,nb,ti,v,w,pb,sn,as,zr,ce_1,sb_1,b,zn,n,fe,fsmaddition_mt,mg_recovery,defect,feat_ce_calculated,feat_ce_hypo_risk,feat_ce_hyper_risk,feat_ce_optimal,feat_temp_loss,feat_temp_loss_risk,feat_temp_loss_low,feat_pouring_stability,feat_pouring_risk,feat_oxidation_risk,feat_graphitization_index,feat_white_iron_risk,feat_shrinkage_risk_index,feat_gas_risk_index,feat_chemistry_instability,feat_chemistry_ok
2.8,2.65,0.0,0.0,0.0,0.0,0.0,0.0,0.0,0.0,0.0,14.0,0.0,0.0,3.9,0.0,0.0,0.0,0.0,1455.0,1392.0,100.0,1.0,12.0,0.0,0.084,0.022,30.0,0.0,0.0,0.0,0.0,0.0,4.14,3.16,3.85,0.181,0.0385,0.0087,0.0302,0.017,0.0164,0.0312,0.0056,0.0013,0.019,0.006,0.0049,0.0013,0.0028,0.0010999999999999,0.0015,0.0015,0.0034,0.00038,0.0033,0.0007,92.6,10.0,0.39%,0,4.14,1,0,0,63.0,0,0,0,0,0.0,0.0,0,1.5,0.0,0.0,1
4.2,4.1,0.0,1820.0,800.0,0.0,1190.0,80.0,16.0,0.0,0.0,45.0,0.0,0.0,6.1,0.0,0.0,0.0,0.0,1441.0,1376.0,68.0,1.07,17.0,0.0,0.126,0.019,43.0,19.0,0.0,0.0,38.0,0.0,4.17,3.63,2.11,0.216,0.033,0.0104,0.0157,0.0131,0.007,0.4095,0.0036,0.00069,0.0195,0.0044,0.0016,0.0014,0.002,0.0027,0.0011,0.0034,0.0049,0.0006,0.0016,0.0028,93.2,10.71,0.35%,0,4.17,1,0,0,65.0,0,0,0,0,0.0,0.0,0,1.5,0.0,0.0,1
4.1,4.0,0.0,1710.0,610.0,0.0,1270.0,70.0,8.0,0.0,0.0,44.0,0.0,0.0,6.1,0.0,0.0,0.0,4.0,1441.0,1372.0,100.0,1.07,17.0,0.0,0.123,0.019,40.0,14.0,0.0,0.0,46.0,0.0,4.11,3.57,2.09,0.258,0.0334,0.0115,0.0187,0.0146,0.0054,0.4095,0.0046,0.0011,0.0202,0.0047,0.002,0.0014,0.0023,0.003,0.0011,0.0034,0.0049,0.00065,0.0017,0.0026,93.2,10.73,0.33%,0,4.11,1,0,0,69.0,0,0,0,0,0.0,0.0,0,1.5,0.0,0.0,1
4.8,4.4,0.0,2020.0,610.0,0.0,1860.0,86.0,0.0,0.0,0.0,53.0,0.0,0.0,6.6,0.0,0.0,0.0,0.0,1438.0,1368.0,117.0,1.1,20.0,0.0,0.144,0.015,42.0,13.0,310.0,6.0,39.0,0.0,4.19,3.67,2.01,0.148,0.0388,0.0101,0.0195,0.0137,0.0071,0.024,0.0056,0.00097,0.0178,0.0054,0.0017,0.0015,0.0025,0.0032,0.0013,0.0038,0.0046,0.00056,0.0025,0.0034,94.0,11.04,0.30%,0,4.19,1,0,0,70.0,0,0,0,0,0.0,0.0,0,1.5,0.0,0.0,1
4.9,4.4,0.0,0.0,50.0,0.0,0.0,2.0,3.0,0.0,0.0,54.0,0.0,0.0,6.6,0.0,0.0,0.0,5.0,1435.0,1365.0,102.0,1.1,20.0,0.0,0.15,0.016,30.0,1.0,50.0,1.0,0.0,0.0,4.19,3.65,2.08,0.175,0.038,0.0101,0.0224,0.0171,0.0092,0.0505,0.0056,0.0019,0.0147,0.0051,0.0023,0.0019,0.0029,0.004,0.0036,0.0036,0.0049,0.00061,0.0037,0.0026,93.8,11.02,0.31%,0,4.19,1,0,0,70.0,0,0,0,0,0.0,0.0,0,1.5,0.0,0.0,1
13.0,12.5,0.0,5420.0,1830.0,0.0,3490.0,235.0,25.0,0.0,0.0,165.0,0.0,0.0,20.0,0.0,0.0,0.0,13.0,1446.0,1368.0,140.0,1.27,52.0,0.0,0.39,0.016,42.0,14.0,1220.0,9.0,31.0,0.0,4.28,3.76,2.02,0.176,0.038,0.0076,0.0226,0.0154,0.0081,0.0391,0.0056,0.003,0.0168,0.0047,0.0018,0.0014,0.0029,0.0032,0.0027,0.0038,0.0046,0.0007,0.0014,0.0049,93.8,12.69,0.28%,0,4.28,0,0,1,78.0,0,0,0,0,0.0,0.0,0,0.0,0.0,0.0,1
8.5,8.0,0.0,3430.0,1130.0,0.0,2640.0,150.0,40.0,4.0,0.0,88.0,0.0,0.0,12.0,0.0,0.0,0.0,10.0,1427.0,1361.0,104.0,1.04,34.0,0.0,0.25,0.016,40.0,13.0,970.0,11.0,35.0,0.0,4.25,3.71,2.1,0.185,0.0358,0.0098,0.023,0.0173,0.0098,0.0292,0.0056,0.0029,0.018,0.0048,0.0016,0.0014,0.003,0.0031,0.0031,0.0032,0.0044,0.00071,0.0014,0.0033,93.8,10.35,0.34%,0,4.25,0,0,1,66.0,0,0,0,0,0.0,0.0,0,0.0,0.0,0.0,1
4.5,3.5,0.0,1900.0,620.0,0.0,1630.0,83.0,20.0,0.0,0.0,50.0,0.0,0.0,5.1,0.0,0.0,0.0,0.0,1439.0,1371.0,68.0,1.11,18.0,0.0,0.135,0.015,42.0,14.0,350.0,8.0,36.0,0.0,4.27,3.75,2.02,0.142,0.0383,0.0109,0.0178,0.0125,0.0056,0.027,0.0056,0.00076,0.0152,0.0051,0.0018,0.0016,0.0024,0.0031,0.0012,0.0034,0.0045,0.00046,0.0029,0.0041,93.9,11.11,0.30%,0,4.27,0,0,1,68.0,0,0,0,0,0.0,0.0,0,0.0,0.0,0.0,1
4.5,3.4,0.0,1150.0,250.0,0.0,1000.0,60.0,17.0,6.0,0.0,51.0,0.0,0.0,5.1,0.0,0.0,0.0,0.0,1457.0,1373.0,74.0,1.13,18.0,0.0,0.135,0.016,30.0,6.0,300.0,7.0,22.0,0.0,4.29,3.75,2.08,0.143,0.0378,0.0118,0.0181,0.0129,0.007,0.0204,0.0056,0.0013,0.0165,0.0055,0.0016,0.0015,0.0028,0.0035,0.0012,0.0038,0.0049,0.00049,0.003,0.0038,93.8,11.33,0.29%,0,4.29,0,0,1,84.0,1,0,0,0,0.0,0.0,0,0.0,0.0,0.0,1
4.8,4.6,0.0,2020.0,740.0,0.0,1530.0,85.0,5.0,3.0,0.0,55.0,0.0,0.0,6.9,0.0,0.0,0.0,0.0,1440.0,1370.0,90.0,1.15,20.0,0.0,0.144,0.02,42.0,15.0,0.0,0.0,43.0,0.0,4.13,3.58,2.12,0.288,0.0355,0.011,0.019,0.0112,0.0083,0.4095,0.0043,0.0032,0.0212,0.0047,0.0015,0.0015,0.0027,0.0036,0.0025,0.0033,0.0049,0.00069,0.0016,0.003,93.1,11.46,0.30%,0,4.13,1,0,0,70.0,0,0,0,0,0.0,0.0,0,1.5,0.0,0.0,1
4.2,4.1,0.0,1770.0,610.0,0.0,1670.0,70.0,10.0,0.0,0.0,47.0,0.0,0.0,6.1,0.0,0.0,0.0,4.0,1438.0,1372.0,104.0,1.12,17.0,0.0,0.126,0.019,42.0,15.0,150.0,4.0,40.0,0.0,4.21,3.66,2.11,0.16,0.0397,0.0099,0.0178,0.0119,0.0056,0.0695,0.0052,0.0027,0.0187,0.0047,0.0017,0.0016,0.0028,0.0036,0.0013,0.0034,0.0048,0.00051,0.0013,0.0032,93.8,11.19,0.31%,0,4.21,0,0,1,66.0,0,0,0,0,0.0,0.0,0,0.0,0.0,0.0,1
3.8,3.3,0.0,1560.0,1310.0,0.0,720.0,50.0,140.0,4.0,0.0,23.0,0.0,0.0,5.0,0.0,0.0,0.0,0.0,1455.0,1385.0,75.0,1.21,16.0,0.0,0.114,0.019,41.0,34.0,210.0,6.0,19.0,0.0,4.15,3.15,3.9,0.15,0.0407,0.0094,0.0187,0.0101,0.0178,0.022,0.0043,0.0024,0.0215,0.0051,0.0049,0.0016,0.003,0.0017,0.0011,0.0015,0.0048,0.0004,0.00097,0.0007,92.6,12.11,0.29%,0,4.15,1,0,0,70.0,0,0,0,0,0.0,0.0,0,1.5,0.0,0.0,1
9.5,8.9,0.0,3710.0,2520.0,0.0,2250.0,140.0,210.0,3.0,0.0,0.0,0.0,0.0,14.0,0.0,0.0,0.0,0.0,1425.0,1358.0,90.0,1.0,38.0,0.0,0.285,0.012,39.0,27.0,1020.0,11.0,24.0,0.0,4.25,3.5,2.91,0.15,0.0357,0.006,0.0195,0.0269,0.0193,0.0134,0.0056,0.0025,0.0164,0.005,0.0049,0.0017,0.0041,0.0015,0.0013,0.0003,0.0041,0.00042,0.00095,0.0011,93.1,10.0,0.35%,0,4.25,0,0,1,67.0,0,0,0,0,0.0,0.0,0,0.0,0.0,0.0,1
4.5,3.5,0.0,1820.0,520.0,0.0,1810.0,87.0,0.0,0.0,0.0,53.0,0.0,0.0,5.1,0.0,0.0,0.0,5.0,1438.0,1372.0,69.0,1.18,18.0,0.0,0.135,0.019,40.0,12.0,350.0,8.0,40.0,0.0,4.26,3.74,2.02,0.153,0.0386,0.0113,0.0233,0.0222,0.0056,0.0359,0.0056,0.0026,0.0158,0.0048,0.0017,0.0016,0.0032,0.0036,0.0018,0.0032,0.0049,0.00052,0.0013,0.0053,93.8,11.78,0.27%,0,4.26,0,0,1,66.0,0,0,0,0,0.0,0.0,0,0.0,0.0,0.0,1
3.8,3.7,0.0,810.0,390.0,0.0,800.0,33.0,40.0,0.0,0.0,21.0,0.0,0.0,5.7,0.0,0.0,0.0,0.0,1431.0,1377.0,90.0,1.11,16.0,0.0,0.114,0.017,30.0,10.0,0.0,0.0,21.0,0.0,4.23,3.58,2.53,0.244,0.0379,0.0094,0.0217,0.0157,0.0089,0.122,0.0056,0.0021,0.017,0.0047,0.0018,0.0015,0.003,0.0033,0.0012,0.0025,0.0048,0.00063,0.006,0.0025,93.3,11.05,0.32%,0,4.23,0,0,1,54.0,0,0,0,0,0.0,0.0,0,0.0,0.0,0.0,1
4.2,4.1,0.0,1770.0,800.0,0.0,1110.0,73.0,15.0,4.0,0.0,47.0,0.0,0.0,6.1,0.0,0.0,0.0,0.0,1439.0,1369.0,78.0,1.12,17.0,0.0,0.126,0.02,42.0,19.0,0.0,0.0,39.0,0.0,4.19,3.64,2.12,0.234,0.0334,0.0109,0.0182,0.0115,0.0062,0.4095,0.0051,0.0019,0.0172,0.0047,0.0016,0.0012,0.0024,0.0029,0.0011,0.0031,0.0047,0.00066,0.0013,0.004,93.1,11.19,0.33%,0,4.19,1,0,0,70.0,0,0,0,0,0.0,0.0,0,1.5,0.0,0.0,1
3.6,3.3,0.0,1600.0,1290.0,0.0,800.0,50.0,134.0,0.0,0.0,20.0,0.0,0.0,4.95,0.0,0.0,0.0,0.0,1449.0,1382.0,74.0,1.11,15.0,0.0,0.108,0.027,40.0,32.0,310.0,8.0,20.0,0.0,4.16,3.17,3.87,0.155,0.04,0.0057,0.0173,0.0104,0.0169,0.0411,0.0046,0.00093,0.0217,0.0056,0.0049,0.0016,0.003,0.0012,0.0012,0.0015,0.0047,0.00046,0.00088,0.0014,92.6,11.11,0.40%,0,4.16,1,0,0,67.0,0,0,0,0,0.0,0.0,0,1.5,0.0,0.0,1
3.8,3.6,0.0,1430.0,410.0,0.0,950.0,55.0,20.0,2.0,0.0,22.0,0.0,0.0,5.4,0.0,0.0,0.0,0.0,1438.0,1367.0,100.0,1.16,16.0,0.0,0.114,0.02,38.0,11.0,100.0,3.0,38.0,0.0,4.23,3.57,2.57,0.229,0.0406,0.0101,0.0184,0.012,0.0084,0.119,0.005,0.0013,0.0184,0.0055,0.0017,0.0014,0.0026,0.0032,0.0013,0.0023,0.005,0.00072,0.0024,0.0028,93.3,11.58,0.32%,0,4.23,0,0,1,71.0,0,0,0,0,0.0,0.0,0,0.0,0.0,0.0,1
4.2,3.9,0.0,1770.0,590.0,0.0,1330.0,65.0,0.0,0.0,0.0,46.0,0.0,0.0,6.0,0.0,0.0,0.0,4.0,1440.0,1372.0,90.0,1.1,17.0,0.0,0.123,0.019,42.0,14.0,0.0,0.0,44.0,0.0,4.15,3.6,2.11,0.256,0.0371,0.0108,0.0165,0.0107,0.0087,0.4095,0.0037,0.0016,0.0196,0.0049,0.0019,0.0017,0.0024,0.0033,0.0031,0.0034,0.0049,0.00076,0.002,0.0031,93.1,10.95,0.32%,0,4.15,1,0,0,68.0,0,0,0,0,0.0,0.0,0,1.5,0.0,0.0,1
2.8,2.6,0.0,2310.0,1640.0,0.0,1340.0,65.0,160.0,14.0,0.0,14.0,0.0,0.0,3.9,0.0,0.0,0.0,0.0,1461.0,1392.0,82.0,1.0,12.0,0.0,0.084,0.028,41.0,29.0,310.0,6.0,24.0,0.0,4.11,3.14,3.82,0.148,0.0392,0.0104,0.0189,0.0127,0.0165,0.0488,0.0055,0.00088,0.0214,0.0064,0.0049,0.0014,0.003,0.0010999999999999,0.0012,0.0011,0.0037,0.00056,0.0031,0.001,92.6,10.0,0.40%,0,4.11,1,0,0,69.0,0,0,0,0,0.0,0.0,0,1.5,0.0,0.0,1
2.8,2.6,0.0,0.0,0.0,0.0,0.0,0.0,0.0,0.0,0.0,14.0,0.0,0.0,3.9,0.0,0.0,0.0,0.0,1455.0,1392.0,78.0,1.0,12.0,0.0,0.084,0.028,30.0,0.0,0.0,0.0,0.0,0.0,4.14,3.16,3.86,0.149,0.0394,0.0099,0.0187,0.0126,0.0179,0.0513,0.0056,0.00079,0.0214,0.0064,0.0049,0.0016,0.003,0.0012,0.0011,0.0015,0.0039,0.00057,0.0031,0.00078,92.6,10.0,0.43%,0,4.14,1,0,0,63.0,0,0,0,0,0.0,0.0,0,1.5,0.0,0.0,1
3.8,3.4,0.0,1590.0,480.0,0.0,1410.0,78.0,10.0,7.0,0.0,45.0,0.0,0.0,5.1,0.0,0.0,0.0,0.0,1438.0,1365.0,73.0,1.18,16.0,0.0,0.114,0.019,42.0,13.0,320.0,8.0,37.0,0.0,4.23,3.71,2.0,0.184,0.0396,0.0095,0.0205,0.0269,0.0074,0.0311,0.0056,0.0016,0.0142,0.0052,0.0016,0.0016,0.0027,0.0033,0.0012,0.0036,0.0048,0.00056,0.002,0.0028,93.9,11.84,0.28%,0,4.23,0,0,1,73.0,0,0,0,0,0.0,0.0,0,0.0,0.0,0.0,1
4.2,4.1,0.0,1820.0,790.0,0.0,1180.0,70.0,17.0,2.0,0.0,48.0,0.0,0.0,6.1,0.0,0.0,0.0,0.0,1435.0,1366.0,80.0,1.14,16.0,0.0,0.126,0.019,43.0,19.0,0.0,0.0,38.0,0.0,4.18,3.62,2.16,0.231,0.0331,0.011,0.0138,0.0104,0.0065,0.4095,0.0034,0.00081,0.0178,0.0056,0.0016,0.0015,0.0021,0.0029,0.0013,0.0031,0.0047,0.00071,0.0035,0.0064,93.0,11.43,0.32%,0,4.18,1,0,0,69.0,0,0,0,0,0.0,0.0,0,1.5,0.0,0.0,1
3.8,3.4,0.0,1620.0,690.0,0.0,1280.0,71.0,17.0,0.0,0.0,44.0,0.0,0.0,5.1,0.0,0.0,0.0,0.0,1453.0,1369.0,67.0,1.16,16.0,0.0,0.114,0.02,43.0,18.0,210.0,6.0,34.0,0.0,4.27,3.74,2.03,0.15,0.0379,0.009,0.0161,0.0153,0.0068,0.0374,0.0035,0.0011,0.0141,0.0049,0.0014,0.0013,0.002,0.0028,0.0012,0.0032,0.0047,0.00058,0.0043,0.0039,93.9,11.58,0.32%,0,4.27,0,0,1,84.0,1,0,0,0,0.0,0.0,0,0.0,0.0,0.0,1
5.0,4.6,0.0,2030.0,1080.0,0.0,1550.0,90.0,56.0,4.0,0.0,28.0,0.0,0.0,6.8,0.0,0.0,0.0,0.0,1437.0,1370.0,90.0,1.12,21.0,0.0,0.15,0.016,39.0,21.0,200.0,4.0,36.0,0.0,4.23,3.58,2.52,0.228,0.0389,0.0115,0.0168,0.0269,0.0085,0.117,0.0033,0.0012,0.015,0.0045,0.0014,0.0011,0.0022,0.0029,0.0013,0.002,0.0044,0.00099,0.0013,0.0033,93.4,11.2,0.30%,0,4.23,0,0,1,67.0,0,0,0,0,0.0,0.0,0,0.0,0.0,0.0,1
4.6,4.5,0.0,2010.0,690.0,0.0,2100.0,95.0,21.0,0.0,0.0,51.0,0.0,0.0,6.6,0.0,0.0,0.0,5.0,1438.0,1371.0,94.0,1.11,19.0,0.0,0.138,0.021,42.0,14.0,0.0,0.0,44.0,0.0,4.15,3.63,2.02,0.16,0.0374,0.0108,0.0152,0.0139,0.0096,0.0456,0.0033,0.00084,0.0152,0.0046,0.0014,0.0012,0.0019,0.003,0.003,0.0032,0.0046,0.0005,0.0055,0.004,94.0,11.09,0.33%,0,4.15,1,0,0,67.0,0,0,0,0,0.0,0.0,0,1.5,0.0,0.0,1
4.2,4.0,0.0,1610.0,510.0,0.0,1880.0,80.0,3.0,0.0,0.0,44.0,0.0,0.0,6.1,0.0,0.0,0.0,0.0,1437.0,1374.0,95.0,1.05,17.0,0.0,0.126,0.024,38.0,12.0,0.0,0.0,45.0,0.0,4.19,3.66,2.06,0.176,0.0379,0.011,0.0188,0.0131,0.0084,0.0631,0.0034,0.0008,0.0153,0.005,0.0014,0.0012,0.0019,0.0029,0.0027,0.0029,0.0038,0.00058,0.0021,0.0049,93.9,10.48,0.34%,0,4.19,1,0,0,63.0,0,0,0,0,0.0,0.0,0,1.5,0.0,0.0,1
4.6,4.55,0.0,1940.0,660.0,0.0,1210.0,78.0,0.0,0.0,0.0,51.0,0.0,0.0,6.8,0.0,0.0,0.0,5.0,1441.0,1373.0,88.0,1.11,19.0,0.0,0.138,0.019,42.0,14.0,0.0,0.0,43.0,0.0,4.12,3.57,2.12,0.255,0.0341,0.0103,0.0147,0.0113,0.0081,0.4095,0.0035,0.0011,0.0177,0.0048,0.0018,0.0012,0.0021,0.0031,0.0031,0.0034,0.0046,0.00068,0.0056,0.005,93.2,11.09,0.34%,0,4.12,1,0,0,68.0,0,0,0,0,0.0,0.0,0,1.5,0.0,0.0,1
3.8,3.5,0.0,910.0,340.0,0.0,750.0,42.0,3.0,5.0,0.0,42.0,0.0,0.0,5.1,0.0,0.0,0.0,4.0,1435.0,1372.0,68.0,1.11,16.0,0.0,0.114,0.014,30.0,9.0,0.0,0.0,20.0,0.0,4.27,3.74,2.03,0.164,0.0395,0.0094,0.0158,0.0247,0.0093,0.029,0.0032,0.0011,0.0147,0.0049,0.0016,0.0016,0.0022,0.0036,0.0033,0.0034,0.0049,0.00068,0.0032,0.0042,93.8,11.05,0.30%,0,4.27,0,0,1,63.0,0,0,0,0,0.0,0.0,0,0.0,0.0,0.0,1
3.8,3.7,0.0,100.0,200.0,0.0,0.0,4.0,0.0,0.0,0.0,20.0,0.0,0.0,5.7,0.0,0.0,0.0,0.0,1437.0,1373.0,81.0,1.05,16.0,0.0,0.114,0.011,30.0,5.0,0.0,0.0,0.0,0.0,4.23,3.58,2.51,0.223,0.037,0.0081,0.0198,0.0269,0.0095,0.123,0.0035,0.0014,0.0164,0.0052,0.0017,0.0015,0.0023,0.0034,0.002,0.0022,0.005,0.00088,0.0028,0.0034,93.3,10.53,0.33%,0,4.23,0,0,1,64.0,0,0,0,0,0.0,0.0,0,0.0,0.0,0.0,1
3.8,3.5,0.0,740.0,490.0,0.0,570.0,57.0,2.0,2.0,0.0,42.0,0.0,0.0,5.1,0.0,0.0,0.0,4.0,1436.0,1370.0,74.0,1.11,16.0,0.0,0.114,0.013,30.0,13.0,0.0,0.0,15.0,0.0,4.27,3.75,2.01,0.168,0.0388,0.0113,0.0151,0.0269,0.0075,0.0187,0.003,0.001,0.0166,0.005,0.0016,0.0014,0.002,0.0032,0.0027,0.0031,0.0049,0.00067,0.0024,0.0048,93.9,11.05,0.29%,0,4.27,0,0,1,66.0,0,0,0,0,0.0,0.0,0,0.0,0.0,0.0,1
3.8,3.7,0.0,1600.0,670.0,0.0,1530.0,64.0,60.0,0.0,0.0,21.0,0.0,0.0,5.7,0.0,0.0,0.0,0.0,1438.0,1371.0,79.0,1.11,16.0,0.0,0.114,0.017,42.0,18.0,0.0,0.0,40.0,0.0,4.21,3.55,2.57,0.224,0.0407,0.0086,0.0168,0.0136,0.0102,0.15,0.0028,0.00066,0.0192,0.0053,0.0015,0.0015,0.0021,0.0032,0.0012,0.0021,0.005,0.00073,0.0023,0.003,93.3,11.05,0.34%,0,4.21,0,0,1,67.0,0,0,0,0,0.0,0.0,0,0.0,0.0,0.0,1
6.3,6.2,0.0,2460.0,1820.0,0.0,1570.0,100.0,120.0,8.0,0.0,31.0,0.0,0.0,9.0,0.0,0.0,0.0,5.0,1436.0,1377.0,91.0,0.98,25.0,0.0,0.185,0.02,39.0,29.0,450.0,7.0,25.0,0.0,4.23,3.49,2.89,0.166,0.0392,0.0088,0.0177,0.0165,0.0171,0.017,0.0027,0.0014,0.0146,0.0046,0.0049,0.0014,0.0033,0.0013,0.002,0.0014,0.0046,0.00043,0.0017,0.0034,93.2,9.84,0.37%,0,4.23,0,0,1,59.0,0,0,0,0,0.0,0.0,0,0.0,0.0,0.0,1
2.8,2.6,0.0,0.0,0.0,0.0,0.0,0.0,0.0,0.0,0.0,16.0,0.0,0.0,3.9,0.0,0.0,0.0,0.0,1455.0,1390.0,118.0,1.14,12.0,0.0,0.084,0.02,30.0,0.0,0.0,0.0,0.0,0.0,4.16,3.17,3.86,0.161,0.0405,0.0108,0.0175,0.0109,0.0193,0.022,0.0031,0.00049,0.0206,0.0051,0.0049,0.0016,0.0032,0.0013,0.0012,0.0015,0.0046,0.00042,0.0028,0.0039,92.6,11.43,0.32%,0,4.16,1,0,0,65.0,0,0,0,0,0.0,0.0,0,1.5,0.0,0.0,1
4.6,4.5,0.0,1940.0,610.0,0.0,1410.0,78.0,0.0,0.0,0.0,53.0,0.0,0.0,6.8,0.0,0.0,0.0,0.0,1435.0,1372.0,85.0,1.15,19.0,0.0,0.138,0.019,42.0,13.0,0.0,0.0,45.0,0.0,4.16,3.6,2.17,0.272,0.0339,0.0103,0.0182,0.0109,0.0049,0.4095,0.0037,0.0014,0.018,0.0045,0.0018,0.0014,0.0023,0.0032,0.0011,0.0032,0.0047,0.00074,0.0029,0.0024,93.1,11.52,0.30%,0,4.16,1,0,0,63.0,0,0,0,0,0.0,0.0,0,1.5,0.0,0.0,1
18.0,16.7,0.0,6560.0,4110.0,0.0,5720.0,316.0,125.0,22.0,0.0,179.0,0.0,0.0,21.0,0.0,0.0,0.0,20.0,1437.0,1366.0,211.0,1.14,52.8,0.0,0.7350000000000001,0.01,40.0,11.0,1640.0,14.0,35.0,0.0,4.25,3.75,1.95,0.141,0.0338,0.0079,0.014,0.0269,0.0072,0.0091,0.0038,0.00029,0.0114,0.004,0.0013,0.0012,0.0019,0.0025,0.0017,0.0028,0.0038,0.00063,0.0011,0.0071,93.8,11.4,0.26%,0,4.25,0,0,1,71.0,0,0,0,0,0.0,0.0,0,0.0,0.0,0.0,1
5.7,4.4,0.0,2390.0,790.0,0.0,2520.0,90.0,3.0,0.0,0.0,66.0,0.0,0.0,6.6,0.0,0.0,0.0,5.0,1438.0,1368.0,87.0,1.16,23.0,0.0,0.17,0.019,42.0,14.0,0.0,0.0,44.0,0.0,4.15,3.63,2.02,0.18,0.0391,0.0115,0.0221,0.0218,0.0064,0.0458,0.0034,0.00078,0.0181,0.0058,0.0013,0.0014,0.0022,0.0028,0.0015,0.0032,0.005,0.00062,0.0017,0.0036,93.9,11.58,0.29%,0,4.15,1,0,0,70.0,0,0,0,0,0.0,0.0,0,1.5,0.0,0.0,1
4.2,4.2,0.0,2000.0,890.0,0.0,1070.0,84.0,0.0,0.0,0.0,43.0,0.0,0.0,6.0,0.0,0.0,0.0,0.0,1438.0,1372.0,81.0,1.02,17.0,0.0,0.126,0.015,39.0,17.0,0.0,0.0,35.0,0.0,4.14,3.59,2.13,0.25,0.0353,0.0101,0.0187,0.0218,0.0063,0.4095,0.0032,0.00097,0.0253,0.0066,0.0027,0.0016,0.0024,0.0032,0.0012,0.0032,0.0051,0.00071,0.006,0.0037,93.1,10.24,0.33%,0,4.14,1,0,0,66.0,0,0,0,0,0.0,0.0,0,1.5,0.0,0.0,1
3.8,3.4,0.0,1600.0,560.0,0.0,1640.0,77.0,3.0,0.0,0.0,44.0,0.0,0.0,5.1,0.0,0.0,0.0,4.0,1439.0,1363.0,74.0,1.16,16.0,0.0,0.114,0.019,42.0,15.0,0.0,0.0,43.0,0.0,4.24,3.7,2.07,0.173,0.0379,0.009,0.0188,0.014,0.0061,0.0327,0.0037,0.00096,0.0182,0.0055,0.0017,0.0014,0.0021,0.0033,0.0013,0.0034,0.0048,0.00055,0.0018,0.0059,93.8,11.58,0.33%,0,4.24,0,0,1,76.0,0,0,0,0,0.0,0.0,0,0.0,0.0,0.0,1
3.8,3.4,0.0,1600.0,560.0,0.0,1640.0,76.0,3.0,2.0,0.0,44.0,0.0,0.0,5.1,0.0,0.0,0.0,4.0,1435.0,1370.0,69.0,1.16,16.0,0.0,0.114,0.019,42.0,15.0,0.0,0.0,43.0,0.0,4.27,3.74,2.05,0.176,0.0378,0.0109,0.0196,0.015,0.0084,0.0348,0.0037,0.00079,0.0181,0.0064,0.0017,0.0016,0.002,0.003,0.0029,0.0032,0.0048,0.00064,0.0014,0.0044,93.8,11.58,0.30%,0,4.27,0,0,1,65.0,0,0,0,0,0.0,0.0,0,0.0,0.0,0.0,1
3.8,3.5,0.0,1600.0,620.0,0.0,1580.0,82.0,15.0,7.0,0.0,44.0,0.0,0.0,5.2,0.0,0.0,0.0,0.0,1438.0,1374.0,72.0,1.16,16.0,0.0,0.114,0.015,42.0,16.0,0.0,0.0,42.0,0.0,4.26,3.74,2.0,0.184,0.0396,0.0104,0.0183,0.0115,0.0082,0.0176,0.0028,0.00073,0.0201,0.0059,0.0015,0.0015,0.002,0.0029,0.0011,0.0032,0.0048,0.00052,0.0012,0.0029,93.9,11.58,0.28%,0,4.26,0,0,1,64.0,0,0,0,0,0.0,0.0,0,0.0,0.0,0.0,1
9.4,9.0,0.0,3670.0,2830.0,0.0,2480.0,130.0,205.0,6.0,0.0,0.0,0.0,0.0,14.0,0.0,0.0,0.0,10.0,1422.0,1357.0,96.0,0.98,38.0,0.0,0.188,0.013,39.0,30.0,420.0,4.0,26.0,0.0,4.25,3.51,2.89,0.15,0.0376,0.0063,0.0162,0.0269,0.0177,0.0093,0.0033,0.0006,0.0173,0.0051,0.0049,0.0019,0.0029,0.0012,0.0026,0.00024,0.0035,0.00071,0.0012,0.0036,93.1,9.79,0.35%,0,4.25,0,0,1,65.0,0,0,0,0,0.0,0.0,0,0.0,0.0,0.0,1
3.6,3.4,0.0,1510.0,1470.0,0.0,620.0,48.0,132.0,0.0,0.0,19.0,0.0,0.0,5.1,0.0,0.0,0.0,0.0,1449.0,1387.0,75.0,1.06,14.0,0.0,0.105,0.014,42.0,38.0,0.0,0.0,17.0,0.0,4.17,3.18,3.89,0.174,0.0385,0.0079,0.0186,0.0109,0.015,0.0215,0.003,0.00038,0.0312,0.0072,0.0049,0.002,0.003,0.0010999999999999,0.001,0.0012,0.0047,0.00065,0.0013,0.0036,92.5,10.56,0.31%,0,4.17,1,0,0,62.0,0,0,0,0,0.0,0.0,0,1.5,0.0,0.0,1
4.8,3.6,0.0,2020.0,680.0,0.0,2100.0,88.0,50.0,0.0,0.0,27.0,0.0,0.0,5.4,0.0,0.0,0.0,0.0,1438.0,1368.0,78.0,1.13,20.0,0.0,0.144,0.019,42.0,14.0,0.0,0.0,44.0,0.0,4.22,3.56,2.56,0.208,0.0394,0.0087,0.0243,0.0269,0.0089,0.101,0.0034,0.00057,0.0216,0.0061,0.0016,0.0015,0.0048,0.0031,0.0012,0.0022,0.0049,0.00065,0.0028,0.0032,93.4,11.25,0.35%,0,4.22,0,0,1,70.0,0,0,0,0,0.0,0.0,0,0.0,0.0,0.0,1
3.6,3.3,0.0,1510.0,1440.0,0.0,650.0,50.0,140.0,0.0,0.0,20.0,0.0,0.0,5.0,0.0,0.0,0.0,0.0,1458.0,1392.0,90.0,1.11,15.0,0.0,0.108,0.016,40.0,38.0,0.0,0.0,17.0,0.0,4.15,3.15,3.91,0.174,0.0362,0.0086,0.0202,0.0151,0.0155,0.029,0.0026,0.00068,0.0314,0.0062,0.0049,0.0019,0.003,0.0010999999999999,0.0012,0.0014,0.0049,0.00065,0.0018,0.0074,92.5,11.11,0.32%,0,4.15,1,0,0,66.0,0,0,0,0,0.0,0.0,0,1.5,0.0,0.0,1
4.0,3.5,0.0,1680.0,750.0,0.0,1570.0,78.0,10.0,0.0,0.0,43.0,0.0,0.0,5.1,0.0,0.0,0.0,4.0,1438.0,1370.0,69.0,1.08,16.0,0.0,0.114,0.013,42.0,19.0,0.0,0.0,39.0,0.0,4.23,3.72,1.97,0.177,0.0385,0.0088,0.0177,0.0126,0.0067,0.0118,0.0024,0.0011,0.029,0.0061,0.0013,0.0015,0.002,0.0029,0.0014,0.0031,0.0046,0.00063,0.0028,0.0043,93.9,10.75,0.31%,0,4.23,0,0,1,68.0,0,0,0,0,0.0,0.0,0,0.0,0.0,0.0,1
8.4,8.35,0.0,3760.0,1430.0,0.0,3670.0,170.0,30.0,8.0,0.0,94.0,0.0,0.0,13.0,0.0,0.0,0.0,0.0,1438.0,1373.0,85.0,1.12,34.0,0.0,0.252,0.022,41.0,16.0,0.0,0.0,44.0,0.0,4.2,3.68,1.99,0.181,0.0398,0.0102,0.0235,0.0259,0.0069,0.0519,0.0033,0.0017,0.0149,0.0041,0.0015,0.0014,0.0023,0.0035,0.0013,0.0031,0.0048,0.00069,0.0012,0.0052,93.9,11.19,0.31%,0,4.2,0,0,1,65.0,0,0,0,0,0.0,0.0,0,0.0,0.0,0.0,1
2.8,2.6,0.0,2220.0,1920.0,0.0,1460.0,70.0,204.0,12.0,0.0,15.0,0.0,0.0,4.0,0.0,0.0,0.0,0.0,1460.0,1390.0,93.0,1.07,12.0,0.0,0.084,0.017,40.0,34.0,0.0,0.0,26.0,0.0,4.18,3.2,3.85,0.174,0.0382,0.0077,0.0358,0.0138,0.0159,0.0495,0.0027,0.00029,0.0317,0.0092,0.0049,0.0019,0.003,0.0012,0.0015,0.0014,0.0047,0.00099,0.0053,0.0036,92.5,10.71,0.34%,0,4.18,1,0,0,70.0,0,0,0,0,0.0,0.0,0,1.5,0.0,0.0,1
6.0,5.9,0.0,2520.0,980.0,0.0,1590.0,103.0,2.0,5.0,0.0,66.0,0.0,0.0,8.85,0.0,0.0,0.0,6.0,1458.0,1382.0,170.0,1.1,24.0,0.0,0.18,0.016,42.0,16.0,0.0,0.0,42.0,0.0,4.19,3.64,2.12,0.179,0.0351,0.0095,0.019,0.0105,0.0078,0.4095,0.0031,0.0004,0.0254,0.0078,0.0027,0.002,0.003,0.0036,0.0027,0.0033,0.0049,0.0011,0.0023,0.004,93.3,11.0,0.33%,0,4.19,1,0,0,76.0,0,0,0,0,0.0,0.0,0,1.5,0.0,0.0,1
5.5,4.6,0.0,2330.0,1050.0,0.0,1500.0,94.0,10.0,6.0,0.0,59.0,0.0,0.0,7.3,0.0,0.0,0.0,0.0,1437.0,1371.0,90.0,1.07,23.0,0.0,0.165,0.016,42.0,19.0,0.0,0.0,39.0,0.0,4.14,3.6,2.07,0.266,0.0382,0.0112,0.0188,0.0122,0.0089,0.4095,0.003,0.00053,0.0273,0.0076,0.0024,0.0017,0.0025,0.004,0.0029,0.0035,0.0051,0.0011,0.0025,0.0037,93.2,10.73,0.32%,0,4.14,1,0,0,66.0,0,0,0,0,0.0,0.0,0,1.5,0.0,0.0,1
4.2,4.1,0.0,1770.0,710.0,0.0,1720.0,78.0,9.0,0.0,0.0,46.0,0.0,0.0,6.0,0.0,0.0,0.0,4.0,1436.0,1362.0,86.0,1.1,17.0,0.0,0.126,0.017,42.0,17.0,0.0,0.0,41.0,0.0,4.17,3.63,2.07,0.199,0.0394,0.0097,0.0287,0.0149,0.0063,0.0491,0.003,0.0006,0.0197,0.0068,0.0017,0.0014,0.0022,0.0032,0.0012,0.0032,0.0047,0.00087,0.0017,0.004,93.8,10.95,0.33%,0,4.17,1,0,0,74.0,0,0,0,0,0.0,0.0,0,1.5,0.0,0.0,1
18.0,16.7,0.0,6560.0,4110.0,0.0,5720.0,316.0,135.0,24.0,0.0,179.0,0.0,0.0,21.0,0.0,0.0,0.0,20.0,1437.0,1363.0,211.0,1.15,52.8,0.0,0.7350000000000001,0.011,39.0,13.0,1640.0,14.0,34.0,0.0,4.27,3.76,1.96,0.137,0.0362,0.0074,0.0162,0.0269,0.0064,0.0079,0.0038,0.00047,0.0133,0.0044,0.0013,0.0014,0.0021,0.0028,0.0018,0.0031,0.0044,0.00059,0.0012,0.0049,93.8,11.48,0.25%,0,4.27,0,0,1,74.0,0,0,0,0,0.0,0.0,0,0.0,0.0,0.0,1
8.5,8.0,0.0,3210.0,1240.0,0.0,3430.0,140.0,12.0,6.0,0.0,93.0,0.0,0.0,12.5,0.0,0.0,0.0,8.0,1425.0,1367.0,90.0,1.09,34.0,0.0,0.255,0.02,38.0,15.0,210.0,2.0,45.0,0.0,4.23,3.72,1.96,0.186,0.0381,0.0096,0.0257,0.0221,0.008,0.038,0.0027,0.0015,0.0163,0.0038,0.0018,0.0018,0.0025,0.0036,0.0026,0.0034,0.0046,0.0007,0.0018,0.0039,93.9,10.94,0.33%,0,4.23,0,0,1,58.0,0,0,0,0,0.0,0.0,0,0.0,0.0,0.0,1
6.0,6.0,0.0,2440.0,1040.0,0.0,2410.0,110.0,35.0,0.0,0.0,67.0,0.0,0.0,9.0,0.0,0.0,0.0,0.0,1432.0,1356.0,67.0,1.12,25.0,0.0,0.18,0.015,39.0,17.0,0.0,0.0,45.0,0.0,4.19,3.64,2.11,0.156,0.0397,0.0091,0.0171,0.0127,0.0081,0.0155,0.0029,0.0007,0.0132,0.0042,0.0014,0.0014,0.002,0.003,0.0014,0.0033,0.0057,0.00068,0.0014,0.0026,93.9,11.17,0.31%,0,4.19,1,0,0,76.0,0,0,0,0,0.0,0.0,0,1.5,0.0,0.0,1
1.5,1.3,0.0,1910.0,1010.0,0.0,1980.0,128.0,35.0,0.0,0.0,0.0,0.0,0.0,1.9,0.0,0.0,0.0,0.0,1470.0,1385.0,60.0,1.08,6.0,0.0,0.045,0.017,44.0,19.0,0.0,0.0,37.0,0.0,4.25,3.73,2.01,0.183,0.0398,0.0098,0.0212,0.0193,0.0105,0.0488,0.0026,0.00079,0.0237,0.0065,0.0014,0.0013,0.0021,0.0029,0.0012,0.0062,0.0044,0.00086,0.0023,0.0038,93.8,10.8,0.34%,0,4.25,0,0,1,85.0,1,0,0,0,0.0,0.0,0,0.0,0.0,0.0,1
1.5,1.3,0.0,0.0,0.0,0.0,0.0,0.0,0.0,0.0,0.0,0.0,0.0,0.0,1.9,0.0,0.0,0.0,0.0,1468.0,1382.0,62.0,1.08,6.0,0.0,0.045,0.017,30.0,0.0,0.0,0.0,0.0,0.0,4.24,3.71,2.04,0.183,0.0394,0.0108,0.0212,0.0192,0.0098,0.0479,0.0025,0.00056,0.0241,0.0064,0.0014,0.0016,0.0022,0.003,0.0012,0.0062,0.0046,0.00087,0.0022,0.0038,93.8,10.8,0.33%,0,4.24,0,0,1,86.0,1,0,0,0,0.0,0.0,0,0.0,0.0,0.0,1
4.5,3.5,0.0,1900.0,300.0,0.0,0.0,70.0,18.0,2.0,0.0,50.0,0.0,0.0,5.2,0.0,0.0,0.0,5.0,1438.0,1372.0,69.0,1.11,18.0,0.0,0.135,0.013,42.0,7.0,0.0,0.0,0.0,0.0,4.25,3.72,2.03,0.177,0.0383,0.0087,0.0215,0.015,0.0066,0.0286,0.0028,0.00073,0.0215,0.007,0.0017,0.0017,0.0024,0.0038,0.0018,0.0033,0.0048,0.00096,0.0019,0.0051,93.9,11.11,0.29%,0,4.25,0,0,1,66.0,0,0,0,0,0.0,0.0,0,0.0,0.0,0.0,1
3.8,3.4,0.0,1610.0,1420.0,0.0,770.0,53.0,145.0,8.0,0.0,20.0,0.0,0.0,5.1,0.0,0.0,0.0,0.0,1459.0,1388.0,73.0,1.05,16.0,0.0,0.114,0.014,42.0,37.0,0.0,0.0,20.0,0.0,4.15,3.16,3.87,0.171,0.0391,0.008,0.0352,0.0139,0.0136,0.011,0.0024,0.00063,0.0332,0.0075,0.0049,0.0013,0.0027,0.0010999999999999,0.0014,0.0012,0.002,0.00061,0.0012,0.0036,92.5,10.53,0.35%,0,4.15,1,0,0,71.0,0,0,0,0,0.0,0.0,0,1.5,0.0,0.0,1
4.5,3.4,0.0,1910.0,760.0,0.0,1830.0,92.0,22.0,0.0,0.0,51.0,0.0,0.0,5.2,0.0,0.0,0.0,0.0,1432.0,1371.0,90.0,1.13,18.0,0.0,0.135,0.019,42.0,17.0,0.0,0.0,41.0,0.0,4.28,3.77,1.98,0.171,0.0351,0.0085,0.0202,0.0169,0.0086,0.0234,0.0027,0.0008,0.0204,0.0045,0.0013,0.0013,0.0019,0.0023,0.0012,0.0032,0.0042,0.00058,0.0016,0.0052,93.9,11.33,0.32%,0,4.28,0,0,1,61.0,0,0,0,0,0.0,0.0,0,0.0,0.0,0.0,1
2.7,2.6,0.0,2310.0,2010.0,0.0,1180.0,75.0,222.0,10.0,0.0,15.0,0.0,0.0,4.0,0.0,0.0,0.0,0.0,1459.0,1387.0,101.0,1.11,11.0,0.0,0.081,0.014,42.0,37.0,0.0,0.0,21.0,0.0,4.12,3.15,3.82,0.185,0.0376,0.007,0.0374,0.0178,0.0174,0.0173,0.0024,0.00038,0.0341,0.0075,0.0049,0.0016,0.0031,0.0010999999999999,0.0016,0.0013,0.0044,0.00074,0.0024,0.00084,92.6,11.11,0.31%,0,4.12,1,0,0,72.0,0,0,0,0,0.0,0.0,0,1.5,0.0,0.0,1
2.8,2.65,0.0,0.0,0.0,0.0,0.0,0.0,0.0,0.0,0.0,15.0,0.0,0.0,4.0,0.0,0.0,0.0,0.0,1450.0,1380.0,90.0,1.07,11.0,0.0,0.081,0.014,30.0,0.0,0.0,0.0,0.0,0.0,4.12,3.13,3.89,0.185,0.0364,0.0072,0.0375999999999999,0.0177,0.0162,0.0188,0.0024,0.00042,0.0339,0.0074,0.0049,0.0015,0.0029,0.0010999999999999,0.0015,0.0013,0.0041,0.0008,0.0023,0.0036,92.5,10.71,0.33%,0,4.12,1,0,0,70.0,0,0,0,0,0.0,0.0,0,1.5,0.0,0.0,1
8.3,8.1,0.0,1620.0,1640.0,0.0,2950.0,135.0,100.0,10.0,0.0,44.0,0.0,0.0,12.5,0.0,0.0,0.0,0.0,1426.0,1373.0,90.0,1.06,33.0,0.0,0.25,0.019,40.0,20.0,0.0,0.0,40.0,0.0,4.28,3.59,2.67,0.232,0.0385,0.0086,0.0227,0.013,0.0077,0.104,0.0027,0.0017,0.0199,0.0042,0.0018,0.0018,0.0025,0.0034,0.0016,0.0023,0.0047,0.00082,0.0014,0.0024,93.2,10.6,0.36%,0,4.28,0,0,1,53.0,0,0,0,0,0.0,0.0,0,0.0,0.0,0.0,1
3.8,3.7,0.0,1610.0,710.0,0.0,1480.0,69.0,25.0,2.0,0.0,20.0,0.0,0.0,5.5,0.0,0.0,0.0,0.0,1438.0,1372.0,70.0,1.05,16.0,0.0,0.114,0.013,42.0,19.0,0.0,0.0,39.0,0.0,4.21,3.55,2.55,0.249,0.0389,0.0084,0.023,0.0155,0.0066,0.141,0.0026,0.00084,0.0212,0.005,0.002,0.002,0.0024,0.0038,0.0016,0.0021,0.005,0.00077,0.002,0.0022,93.3,10.53,0.34%,0,4.21,0,0,1,66.0,0,0,0,0,0.0,0.0,0,0.0,0.0,0.0,1
4.5,3.4,0.0,1900.0,1800.0,0.0,800.0,60.0,153.0,7.0,0.0,23.1,0.0,0.0,5.1,0.0,0.0,0.0,0.0,1459.0,1387.0,80.0,1.03,18.0,0.0,0.135,0.01,42.0,38.0,0.0,0.0,18.0,0.0,4.19,3.2,3.88,0.184,0.0396,0.0073,0.0304,0.0123,0.0129,0.0257,0.0022,0.001,0.0257,0.0052,0.0049,0.0017,0.0027,0.0010999999999999,0.0015,0.0012,0.0022,0.00062,0.0014,0.0036,92.5,10.27,0.33%,0,4.19,1,0,0,72.0,0,0,0,0,0.0,0.0,0,1.5,0.0,0.0,1
2.8,2.6,0.0,2210.0,2130.0,0.0,1260.0,60.0,199.0,8.0,0.0,15.0,0.0,0.0,4.0,0.0,0.0,0.0,0.0,1458.0,1389.0,113.0,1.07,12.0,0.0,0.084,0.014,39.0,38.0,0.0,0.0,23.0,0.0,4.13,3.15,3.84,0.18,0.0395,0.0079,0.0294,0.0117,0.0158,0.0557,0.0022,0.00072,0.0256,0.0054,0.0049,0.0018,0.003,0.0010999999999999,0.0017,0.0012,0.0048,0.0006,0.0014,0.0036,92.6,10.71,0.32%,0,4.13,1,0,0,69.0,0,0,0,0,0.0,0.0,0,1.5,0.0,0.0,1
18.0,16.7,0.0,6560.0,3570.0,0.0,5720.0,316.0,35.0,0.0,0.0,179.0,0.0,0.0,21.0,0.0,0.0,0.0,18.0,1437.0,1370.0,133.0,1.28,52.8,0.0,0.54,0.019,42.0,20.0,0.0,0.0,39.0,0.0,4.27,3.74,2.05,0.161,0.038,0.009,0.0153,0.0265,0.0088,0.0178,0.0029,0.00087,0.018,0.0046,0.0015,0.0017,0.0019,0.0031,0.0025,0.0035,0.0044,0.00066,0.0012,0.0053,93.8,12.78,0.27%,0,4.27,0,0,1,67.0,0,0,0,0,0.0,0.0,0,0.0,0.0,0.0,1
4.8,4.0,0.0,2020.0,1020.0,0.0,1250.0,78.0,0.0,0.0,0.0,45.0,0.0,0.0,6.1,0.0,0.0,0.0,0.0,1440.0,1370.0,90.0,0.94,20.0,0.0,0.144,0.011,42.0,21.0,0.0,0.0,37.0,0.0,4.14,3.58,2.18,0.183,0.035,0.0097,0.0196,0.0116,0.0065,0.4095,0.0026,0.001,0.0246,0.0052,0.0015,0.0017,0.0022,0.0028,0.0011,0.0032,0.0048,0.0009,0.0021,0.0022,93.2,9.38,0.31%,0,4.14,1,0,0,70.0,0,0,0,0,0.0,0.0,0,1.5,0.0,0.0,1
3.6,3.5,0.0,1490.0,1520.0,0.0,690.0,45.0,120.0,7.0,0.0,18.0,0.0,0.0,5.2,0.0,0.0,0.0,0.0,1450.0,1386.0,80.0,1.0,14.5,0.0,0.108,0.01,39.0,38.0,0.0,0.0,18.0,0.0,4.15,3.16,3.88,0.196,0.0411,0.0066,0.0291,0.0126,0.0157,0.0281,0.0021,0.00058,0.0234,0.0051,0.0049,0.0019,0.003,0.0010999999999999,0.0013,0.0018,0.0047,0.00063,0.0028,0.0036,92.5,10.0,0.33%,0,4.15,1,0,0,64.0,0,0,0,0,0.0,0.0,0,1.5,0.0,0.0,1
4.5,3.5,0.0,1940.0,630.0,0.0,2030.0,88.0,0.0,0.0,0.0,51.0,0.0,0.0,5.2,0.0,0.0,0.0,0.0,1440.0,1371.0,90.0,1.13,18.0,0.0,0.135,0.019,42.0,14.0,0.0,0.0,44.0,0.0,4.28,3.76,2.0,0.178,0.0385,0.0093,0.0176,0.0141,0.0066,0.0342,0.0031,0.001,0.0156,0.004,0.0017,0.0018,0.0023,0.0034,0.0013,0.0034,0.005,0.00065,0.0019,0.0025,93.9,11.33,0.33%,0,4.28,0,0,1,69.0,0,0,0,0,0.0,0.0,0,0.0,0.0,0.0,1
4.2,4.1,0.0,1780.0,820.0,0.0,1600.0,82.0,0.0,0.0,0.0,44.0,0.0,0.0,6.1,0.0,0.0,0.0,0.0,1439.0,1363.0,69.0,1.05,16.8,0.0,0.126,0.013,42.0,20.0,0.0,0.0,38.0,0.0,4.18,3.64,2.08,0.175,0.0392,0.0105,0.0167,0.0269,0.0066,0.0303,0.0028,0.0011,0.0191,0.0037,0.0016,0.0017,0.0017,0.0029,0.0014,0.0035,0.0048,0.00053,0.0014,0.0021,93.9,10.48,0.31%,0,4.18,1,0,0,76.0,0,0,0,0,0.0,0.0,0,1.5,0.0,0.0,1
9.0,8.8,0.0,3790.0,1380.0,0.0,2670.0,265.0,5.0,0.0,0.0,93.0,0.0,0.0,13.0,0.0,0.0,0.0,10.0,1428.0,1369.0,105.0,1.03,36.0,0.0,0.27,0.014,42.0,15.0,150.0,2.0,35.0,0.0,4.23,3.71,2.0,0.201,0.0394,0.0091,0.0219,0.0269,0.0079,0.0319,0.003,0.0024,0.0197,0.0041,0.0015,0.0015,0.0024,0.0033,0.0022,0.0031,0.0047,0.00081,0.0013,0.0032,93.8,10.33,0.32%,0,4.23,0,0,1,59.0,0,0,0,0,0.0,0.0,0,0.0,0.0,0.0,1
9.1,8.6,0.0,3260.0,1420.0,0.0,3620.0,145.0,0.0,0.0,0.0,95.0,0.0,0.0,13.0,0.0,0.0,0.0,0.0,1425.0,1369.0,100.0,1.04,36.0,0.0,0.27,0.017,36.0,16.0,0.0,0.0,40.0,0.0,4.24,3.72,1.99,0.188,0.0372,0.0095,0.0198,0.0217,0.0067,0.0256,0.0027,0.0024,0.0199,0.0043,0.0015,0.0014,0.0021,0.0032,0.0013,0.0033,0.0057,0.00066,0.0015,0.0028,93.9,10.44,0.32%,0,4.24,0,0,1,56.0,0,0,0,0,0.0,0.0,0,0.0,0.0,0.0,1
2.7,2.55,0.0,2120.0,1780.0,0.0,1500.0,68.0,0.0,0.0,0.0,13.0,0.0,0.0,4.0,0.0,0.0,0.0,0.0,1458.0,1384.0,92.0,0.96,10.8,0.0,0.081,0.01,39.0,33.0,0.0,0.0,28.0,0.0,4.12,3.14,3.84,0.183,0.0379,0.0075,0.03,0.0175,0.0172,0.0311,0.0024,0.0007,0.0244,0.0051,0.0049,0.0019,0.0029,0.0011,0.0015,0.0014,0.0043,0.00054,0.0012,0.0036,92.6,9.63,0.33%,0,4.12,1,0,0,74.0,0,0,0,0,0.0,0.0,0,1.5,0.0,0.0,1
2.7,2.55,0.0,0.0,0.0,0.0,0.0,0.0,0.0,0.0,0.0,13.0,0.0,0.0,4.0,0.0,0.0,0.0,0.0,1455.0,1382.0,94.0,0.96,10.8,0.0,0.081,0.01,30.0,0.0,0.0,0.0,0.0,0.0,4.12,3.14,3.86,0.183,0.0384,0.0073,0.0301,0.0174,0.0148,0.0314,0.0026,0.00072,0.0246,0.005,0.0049,0.0018,0.0029,0.0010999999999999,0.0014,0.0015,0.0043,0.0006,0.0011,0.0036,92.6,9.63,0.33%,0,4.12,1,0,0,73.0,0,0,0,0,0.0,0.0,0,1.5,0.0,0.0,1
4.2,3.9,0.0,1770.0,660.0,0.0,1770.0,63.0,0.0,0.0,0.0,40.0,0.0,0.0,6.0,0.0,0.0,0.0,3.0,1438.0,1378.0,82.0,0.95,16.0,0.0,0.12,0.013,42.0,16.0,0.0,0.0,42.0,0.0,4.18,3.59,2.3,0.265,0.0364,0.0103,0.0223,0.0133,0.0083,0.4095,0.0027,0.0007,0.0192,0.0042,0.0016,0.0018,0.0024,0.0029,0.0028,0.005,0.004,0.0007,0.0021,0.0041,92.9,9.52,0.35%,0,4.18,1,0,0,60.0,0,0,0,0,0.0,0.0,0,1.5,0.0,0.0,1
3.6,3.4,0.0,1510.0,710.0,0.0,1380.0,73.0,0.0,0.0,0.0,36.5,0.0,0.0,5.1,0.0,0.0,0.0,4.0,1435.0,1372.0,60.0,1.01,15.2,0.0,0.114,0.01,42.0,20.0,0.0,0.0,38.0,0.0,4.28,3.75,2.03,0.17,0.0394,0.0081,0.0154,0.011,0.0083,0.0469,0.0022,0.00055,0.0208,0.0037,0.0018,0.0019,0.0017,0.0029,0.0033,0.0035,0.0043,0.00048,0.0022,0.0032,93.8,10.14,0.31%,0,4.28,0,0,1,63.0,0,0,0,0,0.0,0.0,0,0.0,0.0,0.0,1
3.9,3.5,0.0,1640.0,620.0,0.0,1640.0,74.5,4.0,2.0,0.0,40.0,0.0,0.0,5.1,0.0,0.0,0.0,3.8,1438.0,1370.0,87.0,1.03,15.2,0.0,0.114,0.015,42.0,16.0,0.0,0.0,42.0,0.0,4.28,3.76,2.0,0.177,0.0392,0.0098,0.017,0.0151,0.0068,0.0222,0.0027,0.00089,0.0164,0.0041,0.0016,0.0017,0.0019,0.0033,0.0025,0.0028,0.005,0.00064,0.0015,0.0032,93.9,10.26,0.28%,0,4.28,0,0,1,68.0,0,0,0,0,0.0,0.0,0,0.0,0.0,0.0,1
6.0,5.9,0.0,2470.0,840.0,0.0,1850.0,108.0,17.5,6.0,0.0,60.6,0.0,0.0,8.7,0.0,0.0,0.0,0.0,1454.0,1385.0,122.0,1.01,24.0,0.0,0.18,0.016,41.0,14.0,0.0,0.0,43.0,0.0,4.2,3.66,2.11,0.244,0.0313,0.0098,0.0235,0.0141,0.0063,0.4095,0.0027,0.0015,0.0195,0.0053,0.0016,0.0016,0.0022,0.003,0.0013,0.003,0.0045,0.00089,0.0037,0.0026,93.2,10.1,0.34%,0,4.2,0,0,1,69.0,0,0,0,0,0.0,0.0,0,0.0,0.0,0.0,1
3.9,3.4,0.0,1670.0,1560.0,0.0,670.0,152.0,40.0,6.0,0.0,20.1,0.0,0.0,5.1,0.0,0.0,0.0,5.0,1457.0,1388.0,72.0,1.03,15.2,0.0,0.114,0.018,43.0,38.0,0.0,0.0,17.0,0.0,4.13,3.15,3.86,0.196,0.0389,0.0098,0.027,0.0145,0.0128,0.0231,0.0024,0.0008,0.0247,0.0063,0.0049,0.002,0.0028,0.0011,0.0015,0.0011,0.0035,0.00062,0.0018,0.0036,92.6,10.31,0.36%,0,4.13,1,0,0,69.0,0,0,0,0,0.0,0.0,0,1.5,0.0,0.0,1
4.8,4.7,0.0,2010.0,810.0,0.0,1360.0,82.0,20.0,3.0,0.0,48.0,0.0,0.0,7.0,0.0,0.0,0.0,0.0,1437.0,1365.0,84.0,1.0,19.5,0.0,0.144,0.016,42.0,17.0,0.0,0.0,41.0,0.0,4.11,3.56,2.14,0.256,0.0299,0.0098,0.0198,0.0113,0.0058,0.4095,0.0029,0.0016,0.02,0.0053,0.0019,0.0014,0.0023,0.0026,0.0011,0.002,0.0042,0.00087,0.002,0.0037,93.1,10.0,0.35%,0,4.11,1,0,0,72.0,0,0,0,0,0.0,0.0,0,1.5,0.0,0.0,1
5.7,4.2,0.0,0.0,2220.0,0.0,2180.0,151.0,40.0,13.0,0.0,40.7,0.0,0.0,6.1,0.0,0.0,0.0,0.0,1437.0,1371.0,90.0,0.7599999999999998,16.8,0.0,0.126,0.01,41.0,30.0,0.0,0.0,29.0,0.0,4.16,3.61,2.12,0.26,0.0356,0.0088,0.0177,0.01,0.0066,0.4095,0.0026,0.001,0.0223,0.0061,0.0018,0.002,0.0021,0.0032,0.0013,0.0035,0.0049,0.001,0.0013,0.00091,93.1,7.51,0.43%,0,4.16,1,0,0,66.0,0,0,0,0,0.0,0.0,0,1.5,0.0,0.0,1
3.7,3.4,0.0,760.0,400.0,0.0,740.0,34.0,4.0,2.0,0.0,37.0,0.0,0.0,5.1,0.0,0.0,0.0,0.0,1434.0,1369.0,64.0,1.0,14.8,0.0,0.111,0.015,30.0,11.0,0.0,0.0,20.0,0.0,4.16,3.6,2.18,0.241,0.038,0.0111,0.0188,0.0105,0.0062,0.4095,0.0025,0.0011,0.024,0.0061,0.0017,0.0018,0.0024,0.003,0.0012,0.0036,0.0048,0.0007,0.0016,0.0032,93.0,10.0,0.33%,0,4.16,1,0,0,65.0,0,0,0,0,0.0,0.0,0,1.5,0.0,0.0,1
2.7,2.6,0.0,2210.0,1780.0,0.0,1410.0,71.0,200.0,6.0,0.0,14.0,0.0,0.0,4.0,0.0,0.0,0.0,0.0,1458.0,1380.0,94.0,1.04,10.8,0.0,0.081,0.016,41.0,33.0,0.0,0.0,26.0,0.0,4.11,3.13,3.85,0.2,0.0373,0.0074,0.0203,0.0117,0.0137,0.076,0.002,0.00097,0.0243,0.0058,0.0049,0.0023,0.003,0.0010999999999999,0.0014,0.0011,0.0046,0.00068,0.0024,0.0036,92.6,10.37,0.35%,0,4.11,1,0,0,78.0,0,0,0,0,0.0,0.0,0,1.5,0.0,0.0,1
2.7,2.6,0.0,0.0,0.0,0.0,0.0,0.0,0.0,0.0,0.0,14.0,0.0,0.0,4.0,0.0,0.0,0.0,0.0,1456.0,1385.0,103.0,1.04,10.8,0.0,0.081,0.016,30.0,0.0,0.0,0.0,0.0,0.0,4.1,3.12,3.84,0.2,0.0366,0.01,0.0205,0.0116,0.0135,0.0795,0.0024,0.00079,0.0249,0.0059,0.0049,0.0022,0.003,0.0010999999999999,0.0013,0.0014,0.004,0.0007,0.0022,0.0036,92.6,10.37,0.32%,0,4.1,1,0,0,71.0,0,0,0,0,0.0,0.0,0,1.5,0.0,0.0,1
3.6,3.3,0.0,1410.0,1430.0,0.0,760.0,50.0,130.0,10.0,0.0,18.0,0.0,0.0,5.0,0.0,0.0,0.0,0.0,1456.0,1388.0,66.0,1.0,14.4,0.0,0.108,0.014,39.0,38.0,0.0,0.0,21.0,0.0,4.11,3.13,3.85,0.18,0.0384,0.008,0.0229,0.0123,0.0132,0.0183,0.0022,0.0009,0.0244,0.0069,0.0049,0.0023,0.003,0.0012,0.0015,0.0012,0.0047,0.00071,0.0013,0.0036,92.6,10.0,0.33%,0,4.11,1,0,0,68.0,0,0,0,0,0.0,0.0,0,1.5,0.0,0.0,1
3.6,3.3,0.0,1420.0,1420.0,0.0,760.0,50.0,125.0,4.0,0.0,17.3,0.0,0.0,5.0,0.0,0.0,0.0,0.0,1460.0,1385.0,63.0,0.96,14.4,0.0,0.108,0.011,39.0,38.0,0.0,0.0,21.0,0.0,4.14,3.16,3.86,0.19,0.0379,0.0065,0.0215,0.01,0.0154,0.0111,0.0021,0.0011,0.0262,0.007,0.0049,0.0019,0.0029,0.0010999999999999,0.0014,0.0012,0.0043,0.00076,0.002,0.0036,92.6,9.61,0.35%,0,4.14,1,0,0,75.0,0,0,0,0,0.0,0.0,0,1.5,0.0,0.0,1
3.8,3.4,0.0,1600.0,660.0,0.0,1340.0,72.0,6.0,1.0,0.0,39.0,0.0,0.0,5.1,0.0,0.0,0.0,0.0,1447.0,1376.0,68.0,1.03,16.0,0.0,0.114,0.017,42.0,17.0,0.0,0.0,35.0,0.0,4.28,3.75,2.05,0.178,0.0388,0.0089,0.0179,0.0146,0.0062,0.042,0.0026,0.00098,0.0202,0.0046,0.0016,0.0018,0.0018,0.0029,0.0013,0.003,0.0048,0.00057,0.0022,0.0039,93.8,10.26,0.32%,0,4.28,0,0,1,71.0,0,0,0,0,0.0,0.0,0,0.0,0.0,0.0,1
3.8,3.4,0.0,1600.0,690.0,0.0,1510.0,84.0,23.0,0.0,0.0,40.0,0.0,0.0,5.1,0.0,0.0,0.0,0.0,1451.0,1368.0,62.0,1.05,16.0,0.0,0.114,0.019,42.0,18.0,0.0,0.0,40.0,0.0,4.27,3.74,2.05,0.198,0.0386,0.0106,0.0227,0.0162,0.0072,0.0355,0.0026,0.00095,0.0173,0.0046,0.0016,0.0017,0.002,0.0033,0.0014,0.003,0.0044,0.00065,0.003,0.0038,93.8,10.53,0.31%,0,4.27,0,0,1,83.0,1,0,0,0,0.0,0.0,0,0.0,0.0,0.0,1
3.6,3.3,0.0,1400.0,1420.0,0.0,740.0,50.0,105.0,12.0,0.0,18.0,0.0,0.0,5.0,0.0,0.0,0.0,0.0,1456.0,1388.0,77.0,1.0,15.0,0.0,0.108,0.015,40.0,38.0,0.0,0.0,21.0,0.0,4.13,3.13,3.92,0.188,0.04,0.0085,0.022,0.0114,0.0123,0.0276,0.0024,0.00086,0.0336,0.0058,0.0049,0.002,0.003,0.0010999999999999,0.0014,0.0014,0.0046,0.00056,0.0015,0.0036,92.5,10.0,0.35%,0,4.13,1,0,0,68.0,0,0,0,0,0.0,0.0,0,1.5,0.0,0.0,1
6.0,6.0,0.0,3810.0,1350.0,0.0,4590.0,170.0,24.0,5.0,0.0,60.0,0.0,0.0,9.0,0.0,0.0,0.0,0.0,1430.0,1368.0,82.0,1.0,24.0,0.0,0.18,0.015,35.0,15.0,0.0,0.0,44.0,0.0,4.19,3.65,2.09,0.177,0.0359,0.0081,0.0375999999999999,0.0269,0.0097,0.0283,0.0033,0.0014,0.0195,0.0038,0.0014,0.0013,0.002,0.0028,0.0015,0.0028,0.0039,0.00078,0.0021,0.0028,93.8,10.0,0.33%,0,4.19,1,0,0,62.0,0,0,0,0,0.0,0.0,0,1.5,0.0,0.0,1
4.8,4.6,0.0,1900.0,830.0,0.0,1890.0,75.0,0.0,0.0,0.0,48.0,0.0,0.0,6.8,0.0,0.0,0.0,0.0,1430.0,1370.0,75.0,1.0,19.0,0.0,0.138,0.017,40.0,17.0,0.0,0.0,43.0,0.0,4.18,3.63,2.12,0.258,0.0371,0.0108,0.0188,0.012,0.0057,0.4095,0.0031,0.0015,0.03,0.0047,0.0017,0.0018,0.0024,0.0031,0.0012,0.0031,0.0048,0.00064,0.0017,0.0041,93.1,10.0,0.35%,0,4.18,1,0,0,60.0,0,0,0,0,0.0,0.0,0,1.5,0.0,0.0,1
3.8,3.4,0.0,1600.0,640.0,0.0,1560.0,79.0,16.0,2.0,0.0,40.0,0.0,0.0,5.1,0.0,0.0,0.0,4.0,1435.0,1368.0,80.0,1.05,16.0,0.0,0.114,0.016,42.0,17.0,0.0,0.0,41.0,0.0,4.23,3.71,2.01,0.19,0.038,0.0107,0.0203,0.019,0.0088,0.0159,0.0025,0.0016,0.0207,0.0037,0.0015,0.0017,0.0018,0.0034,0.0033,0.0032,0.0048,0.00059,0.0031,0.0028,93.9,10.53,0.28%,0,4.23,0,0,1,67.0,0,0,0,0,0.0,0.0,0,0.0,0.0,0.0,1
3.8,3.4,0.0,1600.0,560.0,0.0,1640.0,78.0,14.0,0.0,0.0,41.0,0.0,0.0,5.1,0.0,0.0,0.0,0.0,1430.0,1371.0,75.0,1.08,16.0,0.0,0.114,0.017,42.0,15.0,0.0,0.0,43.0,0.0,4.28,3.75,2.05,0.199,0.0378,0.0109,0.0201,0.0215,0.0078,0.0361,0.0025,0.0021,0.0204,0.0036,0.0015,0.0015,0.0019,0.0032,0.0028,0.0029,0.0047,0.00056,0.0018,0.0029,93.8,10.79,0.32%,0,4.28,0,0,1,59.0,0,0,0,0,0.0,0.0,0,0.0,0.0,0.0,1
16.0,15.5,0.0,6560.0,2930.0,0.0,5560.0,290.0,5.0,0.0,0.0,179.0,0.0,0.0,21.0,0.0,0.0,0.0,12.0,1438.0,1370.0,137.0,1.2,52.8,0.0,0.48,0.012,42.0,18.0,0.0,0.0,37.0,0.0,4.3,3.78,1.99,0.178,0.038,0.0081,0.0198,0.0269,0.0081,0.027,0.0035,0.0012,0.0152,0.0042,0.0014,0.0014,0.0021,0.0029,0.0021,0.0033,0.0045,0.0007,0.002,0.0043,93.8,12.0,0.27%,0,4.3,0,0,1,68.0,0,0,0,0,0.0,0.0,0,0.0,0.0,0.0,1
4.0,3.3,0.0,1720.0,1590.0,0.0,690.0,42.0,145.0,4.0,0.0,19.0,0.0,0.0,5.1,0.0,0.0,0.0,0.0,1452.0,1386.0,90.0,0.95,16.0,0.0,0.12,0.011,42.0,38.0,0.0,0.0,17.0,0.0,4.15,3.16,3.86,0.192,0.0423,0.0088,0.0281,0.0126,0.0124,0.0443,0.0023,0.0011,0.028,0.0055,0.0049,0.0019,0.003,0.0011,0.0013,0.0013,0.0047,0.0007,0.0028,0.0036,92.5,9.5,0.34%,0,4.15,1,0,0,66.0,0,0,0,0,0.0,0.0,0,1.5,0.0,0.0,1
4.8,4.5,0.0,2010.0,860.0,0.0,1320.0,75.0,14.0,3.0,0.0,47.0,0.0,0.0,7.0,0.0,0.0,0.0,0.0,1424.0,1376.0,75.0,0.98,20.0,0.0,0.144,0.014,42.0,18.0,0.0,0.0,38.0,0.0,4.16,3.6,2.16,0.253,0.0349,0.0105,0.022,0.0116,0.0063,0.4095,0.0029,0.0015,0.0252,0.0047,0.0024,0.0019,0.0026,0.0029,0.0012,0.0032,0.0046,0.00077,0.003,0.0027,93.1,9.79,0.34%,0,4.16,1,0,0,48.0,0,0,0,0,0.0,0.0,0,1.5,0.0,0.0,1
2.8,2.6,0.0,2310.0,2030.0,0.0,1260.0,80.0,160.0,28.0,0.0,13.0,0.0,0.0,3.9,0.0,0.0,0.0,0.0,1449.0,1380.0,84.0,0.93,12.0,0.0,0.084,0.009,41.0,36.0,0.0,0.0,23.0,0.0,4.15,3.16,3.88,0.197,0.0393,0.0088,0.0255,0.0116,0.0139,0.0709,0.0022,0.0011,0.0289,0.0054,0.0049,0.0019,0.0028,0.0014,0.0016,0.0015,0.0035,0.00069,0.0032,0.00058,92.5,9.29,0.32%,0,4.15,1,0,0,69.0,0,0,0,0,0.0,0.0,0,1.5,0.0,0.0,1
2.8,2.6,0.0,0.0,0.0,0.0,0.0,0.0,0.0,0.0,0.0,13.0,0.0,0.0,3.9,0.0,0.0,0.0,0.0,1440.0,1383.0,70.0,0.93,12.0,0.0,0.084,0.009,30.0,0.0,0.0,0.0,0.0,0.0,4.16,3.19,3.82,0.199,0.0396,0.0071,0.0254,0.0119,0.0129,0.0697,0.002,0.0008,0.0279,0.0052,0.0049,0.0021,0.0029,0.0011,0.0015,0.0014,0.0043,0.0006,0.0033,0.0036,92.5,9.29,0.32%,0,4.16,1,0,0,57.0,0,0,0,0,0.0,0.0,0,1.5,0.0,0.0,1
3.6,3.3,0.0,1410.0,1420.0,0.0,770.0,50.0,140.0,0.0,0.0,18.0,0.0,0.0,5.0,0.0,0.0,0.0,0.0,1455.0,1384.0,72.0,1.0,15.0,0.0,0.108,0.008,39.0,38.0,0.0,0.0,21.0,0.0,4.14,3.16,3.86,0.185,0.0399,0.0068,0.0238,0.0099,0.0156,0.017,0.0021,0.0013,0.0297,0.0054,0.0049,0.0019,0.0029,0.0010999999999999,0.0016,0.0012,0.004,0.00057,0.0012,0.0036,92.6,10.0,0.27%,0,4.14,1,0,0,71.0,0,0,0,0,0.0,0.0,0,1.5,0.0,0.0,1
4.0,3.9,0.0,1580.0,760.0,0.0,1440.0,68.0,12.0,0.0,0.0,40.0,0.0,0.0,6.0,0.0,0.0,0.0,4.0,1438.0,1372.0,92.0,1.0,16.0,0.0,0.12,0.012,40.0,19.0,0.0,0.0,36.0,0.0,4.1,3.56,2.09,0.255,0.0363,0.0096,0.0191,0.0099,0.0083,0.4095,0.0023,0.0014,0.0251,0.0045,0.0015,0.0022,0.0023,0.0024,0.0027,0.0037,0.0049,0.0008,0.0014,0.0026,93.2,10.0,0.33%,0,4.1,1,0,0,66.0,0,0,0,0,0.0,0.0,0,1.5,0.0,0.0,1
3.8,3.4,0.0,1600.0,720.0,0.0,1480.0,69.0,30.0,0.0,0.0,41.0,0.0,0.0,5.1,0.0,0.0,0.0,0.0,1435.0,1370.0,75.0,1.08,16.0,0.0,0.114,0.018,42.0,19.0,0.0,0.0,39.0,0.0,4.2,3.55,2.54,0.209,0.0395,0.0108,0.0208,0.011,0.0077,0.147,0.0024,0.0018,0.0199,0.0046,0.0015,0.0016,0.002,0.0031,0.0014,0.0034,0.0048,0.00063,0.0025,0.0019,93.4,10.79,0.35%,0,4.2,0,0,1,65.0,0,0,0,0,0.0,0.0,0,0.0,0.0,0.0,1
3.8,3.5,0.0,1640.0,640.0,0.0,1620.0,75.0,0.0,0.0,0.0,39.0,0.0,0.0,5.2,0.0,0.0,0.0,0.0,1435.0,1375.0,82.0,1.03,16.0,0.0,0.114,0.012,42.0,16.0,0.0,0.0,42.0,0.0,4.25,3.73,2.02,0.19,0.0388,0.0105,0.0191,0.0269,0.0071,0.032,0.0023,0.0014,0.0223,0.004,0.0015,0.0018,0.0019,0.0033,0.0013,0.0031,0.005,0.00055,0.0022,0.0027,93.8,10.26,0.29%,0,4.25,0,0,1,60.0,0,0,0,0,0.0,0.0,0,0.0,0.0,0.0,1
9.0,8.8,0.0,4280.0,1240.0,0.0,3960.0,188.0,10.0,8.0,0.0,88.0,0.0,0.0,0.0,0.0,0.0,0.0,10.0,1425.0,1367.0,108.0,0.98,36.0,0.0,0.27,0.014,43.0,12.0,520.0,5.0,40.0,0.0,4.22,3.71,1.96,0.195,0.0399,0.0095,0.0188,0.0269,0.0106,0.0527,0.0027,0.0015,0.0204,0.0041,0.0015,0.0016,0.0021,0.0031,0.0028,0.0031,0.0047,0.0008,0.0018,0.0034,93.9,9.78,0.34%,0,4.22,0,0,1,58.0,0,0,0,0,0.0,0.0,0,0.0,0.0,0.0,1
