Repository: Shrinidhigans/FoundryAI

## Architecture Overview

```
melting_cleaned_final.xlsx
         │
         ▼
stage1_data_cleaning.py         → outputs/melting_cleaned_stage1.csv
         │
         ▼
stage2_feature_engineering.py   → outputs/melting_features_stage2.csv
         │
         ├──▶ stage3_supervised_model.py  → models/best_classifier.pkl
         │                                   models/feature_columns.pkl
         │
         ├──▶ stage4_pca_clustering.py    → models/pca_model.pkl
         │                                   models/kmeans_model.pkl
         │
         ├──▶ stage5_anomaly_detection.py → models/isolation_forest.pkl

File: outputs/melting_features_stage2.csv (part 19 of 28)
tapped_wt,pouring_wt,last_heel_metal,lcrca_addition_1,sg_pigaddition_1,sg_pigaddition_2,rr,graphite,silicon_addition_1,silicon_addition_2,mn,low_re_fsm,zero_re_fsm,high_re_fsm,ultraseed,superseed,cs,al,preseed,tapping_temp,pouring_temp,pouring_time_sec,fsm,barinoc,reseed,sb,bath_s,crca,sg_pig,sorel_total,sorel_addition,rr_1,heel,ce,c,si,mn_1,p,s,cr,ni,al_1,cu,co,nb,ti,v,w,pb,sn,as,zr,ce_1,sb_1,b,zn,n,fe,fsmaddition_mt,mg_recovery,defect,feat_ce_calculated,feat_ce_hypo_risk,feat_ce_hyper_risk,feat_ce_optimal,feat_temp_loss,feat_temp_loss_risk,feat_temp_loss_low,feat_pouring_stability,feat_pouring_risk,feat_oxidation_risk,feat_graphitization_index,feat_white_iron_risk,feat_shrinkage_risk_index,feat_gas_risk_index,feat_chemistry_instability,feat_chemistry_ok
3.8,3.5,0.0,1560.0,580.0,0.0,1210.0,68.0,51.0,0.0,0.0,40.0,0.0,0.0,5.2,0.0,0.0,0.0,0.0,1439.0,1372.0,102.0,1.05,16.0,0.0,0.114,0.013,41.0,15.0,0.0,0.0,44.0,0.0,4.2,3.53,2.59,0.226,0.0368,0.0105,0.0199,0.0187,0.0086,0.15,0.0025,0.002,0.0199,0.0041,0.0018,0.0015,0.0024,0.0029,0.0015,0.0035,0.0051,0.00061,0.0022,0.0029,93.3,10.53,0.32%,0,4.2,0,0,1,67.0,0,0,0,0,0.0,0.0,0,0.0,0.0,0.0,1
3.8,3.4,0.0,1620.0,730.0,0.0,1450.0,71.0,8.0,2.0,0.0,41.0,0.0,0.0,5.1,0.0,0.0,0.0,0.0,1443.0,1375.0,70.0,1.08,16.0,0.0,0.114,0.018,43.0,19.0,0.0,0.0,38.0,0.0,4.26,3.73,2.05,0.193,0.0388,0.0108,0.0196,0.0198,0.007,0.0295,0.0024,0.0017,0.0214,0.0045,0.0013,0.0017,0.0018,0.0035,0.0013,0.0033,0.0048,0.00057,0.0018,0.002,93.8,10.79,0.33%,0,4.26,0,0,1,68.0,0,0,0,0,0.0,0.0,0,0.0,0.0,0.0,1
2.8,2.6,0.0,2360.0,1990.0,0.0,1250.0,72.0,215.0,12.0,0.0,14.0,0.0,0.0,3.9,0.0,0.0,0.0,0.0,1453.0,1384.0,108.0,1.0,12.0,0.0,0.084,0.012,42.0,36.0,0.0,0.0,22.0,0.0,4.14,3.17,3.82,0.187,0.0397,0.0094,0.0258,0.0107,0.0155,0.0409,0.0023,0.0012,0.0351,0.0058,0.0049,0.0021,0.0028,0.0019,0.0015,0.0015,0.0035,0.00062,0.001,0.0036,92.6,10.0,0.32%,0,4.14,1,0,0,69.0,0,0,0,0,0.0,0.0,0,1.5,0.0,0.0,1
2.8,2.6,0.0,0.0,0.0,0.0,0.0,0.0,0.0,0.0,0.0,14.0,0.0,0.0,3.9,0.0,0.0,0.0,0.0,1441.0,1386.0,77.0,1.0,12.0,0.0,0.084,0.012,30.0,0.0,0.0,0.0,0.0,0.0,4.15,3.18,3.82,0.187,0.0399,0.0081,0.0252,0.0109,0.0151,0.0426,0.0024,0.0012,0.0347,0.0059,0.0049,0.002,0.0029,0.0011,0.0013,0.0013,0.0025,0.0007,0.0011,0.0036,92.6,10.0,0.33%,0,4.15,1,0,0,55.0,0,0,0,0,0.0,0.0,0,1.5,0.0,0.0,1
4.0,3.4,0.0,1710.0,1600.0,0.0,690.0,58.0,155.0,10.0,0.0,19.0,0.0,0.0,5.1,0.0,0.0,0.0,0.0,1443.0,1381.0,70.0,0.95,16.0,0.0,0.12,0.011,43.0,38.0,0.0,0.0,17.0,0.0,4.14,3.16,3.86,0.19,0.0398,0.0099,0.0234,0.0168,0.0158,0.0099,0.0021,0.0012,0.0329,0.0064,0.0049,0.0021,0.0029,0.0016,0.0016,0.0013,0.0048,0.00064,0.00076,0.0036,92.6,9.5,0.36%,0,4.14,1,0,0,62.0,0,0,0,0,0.0,0.0,0,1.5,0.0,0.0,1
4.6,4.4,0.0,1770.0,780.0,0.0,1350.0,80.0,8.0,0.0,0.0,46.0,0.0,0.0,0.0,0.0,0.0,0.0,5.0,1440.0,1375.0,74.0,1.0,19.0,0.0,0.138,0.014,38.0,17.0,0.0,0.0,36.0,0.0,4.15,3.6,2.13,0.271,0.0359,0.0091,0.0163,0.0097,0.0092,0.4095,0.0026,0.0018,0.0271,0.0048,0.0014,0.0021,0.0026,0.003,0.0028,0.003,0.0048,0.00079,0.0015,0.0026,93.1,10.0,0.33%,0,4.15,1,0,0,65.0,0,0,0,0,0.0,0.0,0,1.5,0.0,0.0,1
3.8,3.3,0.0,1410.0,610.0,0.0,1480.0,63.0,12.0,3.0,0.0,38.0,0.0,0.0,0.0,0.0,0.0,0.0,4.0,1440.0,1371.0,60.0,1.0,16.0,0.0,0.114,0.014,37.0,16.0,0.0,0.0,39.0,0.0,4.12,3.59,2.06,0.191,0.033,0.0111,0.0189,0.0221,0.0099,0.4095,0.0027,0.0019,0.0237,0.0049,0.0015,0.0018,0.0022,0.0029,0.0027,0.0032,0.0049,0.0008,0.0011,0.005,93.3,10.0,0.32%,0,4.12,1,0,0,69.0,0,0,0,0,0.0,0.0,0,1.5,0.0,0.0,1
1.5,1.3,0.0,1430.0,510.0,0.0,1460.0,65.0,13.0,2.0,0.0,0.0,0.0,0.0,2.0,0.0,0.0,0.0,0.0,1460.0,1378.0,57.0,1.0,6.0,0.0,0.045,0.012,42.0,15.0,0.0,0.0,43.0,0.0,4.24,3.71,2.03,0.206,0.0388,0.0098,0.0203,0.0226,0.0123,0.0263,0.0025,0.0016,0.0213,0.0046,0.0014,0.0015,0.002,0.003,0.0037,0.0062,0.0042,0.0007,0.0009,0.004,93.8,10.0,0.32%,0,4.24,0,0,1,82.0,1,0,0,0,0.0,0.0,0,0.0,0.0,0.0,1
1.5,1.3,0.0,0.0,0.0,0.0,0.0,0.0,0.0,0.0,0.0,0.0,0.0,0.0,2.0,0.0,0.0,0.0,0.0,1454.0,1381.0,55.0,1.0,6.0,0.0,0.045,0.012,30.0,0.0,0.0,0.0,0.0,0.0,4.25,3.72,2.04,0.197,0.0375,0.011,0.0189,0.0221,0.0114,0.0217,0.0025,0.0015,0.0216,0.0045,0.0015,0.0016,0.002,0.0029,0.0034,0.0062,0.0046,0.0007,0.0009,0.0054,93.8,10.0,0.31%,0,4.25,0,0,1,73.0,0,0,0,0,0.0,0.0,0,0.0,0.0,0.0,1
9.0,8.8,0.0,3720.0,1570.0,0.0,3710.0,170.0,20.0,15.0,0.0,85.0,0.0,0.0,13.0,0.0,0.0,0.0,5.0,1425.0,1370.0,80.0,0.94,36.0,0.0,0.27,0.013,41.0,17.0,0.0,0.0,41.0,0.0,4.22,3.7,2.01,0.179,0.0388,0.0066,0.0165,0.0269,0.0087,0.0142,0.0026,0.00095,0.0194,0.0049,0.0013,0.0015,0.0018,0.0028,0.0017,0.0029,0.0045,0.00072,0.003,0.0041,93.9,9.44,0.38%,0,4.22,0,0,1,55.0,0,0,0,0,0.0,0.0,0,0.0,0.0,0.0,1
18.0,16.7,0.0,6560.0,3730.0,0.0,5720.0,316.0,30.0,15.0,0.0,179.0,0.0,0.0,21.0,0.0,0.0,0.0,20.0,1437.0,1367.0,180.0,1.19,52.8,0.0,0.6,0.013,40.0,18.0,0.0,0.0,41.0,0.0,4.28,3.75,2.03,0.165,0.0363,0.009,0.0182,0.0139,0.0089,0.032,0.0034,0.0012,0.0151,0.0048,0.0015,0.0015,0.0022,0.0031,0.0024,0.0034,0.0044,0.00078,0.0024,0.0044,93.8,11.88,0.27%,0,4.28,0,0,1,70.0,0,0,0,0,0.0,0.0,0,0.0,0.0,0.0,1
3.8,3.4,0.0,990.0,450.0,0.0,860.0,38.0,0.0,0.0,0.0,40.0,0.0,0.0,5.1,0.0,0.0,0.0,0.0,1435.0,1366.0,60.0,1.05,16.0,0.0,0.114,0.015,30.0,12.0,0.0,0.0,23.0,0.0,4.28,3.75,2.04,0.198,0.0379,0.0082,0.0195,0.0269,0.0082,0.0343,0.0026,0.0017,0.0253,0.0049,0.0014,0.0013,0.0017,0.0029,0.0014,0.0031,0.0039,0.00068,0.001,0.0039,93.8,10.53,0.33%,0,4.28,0,0,1,69.0,0,0,0,0,0.0,0.0,0,0.0,0.0,0.0,1
5.0,4.1,0.0,2350.0,920.0,0.0,2380.0,92.0,4.0,0.0,0.0,55.0,0.0,0.0,6.2,0.0,0.0,0.0,5.0,1438.0,1370.0,78.0,1.1,20.0,0.0,0.15,0.019,42.0,16.0,0.0,0.0,42.0,0.0,4.22,3.69,2.03,0.2,0.0396,0.009,0.0204,0.0235,0.0098,0.0494,0.0026,0.0017,0.0238,0.0047,0.0014,0.0014,0.0019,0.0032,0.0028,0.0033,0.005,0.00067,0.0011,0.0035,93.8,11.0,0.33%,0,4.22,0,0,1,68.0,0,0,0,0,0.0,0.0,0,0.0,0.0,0.0,1
4.8,3.8,0.0,2020.0,900.0,0.0,1880.0,97.0,80.0,12.0,0.0,24.0,0.0,0.0,5.7,0.0,0.0,0.0,0.0,1440.0,1367.0,50.0,1.0,20.0,0.0,0.144,0.011,42.0,19.0,0.0,0.0,39.0,0.0,4.25,3.58,2.62,0.22,0.0388,0.0088,0.0229,0.0123,0.0068,0.142,0.0028,0.0011,0.0259,0.0048,0.0016,0.0016,0.0021,0.0033,0.0017,0.0023,0.0042,0.00061,0.0025,0.0015,93.2,10.0,0.36%,0,4.25,0,0,1,73.0,0,0,0,0,0.0,0.0,0,0.0,0.0,0.0,1
4.2,4.0,0.0,1760.0,660.0,0.0,1780.0,76.0,32.0,7.0,0.0,40.0,0.0,0.0,6.1,0.0,0.0,0.0,0.0,1435.0,1365.0,99.0,0.95,16.0,0.0,0.114,0.011,42.0,16.0,0.0,0.0,42.0,0.0,4.16,3.62,2.1,0.192,0.0359,0.01,0.0211,0.0146,0.0101,0.037,0.0027,0.0016,0.0221,0.0039,0.0015,0.0014,0.0018,0.003,0.0023,0.0031,0.0044,0.00052,0.0011,0.0036,93.9,9.52,0.29%,0,4.16,1,0,0,70.0,0,0,0,0,0.0,0.0,0,1.5,0.0,0.0,1
4.2,4.1,0.0,1720.0,690.0,0.0,1210.0,76.0,16.0,3.0,0.0,42.0,0.0,0.0,6.1,0.0,0.0,0.0,5.0,1432.0,1364.0,93.0,1.0,17.0,0.0,0.126,0.015,42.0,16.0,0.0,0.0,41.0,0.0,4.18,3.64,2.09,0.258,0.0333,0.011,0.0202,0.0119,0.0088,0.4095,0.0028,0.0019,0.0247,0.0039,0.002,0.0026,0.0025,0.004,0.0033,0.0037,0.0052,0.0007,0.0031,0.0021,93.1,10.0,0.31%,0,4.18,1,0,0,68.0,0,0,0,0,0.0,0.0,0,1.5,0.0,0.0,1
4.5,3.9,0.0,1980.0,650.0,0.0,2070.0,88.0,42.0,9.0,0.0,22.0,0.0,0.0,5.9,0.0,0.0,0.0,0.0,1438.0,1369.0,89.0,0.98,18.0,0.0,0.135,0.011,37.0,12.0,0.0,0.0,39.0,0.0,4.25,3.57,2.64,0.226,0.0396,0.0105,0.0222,0.0124,0.0073,0.0958,0.0026,0.0013,0.0296,0.0042,0.0016,0.0018,0.0022,0.0033,0.0014,0.002,0.0052,0.00061,0.0016,0.0027,93.3,9.78,0.32%,0,4.25,0,0,1,69.0,0,0,0,0,0.0,0.0,0,0.0,0.0,0.0,1
9.0,8.7,0.0,3620.0,1340.0,0.0,3720.0,170.0,40.0,13.0,0.0,88.0,0.0,0.0,0.0,0.0,0.0,0.0,8.0,1430.0,1369.0,90.0,0.98,36.0,0.0,0.27,0.018,40.0,15.0,0.0,0.0,45.0,0.0,4.24,3.72,2.01,0.18,0.038,0.0106,0.0209,0.0269,0.0064,0.047,0.0033,0.0012,0.0152,0.0049,0.002,0.0017,0.0021,0.0038,0.0016,0.0034,0.0045,0.00077,0.0028,0.0036,93.8,9.78,0.36%,0,4.24,0,0,1,61.0,0,0,0,0,0.0,0.0,0,0.0,0.0,0.0,1
1.5,1.35,0.0,2020.0,750.0,0.0,2030.0,80.0,13.0,5.0,0.0,0.0,0.0,0.0,0.0,0.0,0.0,0.0,0.0,1471.0,1390.0,54.0,1.0,6.0,0.0,0.03,0.014,42.0,16.0,0.0,0.0,42.0,0.0,4.3,3.76,2.08,0.187,0.0379,0.0115,0.0212,0.0175,0.0089,0.0353,0.0027,0.0015,0.0238,0.004,0.0017,0.0017,0.002,0.0035,0.0015,0.0059,0.0038,0.0006,0.0013,0.0025,93.7,10.0,0.31%,0,4.3,0,0,1,81.0,1,0,0,0,0.0,0.0,0,0.0,0.0,0.0,1
1.5,1.3,0.0,0.0,0.0,0.0,0.0,0.0,0.0,0.0,0.0,0.0,0.0,0.0,0.0,0.0,0.0,0.0,0.0,1463.0,1383.0,67.0,1.0,6.0,0.0,0.03,0.014,30.0,0.0,0.0,0.0,0.0,0.0,4.26,3.72,2.09,0.188,0.038,0.0099,0.0208,0.0172,0.0099,0.0364,0.0029,0.0016,0.0235,0.0041,0.0015,0.0014,0.0022,0.0029,0.0014,0.0061,0.0022,0.00064,0.0012,0.0044,93.8,10.0,0.34%,0,4.26,0,0,1,80.0,0,0,0,0,0.0,0.0,0,0.0,0.0,0.0,1
3.8,3.4,0.0,880.0,350.0,0.0,820.0,40.0,3.0,0.0,0.0,38.0,0.0,0.0,0.0,0.0,0.0,0.0,0.0,1434.0,1368.0,84.0,1.0,16.0,0.0,0.114,0.013,30.0,9.0,0.0,0.0,22.0,0.0,4.31,3.77,2.09,0.191,0.036,0.0091,0.0194,0.0144,0.0089,0.0344,0.0027,0.0013,0.0243,0.0041,0.0017,0.0015,0.002,0.0032,0.0014,0.0036,0.0038,0.00067,0.0012,0.0034,93.7,10.0,0.33%,0,4.31,0,1,0,66.0,0,0,0,0,0.0,0.0,0,0.0,0.0,0.0,1
4.2,4.1,0.0,1770.0,820.0,0.0,1610.0,72.0,23.0,0.0,0.0,39.0,0.0,0.0,0.0,0.0,0.0,0.0,0.0,1441.0,1373.0,94.0,0.93,17.0,0.0,0.126,0.012,42.0,20.0,0.0,0.0,38.0,0.0,4.17,3.64,2.05,0.187,0.0372,0.0096,0.0207,0.0243,0.0069,0.0273,0.0027,0.0013,0.0215,0.0039,0.0017,0.0016,0.0019,0.0032,0.0015,0.0033,0.0048,0.00058,0.0014,0.0036,93.9,9.29,0.34%,0,4.17,1,0,0,68.0,0,0,0,0,0.0,0.0,0,1.5,0.0,0.0,1
4.6,4.5,0.0,1930.0,820.0,0.0,1850.0,74.0,5.0,0.0,0.0,47.0,0.0,0.0,0.0,0.0,0.0,0.0,3.0,1438.0,1370.0,78.0,1.02,19.0,0.0,0.138,0.018,42.0,18.0,0.0,0.0,40.0,0.0,4.14,3.59,2.12,0.256,0.0349,0.0105,0.0193,0.0123,0.0071,0.4095,0.0029,0.0013,0.0294,0.0045,0.0017,0.0017,0.0022,0.0036,0.0012,0.0031,0.0048,0.00064,0.003,0.003,93.1,10.22,0.34%,0,4.14,1,0,0,68.0,0,0,0,0,0.0,0.0,0,1.5,0.0,0.0,1
2.7,2.6,0.0,0.0,0.0,0.0,0.0,0.0,0.0,0.0,0.0,13.0,0.0,0.0,0.0,0.0,0.0,0.0,0.0,1445.0,1389.0,96.0,0.96,11.0,0.0,0.081,0.01,30.0,0.0,0.0,0.0,0.0,0.0,4.15,3.17,3.83,0.182,0.0387,0.0084,0.0262,0.0116,0.0127,0.0131,0.0024,0.0011,0.0387,0.0064,0.0049,0.002,0.0028,0.0011,0.0013,0.0015,0.0047,0.0006,0.001,0.00089,92.6,9.63,0.31%,0,4.15,1,0,0,56.0,0,0,0,0,0.0,0.0,0,1.5,0.0,0.0,1
3.6,3.5,0.0,1600.0,1520.0,0.0,680.0,42.0,136.0,2.0,0.0,17.0,0.0,0.0,0.0,0.0,0.0,0.0,0.0,1452.0,1388.0,100.0,0.94,15.0,0.0,0.108,0.01,42.0,38.0,0.0,0.0,18.0,0.0,4.12,3.13,3.89,0.188,0.0397,0.0092,0.0255,0.0118,0.0139,0.0362,0.0026,0.0012,0.0325,0.0064,0.0049,0.0021,0.0033,0.0015,0.0015,0.0016,0.0051,0.00068,0.0023,0.0036,92.5,9.44,0.32%,0,4.12,1,0,0,64.0,0,0,0,0,0.0,0.0,0,1.5,0.0,0.0,1
5.1,3.4,0.0,2120.0,1980.0,0.0,1100.0,65.0,188.0,28.0,0.0,24.0,0.0,0.0,0.0,0.0,0.0,0.0,0.0,1455.0,1371.0,90.0,0.94,20.0,0.0,0.15,0.009,41.0,38.0,0.0,0.0,21.0,0.0,4.16,3.16,3.94,0.185,0.0375,0.0066,0.0254,0.0228,0.0151,0.028,0.0025,0.00078,0.0384,0.0066,0.0049,0.0019,0.003,0.0012,0.0016,0.0015,0.0042,0.00064,0.0011,0.0012,92.5,9.41,0.33%,0,4.16,1,0,0,84.0,1,0,0,0,0.0,0.0,0,1.5,0.0,0.0,1
3.8,3.4,0.0,1670.0,480.0,0.0,1850.0,78.0,23.0,8.0,0.0,38.0,0.0,0.0,0.0,0.0,0.0,0.0,4.0,1435.0,1362.0,67.0,1.0,15.0,0.0,0.114,0.014,42.0,12.0,0.0,0.0,46.0,0.0,4.14,3.49,2.54,0.203,0.0392,0.0091,0.02,0.0269,0.011,0.0207,0.0029,0.0024,0.0199,0.0047,0.0017,0.0014,0.0021,0.003,0.0027,0.0029,0.0048,0.00066,0.0011,0.0041,93.5,10.0,0.30%,0,4.14,1,0,0,73.0,0,0,0,0,0.0,0.0,0,1.5,0.0,0.0,1
4.2,3.2,0.0,1620.0,650.0,0.0,1730.0,77.0,12.0,7.0,0.0,43.0,0.0,0.0,0.0,0.0,0.0,0.0,4.0,1439.0,1365.0,71.0,1.02,17.0,0.0,0.126,0.016,39.0,15.0,0.0,0.0,41.0,0.0,4.28,3.76,2.01,0.159,0.0391,0.0099,0.0154,0.0177,0.0113,0.0187,0.0027,0.00075,0.0221,0.0038,0.0016,0.0016,0.0018,0.0032,0.0032,0.0031,0.0048,0.00079,0.0011,0.0045,93.9,10.24,0.28%,0,4.28,0,0,1,74.0,0,0,0,0,0.0,0.0,0,0.0,0.0,0.0,1
3.6,3.5,0.0,1470.0,650.0,0.0,1050.0,67.0,33.0,2.0,0.0,34.0,0.0,0.0,0.0,0.0,0.0,0.0,0.0,1436.0,1376.0,75.0,0.94,15.0,0.0,0.108,0.014,40.0,18.0,0.0,0.0,37.0,0.0,4.16,3.63,2.05,0.25,0.0354,0.0112,0.017,0.0099,0.0062,0.4095,0.0032,0.0008,0.0254,0.0046,0.002,0.0017,0.002,0.0031,0.0014,0.0033,0.0049,0.0006,0.0053,0.0039,93.2,9.44,0.35%,0,4.16,1,0,0,60.0,0,0,0,0,0.0,0.0,0,1.5,0.0,0.0,1
4.0,3.5,0.0,1680.0,500.0,0.0,1820.0,78.0,0.0,0.0,0.0,39.0,0.0,0.0,0.0,0.0,0.0,0.0,0.0,1430.0,1367.0,79.0,0.98,16.0,0.0,0.114,0.015,42.0,13.0,0.0,0.0,46.0,0.0,4.27,3.75,2.02,0.157,0.0374,0.0112,0.0172,0.0183,0.0055,0.0217,0.0028,0.00059,0.0242,0.0044,0.0018,0.0017,0.0018,0.0039,0.0014,0.0035,0.005,0.00052,0.0026,0.0034,93.9,9.75,0.33%,0,4.27,0,0,1,63.0,0,0,0,0,0.0,0.0,0,0.0,0.0,0.0,1
3.6,3.45,0.0,1520.0,1480.0,0.0,700.0,52.0,142.0,10.0,0.0,16.0,0.0,0.0,0.0,0.0,0.0,0.0,0.0,1455.0,1382.0,67.0,0.89,15.0,0.0,0.108,0.01,40.0,38.0,0.0,0.0,18.0,0.0,4.15,3.16,3.88,0.194,0.0373,0.0079,0.0254,0.0143,0.0156,0.0096,0.0025,0.0014,0.0368,0.0067,0.0049,0.0017,0.003,0.0011,0.0016,0.0013,0.0032,0.00058,0.00092,0.005,92.5,8.89,0.36%,0,4.15,1,0,0,73.0,0,0,0,0,0.0,0.0,0,1.5,0.0,0.0,1
8.6,8.4,0.0,3510.0,1020.0,0.0,3060.0,155.0,85.0,0.0,0.0,82.0,0.0,0.0,0.0,0.0,0.0,0.0,0.0,1430.0,1370.0,90.0,0.95,35.0,0.0,0.26,0.014,41.0,12.0,470.0,5.0,42.0,0.0,4.22,3.71,1.98,0.201,0.039,0.0083,0.0293,0.0246,0.0068,0.0288,0.0034,0.0013,0.0204,0.0052,0.002,0.0019,0.0025,0.0033,0.0016,0.0034,0.0048,0.00061,0.0015,0.0074,93.9,9.53,0.35%,0,4.22,0,0,1,60.0,0,0,0,0,0.0,0.0,0,0.0,0.0,0.0,1
7.5,7.0,0.0,2970.0,810.0,0.0,2820.0,130.0,20.0,5.0,0.0,74.0,0.0,0.0,11.0,0.0,0.0,0.0,7.0,1426.0,1366.0,77.0,0.99,30.0,0.0,0.225,0.014,40.0,11.0,590.0,8.0,42.0,0.0,4.22,3.72,1.93,0.215,0.0376,0.0104,0.0232,0.0269,0.0084,0.0285,0.0031,0.001,0.0169,0.0039,0.0015,0.0016,0.0022,0.003,0.0024,0.0031,0.0042,0.0006,0.0011,0.0055,93.9,9.87,0.32%,0,4.22,0,0,1,60.0,0,0,0,0,0.0,0.0,0,0.0,0.0,0.0,1
4.2,4.1,0.0,1710.0,800.0,0.0,1690.0,79.0,13.0,1.0,0.0,40.0,0.0,0.0,0.0,0.0,0.0,0.0,0.0,1439.0,1381.0,83.0,0.95,17.0,0.0,0.126,0.015,41.0,19.0,0.0,0.0,40.0,0.0,4.19,3.64,2.12,0.253,0.0325,0.0118,0.0194,0.012,0.0071,0.4095,0.0026,0.0018,0.0295,0.0045,0.0017,0.002,0.0023,0.003,0.0013,0.0031,0.0045,0.0006,0.0018,0.0074,93.1,9.52,0.34%,0,4.19,1,0,0,58.0,0,0,0,0,0.0,0.0,0,1.5,0.0,0.0,1
2.8,2.6,0.0,2360.0,2000.0,0.0,1240.0,80.0,212.0,8.0,0.0,13.0,0.0,0.0,0.0,0.0,0.0,0.0,0.0,1461.0,1388.0,78.0,0.93,12.0,0.0,0.084,0.011,42.0,36.0,0.0,0.0,22.0,0.0,4.14,3.15,3.87,0.19,0.0357,0.0078,0.0276,0.011,0.0143,0.0723,0.0023,0.0014,0.0387,0.0063,0.0049,0.0019,0.003,0.0010999999999999,0.0014,0.0014,0.0025,0.00065,0.0015,0.0074,92.5,9.29,0.34%,0,4.14,1,0,0,73.0,0,0,0,0,0.0,0.0,0,1.5,0.0,0.0,1
2.8,2.6,0.0,0.0,0.0,0.0,0.0,0.0,0.0,0.0,0.0,13.0,0.0,0.0,0.0,0.0,0.0,0.0,0.0,1455.0,1387.0,90.0,0.93,12.0,0.0,0.084,0.011,30.0,0.0,0.0,0.0,0.0,0.0,4.11,3.14,3.82,0.191,0.0368,0.0081,0.0281,0.0113,0.0147,0.0737,0.0023,0.0014,0.0383,0.0065,0.0049,0.0019,0.003,0.0010999999999999,0.0015,0.0014,0.0036,0.00062,0.0017,0.0074,92.6,9.29,0.32%,0,4.11,1,0,0,68.0,0,0,0,0,0.0,0.0,0,1.5,0.0,0.0,1
4.2,4.0,0.0,1740.0,780.0,0.0,1650.0,75.0,30.0,4.0,0.0,41.0,0.0,0.0,0.0,0.0,0.0,0.0,0.0,1435.0,1368.0,68.0,0.98,17.0,0.0,0.126,0.013,42.0,19.0,0.0,0.0,39.0,0.0,4.17,3.64,2.06,0.181,0.0388,0.0103,0.0209,0.0154,0.0076,0.019,0.0026,0.0017,0.0297,0.005,0.0016,0.0014,0.0021,0.0028,0.0014,0.0029,0.0045,0.00055,0.0012,0.0074,93.9,9.76,0.30%,0,4.17,1,0,0,67.0,0,0,0,0,0.0,0.0,0,1.5,0.0,0.0,1
4.0,3.9,0.0,1850.0,930.0,0.0,1620.0,78.0,0.0,0.0,0.0,39.0,0.0,0.0,0.0,0.0,0.0,0.0,0.0,1440.0,1374.0,78.0,0.98,16.0,0.0,0.12,0.012,42.0,21.0,0.0,0.0,37.0,0.0,4.14,3.58,2.17,0.261,0.0353,0.0098,0.0198,0.0138,0.007,0.4095,0.0031,0.0016,0.0301,0.0053,0.0015,0.0022,0.0027,0.003,0.0012,0.0031,0.005,0.0007,0.0017,0.0042,93.1,9.75,0.33%,0,4.14,1,0,0,66.0,0,0,0,0,0.0,0.0,0,1.5,0.0,0.0,1
4.2,3.8,0.0,1850.0,640.0,0.0,1490.0,74.0,43.0,8.0,0.0,22.0,0.0,0.0,5.7,0.0,0.0,0.0,0.0,1435.0,1368.0,87.0,1.05,17.0,0.0,0.126,0.016,42.0,15.0,0.0,0.0,43.0,0.0,4.26,3.59,2.6,0.224,0.0382,0.0096,0.024,0.0166,0.006,0.0891,0.003,0.0018,0.0298,0.0055,0.0023,0.0014,0.0022,0.0031,0.0015,0.0022,0.0049,0.00065,0.0011,0.0034,93.3,10.48,0.31%,0,4.26,0,0,1,67.0,0,0,0,0,0.0,0.0,0,0.0,0.0,0.0,1
5.0,3.8,0.0,2100.0,820.0,0.0,1400.0,80.0,55.0,7.0,0.0,26.0,0.0,0.0,5.7,0.0,0.0,0.0,0.0,1437.0,1372.0,90.0,1.04,20.0,0.0,0.15,0.015,42.0,16.0,0.0,0.0,38.0,0.0,4.23,3.56,2.62,0.222,0.0395,0.0085,0.0252,0.0164,0.0064,0.1,0.0029,0.002,0.0298,0.0054,0.0024,0.0017,0.0024,0.0035,0.0015,0.0022,0.0051,0.00068,0.0012,0.0052,93.3,10.4,0.34%,0,4.23,0,0,1,65.0,0,0,0,0,0.0,0.0,0,0.0,0.0,0.0,1
8.6,8.6,0.0,3860.0,1030.0,0.0,2360.0,170.0,55.0,20.0,0.0,82.0,0.0,0.0,13.0,0.0,0.0,0.0,9.0,1428.0,1370.0,110.0,0.95,34.0,0.0,0.258,0.016,42.0,11.0,820.0,9.0,34.0,0.0,4.23,3.73,1.93,0.235,0.0394,0.0094,0.0285,0.0171,0.0106,0.0291,0.0032,0.0017,0.02,0.0045,0.0018,0.0018,0.0026,0.0029,0.0031,0.0036,0.0046,0.00063,0.0016,0.0042,93.9,9.53,0.36%,0,4.23,0,0,1,58.0,0,0,0,0,0.0,0.0,0,0.0,0.0,0.0,1
4.2,4.1,0.0,1760.0,780.0,0.0,1660.0,74.0,25.0,1.0,0.0,40.0,0.0,0.0,6.1,0.0,0.0,0.0,0.0,1431.0,1373.0,88.0,0.95,17.0,0.0,0.126,0.013,42.0,19.0,0.0,0.0,40.0,0.0,4.2,3.65,2.11,0.171,0.0388,0.0096,0.0203,0.0269,0.0077,0.0298,0.0029,0.0015,0.0244,0.0044,0.0016,0.0016,0.002,0.0031,0.0014,0.0032,0.0047,0.00054,0.0012,0.0054,93.8,9.52,0.34%,0,4.2,0,0,1,58.0,0,0,0,0,0.0,0.0,0,0.0,0.0,0.0,1
1.5,1.35,0.0,1520.0,590.0,0.0,1490.0,70.0,25.0,1.0,0.0,0.0,0.0,0.0,0.0,0.0,0.0,0.0,0.0,1464.0,1382.0,55.0,1.0,6.0,0.0,0.03,0.017,42.0,16.0,0.0,0.0,41.0,0.0,4.28,3.75,2.05,0.179,0.0382,0.0114,0.0212,0.0234,0.0075,0.0316,0.0028,0.0016,0.0231,0.0044,0.0022,0.0016,0.0021,0.0034,0.0016,0.0062,0.003,0.00057,0.0011,0.0056,93.8,10.0,0.35%,0,4.28,0,0,1,82.0,1,0,0,0,0.0,0.0,0,0.0,0.0,0.0,1
1.5,1.35,0.0,0.0,0.0,0.0,0.0,0.0,0.0,0.0,0.0,0.0,0.0,0.0,0.0,0.0,0.0,0.0,0.0,1455.0,1388.0,51.0,1.0,6.0,0.0,0.03,0.017,30.0,0.0,0.0,0.0,0.0,0.0,4.29,3.76,2.05,0.178,0.0384,0.0107,0.0211,0.0233,0.0077,0.0298,0.0029,0.0017,0.0231,0.0044,0.002,0.0016,0.002,0.0031,0.0017,0.0062,0.002,0.00059,0.001,0.0046,93.8,10.0,0.36%,0,4.29,0,0,1,67.0,0,0,0,0,0.0,0.0,0,0.0,0.0,0.0,1
4.8,3.9,0.0,1770.0,710.0,0.0,1720.0,72.0,14.0,4.0,0.0,49.0,0.0,0.0,6.2,0.0,0.0,0.0,0.0,1436.0,1365.0,87.0,1.02,20.0,0.0,0.144,0.016,37.0,15.0,0.0,0.0,36.0,0.0,4.22,3.68,2.08,0.2,0.0394,0.0102,0.0223,0.0176,0.0062,0.0682,0.0027,0.0014,0.0279,0.0051,0.0018,0.0018,0.0022,0.0034,0.0013,0.0036,0.0047,0.00064,0.0014,0.0037,93.8,10.21,0.32%,0,4.22,0,0,1,71.0,0,0,0,0,0.0,0.0,0,0.0,0.0,0.0,1
3.8,3.4,0.0,1600.0,610.0,0.0,1590.0,71.0,10.0,3.0,0.0,41.0,0.0,0.0,0.0,0.0,0.0,0.0,0.0,1440.0,1365.0,65.0,1.08,16.0,0.0,0.114,0.017,42.0,16.0,0.0,0.0,42.0,0.0,4.27,3.75,2.02,0.184,0.0389,0.009,0.0203,0.0161,0.0062,0.0474,0.0029,0.0014,0.026,0.0051,0.0017,0.0017,0.0019,0.0031,0.0013,0.0013,0.0047,0.0007,0.0013,0.0039,93.8,10.79,0.32%,0,4.27,0,0,1,75.0,0,0,0,0,0.0,0.0,0,0.0,0.0,0.0,1
2.7,2.6,0.0,2280.0,1820.0,0.0,1300.0,67.0,210.0,4.0,0.0,14.0,0.0,0.0,0.0,0.0,0.0,0.0,0.0,1454.0,1382.0,100.0,1.04,11.0,0.0,0.081,0.016,42.0,34.0,0.0,0.0,24.0,0.0,4.11,3.13,3.83,0.2,0.0425,0.0094,0.0296,0.0152,0.0132,0.0707,0.0027,0.00082,0.0308,0.0066,0.0049,0.002,0.0031,0.0012,0.0014,0.0012,0.005,0.00059,0.0012,0.0036,92.5,10.37,0.32%,0,4.11,1,0,0,72.0,0,0,0,0,0.0,0.0,0,1.5,0.0,0.0,1
3.8,3.5,0.0,1690.0,590.0,0.0,1290.0,67.0,50.0,2.0,0.0,38.0,0.0,0.0,0.0,0.0,0.0,0.0,0.0,1435.0,1366.0,77.0,1.0,16.0,0.0,0.114,0.013,42.0,15.0,0.0,0.0,43.0,0.0,4.22,3.57,2.51,0.223,0.0393,0.0103,0.02,0.014,0.006,0.127,0.0029,0.0018,0.0199,0.0054,0.0018,0.0018,0.0025,0.0033,0.0016,0.0035,0.0051,0.00064,0.0026,0.0026,93.4,10.0,0.30%,0,4.22,0,0,1,69.0,0,0,0,0,0.0,0.0,0,0.0,0.0,0.0,1
7.4,6.8,0.0,0.0,1050.0,0.0,2660.0,130.0,106.0,6.0,0.0,74.0,0.0,0.0,10.0,0.0,0.0,0.0,0.0,1428.0,1371.0,110.0,1.0,30.0,0.0,0.222,0.016,43.0,14.0,0.0,0.0,43.0,0.0,4.22,3.57,2.54,0.249,0.0379,0.0102,0.0198,0.0141,0.0083,0.386,0.0028,0.0028,0.02,0.0043,0.0018,0.0015,0.003,0.0027,0.0012,0.0032,0.0044,0.00085,0.0015,0.0038,93.1,10.0,0.35%,0,4.22,0,0,1,57.0,0,0,0,0,0.0,0.0,0,0.0,0.0,0.0,1
8.4,8.0,0.0,3140.0,930.0,0.0,3260.0,145.0,65.0,0.0,0.0,81.0,0.0,0.0,12.5,0.0,0.0,0.0,8.0,1427.0,1368.0,86.0,0.96,33.0,0.0,0.252,0.013,37.0,11.0,740.0,9.0,43.0,0.0,4.23,3.72,1.96,0.186,0.0385,0.0106,0.0245,0.0176,0.0107,0.028,0.0046,0.00075,0.0193,0.0058,0.0024,0.0018,0.0025,0.0032,0.0028,0.0037,0.0041,0.00066,0.0016,0.0043,93.9,9.64,0.32%,0,4.23,0,0,1,59.0,0,0,0,0,0.0,0.0,0,0.0,0.0,0.0,1
4.2,4.15,0.0,1770.0,700.0,0.0,1220.0,71.0,13.0,1.0,0.0,42.0,0.0,0.0,6.1,0.0,0.0,0.0,0.0,1438.0,1363.0,74.0,1.0,17.0,0.0,0.126,0.015,42.0,17.0,0.0,0.0,41.0,0.0,4.17,3.62,2.14,0.25,0.035,0.01,0.0212,0.0116,0.0063,0.4095,0.0029,0.0012,0.0288,0.0047,0.0023,0.0016,0.0023,0.0031,0.0012,0.0034,0.0048,0.0006,0.0027,0.0037,93.1,10.0,0.34%,0,4.17,1,0,0,75.0,0,0,0,0,0.0,0.0,0,1.5,0.0,0.0,1
3.6,3.4,0.0,1520.0,1460.0,0.0,620.0,50.0,125.0,1.0,0.0,17.0,0.0,0.0,5.1,0.0,0.0,0.0,0.0,1461.0,1386.0,75.0,0.94,15.0,0.0,0.108,0.012,42.0,38.0,0.0,0.0,17.0,0.0,4.12,3.14,3.85,0.167,0.0387,0.0098,0.016,0.0088,0.0165,0.0154,0.0025,0.00079,0.0382,0.0078,0.0049,0.0019,0.003,0.0013,0.0013,0.0012,0.0041,0.00069,0.0014,0.0036,92.6,9.44,0.35%,0,4.12,1,0,0,75.0,0,0,0,0,0.0,0.0,0,1.5,0.0,0.0,1
4.3,3.9,0.0,1800.0,590.0,0.0,1910.0,75.0,14.0,2.0,0.0,42.0,0.0,0.0,6.0,0.0,0.0,0.0,4.0,1436.0,1365.0,104.0,0.98,17.0,0.0,0.126,0.014,42.0,14.0,0.0,0.0,44.0,0.0,4.17,3.63,2.09,0.188,0.0398,0.0105,0.0195,0.0224,0.0093,0.0347,0.0026,0.0013,0.0249,0.0047,0.0016,0.0015,0.0019,0.003,0.0029,0.0033,0.0049,0.00057,0.0022,0.0034,93.9,9.77,0.31%,0,4.17,1,0,0,71.0,0,0,0,0,0.0,0.0,0,1.5,0.0,0.0,1
3.8,3.4,0.0,1530.0,620.0,0.0,1650.0,65.0,40.0,2.0,0.0,40.0,0.0,0.0,5.1,0.0,0.0,0.0,0.0,1435.0,1368.0,75.0,1.05,16.0,0.0,0.114,0.016,40.0,16.0,0.0,0.0,43.0,0.0,4.19,3.53,2.56,0.218,0.0382,0.0113,0.0161,0.0111,0.0102,0.123,0.0027,0.0016,0.0194,0.0045,0.0016,0.0013,0.0021,0.003,0.0012,0.0033,0.0049,0.00059,0.0019,0.0028,93.4,10.53,0.28%,0,4.19,1,0,0,67.0,0,0,0,0,0.0,0.0,0,1.5,0.0,0.0,1
4.6,3.5,0.0,1940.0,610.0,0.0,2050.0,87.0,3.0,5.0,0.0,47.0,0.0,0.0,5.1,0.0,0.0,0.0,0.0,1438.0,1373.0,90.0,1.02,19.0,0.0,0.138,0.017,42.0,13.0,0.0,0.0,45.0,0.0,4.26,3.74,1.99,0.171,0.0387,0.0092,0.0172,0.0148,0.007,0.0454,0.0027,0.00089,0.0218,0.0046,0.0016,0.0014,0.0019,0.0033,0.0013,0.003,0.0047,0.00059,0.0018,0.004,93.9,10.22,0.33%,0,4.26,0,0,1,65.0,0,0,0,0,0.0,0.0,0,0.0,0.0,0.0,1
7.4,6.8,0.0,0.0,1040.0,0.0,3210.0,136.0,48.0,6.0,0.0,72.0,0.0,0.0,11.0,0.0,0.0,0.0,0.0,1430.0,1374.0,120.0,0.97,30.0,0.0,0.222,0.013,43.0,14.0,0.0,0.0,43.0,0.0,4.22,3.56,2.57,0.237,0.0378,0.0095,0.0191,0.0136,0.0087,0.394,0.0027,0.00096,0.0199,0.0049,0.0019,0.0018,0.0024,0.0037,0.0016,0.0038,0.0048,0.00069,0.0015,0.002,93.1,9.73,0.36%,0,4.22,0,0,1,56.0,0,0,0,0,0.0,0.0,0,0.0,0.0,0.0,1
2.7,2.6,0.0,2330.0,1970.0,0.0,1465.0,70.0,220.0,0.0,0.0,13.0,0.0,0.0,4.0,0.0,0.0,0.0,0.0,1454.0,1386.0,104.0,0.96,11.0,0.0,0.081,0.01,41.0,34.0,0.0,0.0,25.0,0.0,4.12,3.13,3.87,0.155,0.0378,0.0088,0.0131,0.0082,0.0191,0.0341,0.0024,0.00058,0.0363,0.006,0.0049,0.0023,0.003,0.0014,0.0013,0.0015,0.0051,0.00071,0.00077,0.0023,92.6,9.63,0.27%,0,4.12,1,0,0,68.0,0,0,0,0,0.0,0.0,0,1.5,0.0,0.0,1
2.7,2.6,0.0,0.0,0.0,0.0,0.0,0.0,0.0,0.0,0.0,14.0,0.0,0.0,4.0,0.0,0.0,0.0,0.0,1442.0,1384.0,102.0,1.04,11.0,0.0,0.081,0.01,30.0,0.0,0.0,0.0,0.0,0.0,4.15,3.16,3.9,0.155,0.0388,0.0089,0.013,0.0082,0.0137,0.0358,0.0024,0.00051,0.0373,0.0061,0.0049,0.0023,0.003,0.0017,0.0013,0.0017,0.0051,0.00076,0.00074,0.0032,92.6,10.37,0.26%,0,4.15,1,0,0,58.0,0,0,0,0,0.0,0.0,0,1.5,0.0,0.0,1
3.6,3.4,0.0,1320.0,1320.0,0.0,660.0,44.0,123.0,0.0,0.0,17.0,0.0,0.0,5.1,0.0,0.0,0.0,0.0,1452.0,1387.0,85.0,0.94,15.0,0.0,0.108,0.01,36.0,36.0,0.0,0.0,18.0,0.0,4.18,3.19,3.88,0.155,0.0398,0.0078,0.0126,0.0067,0.011,0.019,0.0024,0.00047,0.0387,0.0064,0.0049,0.0022,0.0029,0.0015,0.0013,0.0015,0.005,0.00067,0.00058,0.0023,92.6,9.44,0.29%,0,4.18,1,0,0,65.0,0,0,0,0,0.0,0.0,0,1.5,0.0,0.0,1
4.5,3.4,0.0,1900.0,830.0,0.0,1770.0,83.0,0.0,0.0,0.0,50.0,0.0,0.0,5.1,0.0,0.0,0.0,0.0,1440.0,1367.0,69.0,1.11,18.0,0.0,0.135,0.024,42.0,18.0,0.0,0.0,39.0,0.0,4.25,3.72,2.04,0.174,0.0378,0.0115,0.0176,0.0179,0.0075,0.0487,0.0027,0.00098,0.0209,0.0044,0.0018,0.0017,0.002,0.0036,0.0013,0.0034,0.0049,0.0007,0.0013,0.0026,93.8,11.11,0.31%,0,4.25,0,0,1,73.0,0,0,0,0,0.0,0.0,0,0.0,0.0,0.0,1
6.0,5.8,0.0,2450.0,1870.0,0.0,1260.0,75.0,212.0,20.0,0.0,30.0,0.0,0.0,9.0,0.0,0.0,0.0,0.0,1449.0,1389.0,100.0,1.0,21.0,0.0,0.18,0.016,41.0,31.0,0.0,0.0,28.0,0.0,4.23,3.2,4.06,0.208,0.0372,0.0077,0.016,0.01,0.0183,0.131,0.0027,0.0009,0.0253,0.0053,0.0049,0.0023,0.0031,0.0014,0.0013,0.0015,0.0046,0.00055,0.0012,0.0023,92.2,10.0,0.35%,0,4.23,0,0,1,60.0,0,0,0,0,0.0,0.0,0,0.0,0.0,0.0,1
4.2,4.0,0.0,1760.0,740.0,0.0,1700.0,73.0,24.0,2.0,0.0,44.0,0.0,0.0,6.0,0.0,0.0,0.0,0.0,1430.0,1352.0,77.0,1.05,17.0,0.0,0.126,0.017,42.0,18.0,0.0,0.0,40.0,0.0,4.18,3.63,2.11,0.18,0.0394,0.0104,0.0178,0.0145,0.0103,0.0692,0.0027,0.001,0.0243,0.0045,0.0016,0.0016,0.0019,0.0036,0.0013,0.0034,0.0048,0.00067,0.0013,0.0033,93.8,10.48,0.32%,0,4.18,1,0,0,78.0,0,0,0,0,0.0,0.0,0,1.5,0.0,0.0,1
5.0,3.4,0.0,1220.0,510.0,0.0,1320.0,87.0,24.0,4.0,0.0,51.0,0.0,0.0,5.1,0.0,0.0,0.0,7.0,1437.0,1378.0,79.0,1.02,21.0,0.0,0.15,0.013,30.0,9.0,0.0,0.0,23.0,0.0,4.22,3.71,1.95,0.181,0.0394,0.0099,0.0161,0.0125,0.0131,0.0494,0.0026,0.00051,0.0211,0.0047,0.0018,0.0019,0.0019,0.0041,0.0038,0.0035,0.0048,0.001,0.001,0.0035,93.9,10.2,0.32%,0,4.22,0,0,1,59.0,0,0,0,0,0.0,0.0,0,0.0,0.0,0.0,1
3.7,3.3,0.0,1520.0,1500.0,0.0,680.0,47.0,105.0,7.0,0.0,18.0,0.0,0.0,5.1,0.0,0.0,0.0,3.0,1449.0,1383.0,70.0,0.97,15.0,0.0,0.111,0.015,41.0,38.0,0.0,0.0,18.0,0.0,4.13,3.14,3.88,0.165,0.0369,0.0082,0.0153,0.0125,0.0156,0.0289,0.0026,0.00061,0.0306,0.0058,0.0049,0.002,0.003,0.0012,0.0012,0.0013,0.0037,0.00043,0.00066,0.0053,92.6,9.73,0.36%,0,4.13,1,0,0,66.0,0,0,0,0,0.0,0.0,0,1.5,0.0,0.0,1
4.5,4.1,0.0,1910.0,700.0,0.0,1890.0,81.0,14.0,0.0,0.0,45.0,0.0,0.0,6.1,0.0,0.0,0.0,0.0,1433.0,1362.0,85.0,1.0,18.0,0.0,0.135,0.018,42.0,16.0,0.0,0.0,42.0,0.0,4.22,3.68,2.09,0.165,0.0357,0.0107,0.0154,0.0147,0.0072,0.0312,0.0029,0.0009,0.0212,0.0041,0.0017,0.0016,0.0019,0.0034,0.0014,0.0034,0.0038,0.00069,0.0014,0.0073,93.8,10.0,0.36%,0,4.22,0,0,1,71.0,0,0,0,0,0.0,0.0,0,0.0,0.0,0.0,1
3.8,3.45,0.0,1620.0,620.0,0.0,1560.0,76.0,19.0,1.0,0.0,40.0,0.0,0.0,5.1,0.0,0.0,0.0,0.0,1453.0,1371.0,65.0,1.05,16.0,0.0,0.114,0.016,43.0,16.0,0.0,0.0,41.0,0.0,4.28,3.75,2.06,0.166,0.0375,0.0113,0.0164,0.0157,0.0086,0.0294,0.0028,0.00096,0.0215,0.0042,0.0015,0.0015,0.0019,0.003,0.0012,0.0035,0.0033,0.00065,0.0011,0.0071,93.8,10.53,0.33%,0,4.28,0,0,1,82.0,1,0,0,0,0.0,0.0,0,0.0,0.0,0.0,1
8.2,8.0,0.0,3290.0,0.0,0.0,3220.0,148.0,10.0,0.0,0.0,87.0,0.0,0.0,12.0,0.0,0.0,0.0,8.0,1424.0,1370.0,90.0,1.06,33.0,0.0,0.245,0.018,40.0,0.0,1640.0,21.0,39.0,0.0,4.22,3.72,1.92,0.2,0.0348,0.0104,0.0214,0.0269,0.0066,0.045,0.0035,0.0013,0.0145,0.0043,0.0016,0.0013,0.0022,0.0028,0.0018,0.0029,0.0048,0.0007,0.0016,0.0036,93.9,10.61,0.33%,0,4.22,0,0,1,54.0,0,0,0,0,0.0,0.0,0,0.0,0.0,0.0,1
7.4,6.8,0.0,0.0,1120.0,0.0,2670.0,135.0,76.0,4.0,0.0,75.0,0.0,0.0,11.0,0.0,0.0,0.0,0.0,1430.0,1372.0,90.0,1.01,30.0,0.0,0.222,0.018,44.0,15.0,0.0,0.0,40.0,0.0,4.22,3.56,2.58,0.248,0.0381,0.012,0.0194,0.0125,0.0087,0.386,0.0029,0.002,0.0196,0.004,0.0018,0.0018,0.0027,0.0033,0.0014,0.0034,0.0046,0.0007,0.003,0.0033,93.0,10.14,0.36%,0,4.22,0,0,1,58.0,0,0,0,0,0.0,0.0,0,0.0,0.0,0.0,1
18.0,16.7,0.0,6560.0,850.0,0.0,5720.0,316.0,185.0,26.0,0.0,179.0,0.0,0.0,21.0,0.0,0.0,0.0,20.0,1437.0,1367.0,211.0,1.12,52.8,0.0,0.7350000000000001,0.009,39.0,2.0,1640.0,23.0,35.0,0.0,4.27,3.76,1.97,0.156,0.0344,0.0066,0.0164,0.0269,0.0066,0.0093,0.0056,0.00069,0.0156,0.005,0.0016,0.0016,0.0023,0.0031,0.0017,0.0032,0.0045,0.00059,0.0011,0.0023,93.7,11.17,0.24%,0,4.27,0,0,1,70.0,0,0,0,0,0.0,0.0,0,0.0,0.0,0.0,1
9.0,8.9,0.0,0.0,1270.0,0.0,2820.0,150.0,100.0,8.0,0.0,48.0,0.0,0.0,13.5,0.0,0.0,0.0,10.0,1428.0,1370.0,81.0,1.07,36.0,0.0,0.27,0.013,43.0,14.0,0.0,0.0,43.0,0.0,4.24,3.55,2.7,0.223,0.0391,0.0084,0.021,0.0269,0.0102,0.115,0.0032,0.002,0.0222,0.0045,0.0021,0.0013,0.0028,0.003,0.003,0.0024,0.0044,0.0008,0.0018,0.0022,93.2,10.67,0.33%,0,4.24,0,0,1,58.0,0,0,0,0,0.0,0.0,0,0.0,0.0,0.0,1
3.7,3.5,0.0,1550.0,690.0,0.0,930.0,63.0,17.0,0.0,0.0,34.0,0.0,0.0,5.3,0.0,0.0,0.0,3.0,1438.0,1370.0,68.0,0.92,15.0,0.0,0.108,0.011,42.0,19.0,0.0,0.0,39.0,0.0,4.12,3.58,2.11,0.183,0.0333,0.0099,0.0185,0.0112,0.0055,0.4095,0.003,0.0011,0.0287,0.0046,0.003,0.0016,0.002,0.0031,0.0021,0.0032,0.0046,0.00076,0.0012,0.0037,93.2,9.19,0.34%,0,4.12,1,0,0,68.0,0,0,0,0,0.0,0.0,0,1.5,0.0,0.0,1
3.8,3.5,0.0,1430.0,680.0,0.0,1010.0,73.0,18.0,4.0,0.0,34.0,0.0,0.0,5.3,0.0,0.0,0.0,4.0,1440.0,1375.0,64.0,0.89,15.0,0.0,0.108,0.011,38.0,18.0,0.0,0.0,41.0,0.0,4.11,3.57,2.08,0.184,0.0342,0.0103,0.0179,0.0103,0.0096,0.4095,0.003,0.0012,0.0294,0.0049,0.0035,0.0017,0.002,0.0033,0.0028,0.0033,0.005,0.00081,0.0012,0.003,93.3,8.95,0.31%,0,4.11,1,0,0,65.0,0,0,0,0,0.0,0.0,0,1.5,0.0,0.0,1
3.8,3.5,0.0,1600.0,520.0,0.0,1680.0,75.0,2.0,0.0,0.0,42.0,0.0,0.0,5.1,0.0,0.0,0.0,0.0,1437.0,1368.0,88.0,1.11,16.0,0.0,0.114,0.018,42.0,14.0,0.0,0.0,44.0,0.0,4.24,3.72,2.01,0.165,0.0392,0.0105,0.0173,0.0157,0.0049,0.032,0.0028,0.00096,0.0214,0.0043,0.0015,0.0016,0.0021,0.0033,0.0014,0.0035,0.0052,0.00061,0.0013,0.0033,93.9,11.05,0.32%,0,4.24,0,0,1,69.0,0,0,0,0,0.0,0.0,0,0.0,0.0,0.0,1
4.1,4.0,0.0,1820.0,820.0,0.0,1150.0,65.0,4.0,3.0,0.0,38.0,0.0,0.0,6.1,0.0,0.0,0.0,5.0,1435.0,1367.0,81.0,0.93,17.0,0.0,0.123,0.012,42.0,19.0,0.0,0.0,39.0,0.0,4.16,3.62,2.08,0.251,0.0348,0.0098,0.0171,0.0106,0.007,0.4095,0.0032,0.0015,0.0299,0.0052,0.0029,0.0018,0.0021,0.0038,0.0026,0.0038,0.0052,0.00079,0.0014,0.0031,93.2,9.27,0.35%,0,4.16,1,0,0,68.0,0,0,0,0,0.0,0.0,0,1.5,0.0,0.0,1
1.6,1.35,0.0,1560.0,650.0,0.0,1490.0,67.0,19.0,0.0,0.0,0.0,0.0,0.0,2.0,0.0,0.0,0.0,0.0,1465.0,1382.0,54.0,0.88,6.0,0.0,0.03,0.009,42.0,18.0,0.0,0.0,40.0,0.0,4.27,3.74,2.06,0.16,0.0374,0.0085,0.0149,0.0113,0.0083,0.0409,0.0027,0.00053,0.0241,0.0045,0.0015,0.0016,0.0018,0.0029,0.0013,0.0061,0.0035,0.00061,0.0009,0.0045,93.8,8.75,0.34%,0,4.27,0,0,1,83.0,1,0,0,0,0.0,0.0,0,0.0,0.0,0.0,1
1.5,1.35,0.0,0.0,0.0,0.0,0.0,0.0,0.0,0.0,0.0,0.0,0.0,0.0,2.0,0.0,0.0,0.0,0.0,1460.0,1389.0,57.0,0.93,6.0,0.0,0.03,0.009,30.0,0.0,0.0,0.0,0.0,0.0,4.27,3.74,2.03,0.159,0.0372,0.0094,0.0148,0.0114,0.0086,0.04,0.0026,0.00064,0.0239,0.0046,0.0016,0.0014,0.0018,0.003,0.0012,0.0055,0.0033,0.00059,0.001,0.0045,93.9,9.33,0.33%,0,4.27,0,0,1,71.0,0,0,0,0,0.0,0.0,0,0.0,0.0,0.0,1
6.2,6.0,0.0,2600.0,1230.0,0.0,1320.0,105.0,33.0,0.0,0.0,62.0,0.0,0.0,8.85,0.0,0.0,0.0,6.0,1448.0,1376.0,140.0,1.0,24.0,0.0,0.18,0.014,42.0,20.0,0.0,0.0,38.0,0.0,4.19,3.64,2.11,0.192,0.0378,0.0094,0.0166,0.0245,0.0091,0.4095,0.0029,0.0013,0.0274,0.0052,0.0018,0.0015,0.0019,0.0029,0.0021,0.0033,0.0048,0.00087,0.0011,0.0052,93.2,10.0,0.32%,0,4.19,1,0,0,72.0,0,0,0,0,0.0,0.0,0,1.5,0.0,0.0,1
3.8,3.4,0.0,1600.0,680.0,0.0,1520.0,73.0,10.0,0.0,0.0,40.0,0.0,0.0,5.1,0.0,0.0,0.0,4.0,1441.0,1370.0,71.0,1.05,16.0,0.0,0.114,0.014,42.0,18.0,0.0,0.0,40.0,0.0,4.28,3.76,1.99,0.169,0.0394,0.0101,0.0162,0.0115,0.0073,0.0364,0.0034,0.0009,0.0213,0.0046,0.0017,0.0013,0.0018,0.0028,0.0026,0.003,0.0046,0.0005,0.0013,0.0061,93.9,10.53,0.32%,0,4.28,0,0,1,71.0,0,0,0,0,0.0,0.0,0,0.0,0.0,0.0,1
18.0,16.7,0.0,6560.0,490.0,0.0,5720.0,316.0,175.0,13.0,0.0,179.0,0.0,0.0,21.0,0.0,0.0,0.0,20.0,1437.0,1369.0,211.0,1.13,52.8,0.0,0.7350000000000001,0.011,39.0,1.0,1640.0,24.0,33.0,0.0,4.26,3.75,1.97,0.149,0.0336,0.0062,0.0165,0.0269,0.0087,0.0114,0.0056,0.00062,0.0113,0.0042,0.0019,0.0017,0.0023,0.0032,0.0022,0.0035,0.0046,0.00069,0.0014,0.0036,93.7,11.3,0.28%,0,4.26,0,0,1,68.0,0,0,0,0,0.0,0.0,0,0.0,0.0,0.0,1
3.8,3.3,0.0,1650.0,580.0,0.0,1670.0,81.0,24.0,5.0,0.0,38.0,0.0,0.0,5.1,0.0,0.0,0.0,0.0,1438.0,1370.0,74.0,1.0,16.0,0.0,0.114,0.012,42.0,15.0,0.0,0.0,43.0,0.0,4.25,3.73,2.01,0.165,0.0395,0.0094,0.0151,0.0126,0.0081,0.039,0.0026,0.0009,0.0238,0.0043,0.0015,0.0016,0.0019,0.0031,0.0014,0.0031,0.0047,0.00054,0.0015,0.0074,93.9,10.0,0.32%,0,4.25,0,0,1,68.0,0,0,0,0,0.0,0.0,0,0.0,0.0,0.0,1
3.8,3.4,0.0,1590.0,690.0,0.0,1720.0,85.0,10.0,3.0,0.0,42.0,0.0,0.0,5.1,0.0,0.0,0.0,4.0,1439.0,1368.0,61.0,1.11,16.0,0.0,0.114,0.018,40.0,17.0,0.0,0.0,43.0,0.0,4.26,3.73,2.05,0.193,0.0388,0.009,0.017,0.0236,0.0097,0.0484,0.003,0.0012,0.0204,0.005,0.0016,0.0014,0.0023,0.0031,0.0028,0.0033,0.0043,0.00055,0.0012,0.0036,93.8,11.05,0.34%,0,4.26,0,0,1,71.0,0,0,0,0,0.0,0.0,0,0.0,0.0,0.0,1
3.6,3.3,0.0,1440.0,1440.0,0.0,720.0,50.0,150.0,10.0,0.0,17.0,0.0,0.0,5.0,0.0,0.0,0.0,0.0,1458.0,1392.0,75.0,0.94,15.0,0.0,0.108,0.008,38.0,38.0,0.0,0.0,19.0,0.0,4.18,3.19,3.89,0.202,0.0389,0.0073,0.0155,0.0096,0.0193,0.0154,0.0028,0.001,0.0326,0.0064,0.0049,0.002,0.003,0.0014,0.0016,0.0013,0.0049,0.00037,0.00097,0.0036,92.5,9.44,0.27%,0,4.18,1,0,0,66.0,0,0,0,0,0.0,0.0,0,1.5,0.0,0.0,1
2.7,2.6,0.0,2100.0,1860.0,0.0,1240.0,65.0,180.0,10.0,0.0,13.0,0.0,0.0,4.0,0.0,0.0,0.0,0.0,1460.0,1383.0,108.0,0.96,11.0,0.0,0.081,0.01,39.0,34.0,0.0,0.0,23.0,0.0,4.19,3.2,3.87,0.197,0.0407,0.0082,0.0157,0.01,0.0139,0.0108,0.0026,0.0007,0.0385,0.007,0.0049,0.0021,0.0033,0.0013,0.0013,0.0013,0.0047,0.00038,0.00075,0.0036,92.5,9.63,0.30%,0,4.19,1,0,0,77.0,0,0,0,0,0.0,0.0,0,1.5,0.0,0.0,1
2.7,2.6,0.0,0.0,0.0,0.0,0.0,0.0,0.0,0.0,0.0,13.0,0.0,0.0,4.0,0.0,0.0,0.0,0.0,1458.0,1387.0,96.0,0.96,11.0,0.0,0.081,0.01,30.0,0.0,0.0,0.0,0.0,0.0,4.11,3.13,3.86,0.197,0.0398,0.0077,0.0157,0.0098,0.0117,0.0115,0.0025,0.0009,0.0387,0.0069,0.0049,0.002,0.0032,0.0012,0.0012,0.0015,0.0049,0.00039,0.00069,0.0036,92.6,9.63,0.27%,0,4.11,1,0,0,71.0,0,0,0,0,0.0,0.0,0,1.5,0.0,0.0,1
4.1,4.0,0.0,1735.0,760.0,0.0,950.0,72.0,19.0,2.0,0.0,39.0,0.0,0.0,6.1,0.0,0.0,0.0,0.0,1437.0,1369.0,96.0,0.95,17.0,0.0,0.123,0.013,42.0,18.0,0.0,0.0,40.0,0.0,4.05,3.69,1.38,0.242,0.0319,0.0133,0.0173,0.0269,0.0027,0.4095,0.0028,0.0017,0.0247,0.0046,0.0016,0.0012,0.002,0.003,0.0011,0.001,0.002,0.00088,0.0013,0.0036,93.8,9.51,0.00%,0,4.05,1,0,0,68.0,0,0,0,0,0.0,0.0,0,1.5,0.0,0.0,1
6.0,5.9,0.0,2520.0,760.0,0.0,2080.0,112.0,37.0,0.0,0.0,59.0,0.0,0.0,8.7,0.0,0.0,0.0,0.0,1459.0,1381.0,112.0,0.98,24.0,0.0,0.18,0.015,42.0,17.0,0.0,0.0,41.0,0.0,4.18,3.64,2.11,0.206,0.0331,0.0101,0.0179,0.0156,0.0092,0.4095,0.0028,0.0015,0.0242,0.0055,0.0013,0.0013,0.0025,0.003,0.0012,0.0029,0.003,0.00071,0.0014,0.0036,93.2,9.83,0.35%,0,4.18,1,0,0,78.0,0,0,0,0,0.0,0.0,0,1.5,0.0,0.0,1
3.9,3.4,0.0,1460.0,600.0,0.0,1640.0,72.0,28.0,4.0,0.0,38.0,0.0,0.0,5.1,0.0,0.0,0.0,0.0,1441.0,1366.0,62.0,0.97,16.0,0.0,0.114,0.014,43.0,15.0,0.0,0.0,42.0,0.0,4.27,3.74,2.06,0.194,0.0391,0.011,0.0157,0.0131,0.009,0.0235,0.0026,0.0012,0.0256,0.0054,0.0017,0.0015,0.0021,0.0035,0.0013,0.0034,0.004,0.00049,0.0011,0.0036,93.8,9.74,0.34%,0,4.27,0,0,1,75.0,0,0,0,0,0.0,0.0,0,0.0,0.0,0.0,1
4.2,4.0,0.0,2490.0,1740.0,0.0,1770.0,101.0,48.0,3.0,0.0,41.0,0.0,0.0,6.0,0.0,0.0,0.0,6.0,1435.0,1363.0,95.0,0.98,17.0,0.0,0.126,0.012,42.0,29.0,0.0,0.0,30.0,0.0,4.17,3.62,2.13,0.206,0.0394,0.0095,0.0175,0.0165,0.0146,0.0187,0.0024,0.0012,0.0299,0.0062,0.0018,0.0016,0.0023,0.0033,0.0033,0.0034,0.0044,0.0005,0.0012,0.0036,93.8,9.76,0.34%,0,4.17,1,0,0,72.0,0,0,0,0,0.0,0.0,0,1.5,0.0,0.0,1
4.2,4.0,0.0,1010.0,290.0,0.0,1100.0,48.0,8.0,0.0,0.0,43.0,0.0,0.0,6.0,0.0,0.0,0.0,4.0,1440.0,1368.0,105.0,1.02,17.0,0.0,0.126,0.019,30.0,7.0,0.0,0.0,26.0,0.0,4.21,3.66,2.13,0.202,0.0392,0.0106,0.0207,0.0241,0.012,0.032,0.0028,0.0008,0.0253,0.0058,0.0017,0.0018,0.0024,0.0037,0.0033,0.0036,0.0048,0.00062,0.0013,0.0036,93.8,10.24,0.34%,0,4.21,0,0,1,72.0,0,0,0,0,0.0,0.0,0,0.0,0.0,0.0,1
4.1,4.0,0.0,1720.0,700.0,0.0,1680.0,71.0,16.0,0.0,0.0,40.0,0.0,0.0,6.0,0.0,0.0,0.0,4.0,1436.0,1360.0,110.0,0.98,17.0,0.0,0.126,0.015,42.0,17.0,0.0,0.0,41.0,0.0,4.18,3.64,2.1,0.182,0.0396,0.01,0.0181,0.0182,0.0108,0.061,0.0025,0.0009,0.0228,0.0059,0.0014,0.0013,0.0021,0.0032,0.0029,0.0032,0.0048,0.00055,0.0009,0.0036,93.8,9.76,0.36%,0,4.18,1,0,0,76.0,0,0,0,0,0.0,0.0,0,1.5,0.0,0.0,1
8.4,8.2,0.0,3240.0,0.0,0.0,2750.0,160.0,50.0,15.0,0.0,87.0,0.0,0.0,12.0,0.0,0.0,0.0,10.0,1431.0,1369.0,85.0,1.04,34.0,0.0,0.255,0.016,41.0,0.0,1640.0,28.0,31.0,0.0,4.24,3.73,1.96,0.167,0.034,0.0101,0.0227,0.019,0.0068,0.046,0.0056,0.00081,0.0145,0.0052,0.0019,0.0017,0.0028,0.0033,0.0025,0.0033,0.0045,0.00043,0.0017,0.0036,93.9,10.36,0.32%,0,4.24,0,0,1,62.0,0,0,0,0,0.0,0.0,0,0.0,0.0,0.0,1
4.5,3.4,0.0,1980.0,570.0,0.0,2150.0,77.0,60.0,0.0,0.0,48.0,0.0,0.0,5.1,0.0,0.0,0.0,0.0,1437.0,1366.0,90.0,1.07,18.0,0.0,0.135,0.016,42.0,12.0,0.0,0.0,46.0,0.0,4.19,3.52,2.59,0.223,0.0368,0.0095,0.0179,0.0111,0.0135,0.143,0.0026,0.0015,0.0199,0.0054,0.0017,0.0015,0.0024,0.0034,0.0015,0.0027,0.005,0.00063,0.0012,0.0036,93.3,10.67,0.32%,0,4.19,1,0,0,71.0,0,0,0,0,0.0,0.0,0,1.5,0.0,0.0,1
4.5,3.3,0.0,1220.0,430.0,0.0,910.0,65.0,10.0,3.0,0.0,46.0,0.0,0.0,5.1,0.0,0.0,0.0,0.0,1438.0,1371.0,65.0,1.02,18.0,0.0,0.135,0.013,30.0,10.0,0.0,0.0,30.0,0.0,4.23,3.56,2.59,0.218,0.0399,0.0112,0.017,0.0092,0.0072,0.0628,0.0026,0.0021,0.0198,0.0055,0.0019,0.0014,0.0023,0.0031,0.0012,0.0033,0.0048,0.00093,0.0013,0.0036,93.4,10.22,0.33%,0,4.23,0,0,1,67.0,0,0,0,0,0.0,0.0,0,0.0,0.0,0.0,1
4.6,3.4,0.0,2060.0,720.0,0.0,2020.0,93.0,0.0,15.0,0.0,52.0,0.0,0.0,5.1,0.0,0.0,0.0,0.0,1448.0,1366.0,70.0,1.13,19.0,0.0,0.138,0.019,43.0,15.0,0.0,0.0,42.0,0.0,4.27,3.76,1.95,0.198,0.0375,0.0107,0.0232,0.023,0.0088,0.0495,0.0029,0.00055,0.016,0.0064,0.0018,0.0018,0.0023,0.0038,0.0013,0.0036,0.0049,0.0007,0.0047,0.0036,93.8,11.3,0.32%,0,4.27,0,0,1,82.0,1,0,0,0,0.0,0.0,0,0.0,0.0,0.0,1
4.2,4.0,0.0,1600.0,690.0,0.0,1160.0,73.0,31.0,0.0,0.0,41.0,0.0,0.0,6.0,0.0,0.0,0.0,4.0,1440.0,1371.0,94.0,0.98,17.0,0.0,0.126,0.013,38.0,16.0,0.0,0.0,41.0,0.0,4.12,3.58,2.11,0.252,0.0339,0.0114,0.0192,0.0133,0.0102,0.4095,0.0028,0.0008,0.0222,0.0071,0.0016,0.0016,0.0027,0.0036,0.0024,0.0034,0.005,0.00092,0.0056,0.0036,93.2,9.76,0.32%,0,4.12,1,0,0,69.0,0,0,0,0,0.0,0.0,0,1.5,0.0,0.0,1
4.1,4.0,0.0,1710.0,650.0,0.0,1740.0,78.0,20.0,5.0,0.0,43.0,0.0,0.0,6.0,0.0,0.0,0.0,4.0,1438.0,1361.0,100.0,1.05,17.0,0.0,0.123,0.019,42.0,16.0,0.0,0.0,42.0,0.0,4.21,3.67,2.1,0.186,0.0396,0.0108,0.0244,0.0196,0.0109,0.0445,0.0028,0.0007,0.0184,0.0066,0.0017,0.0019,0.0022,0.0035,0.0027,0.0033,0.0049,0.00077,0.0035,0.0036,93.8,10.49,0.31%,0,4.21,0,0,1,77.0,0,0,0,0,0.0,0.0,0,0.0,0.0,0.0,1
9.0,8.9,0.0,3320.0,1610.0,0.0,2230.0,135.0,200.0,16.0,0.0,16.0,0.0,0.0,13.5,0.0,0.0,0.0,0.0,1432.0,1380.0,98.0,0.91,36.0,0.0,0.27,0.008,37.0,18.0,1640.0,20.0,25.0,0.0,4.25,3.5,2.93,0.184,0.039,0.0061,0.0206,0.0269,0.0142,0.0082,0.0029,0.00075,0.0235,0.0062,0.0049,0.002,0.0028,0.0011,0.0028,0.00065,0.0047,0.00038,0.0012,0.0036,93.0,9.11,0.34%,0,4.25,0,0,1,52.0,0,0,0,0,0.0,0.0,0,0.0,0.0,0.0,1
18.0,16.7,0.0,6560.0,2600.0,0.0,5720.0,316.0,105.0,5.0,0.0,179.0,0.0,0.0,21.0,0.0,0.0,0.0,18.0,1442.0,1366.0,134.0,1.2,52.8,0.0,0.54,0.016,43.0,14.0,850.0,5.0,36.0,0.0,4.26,3.74,2.01,0.188,0.039,0.008,0.0227,0.0269,0.0073,0.026,0.0037,0.00089,0.0164,0.0042,0.002,0.0021,0.0025,0.0039,0.0032,0.0038,0.005,0.00079,0.0022,0.0036,93.8,12.0,0.28%,0,4.26,0,0,1,76.0,0,0,0,0,0.0,0.0,0,0.0,0.0,0.0,1
6.0,5.9,0.0,0.0,840.0,0.0,2340.0,100.0,23.0,3.0,0.0,61.0,0.0,0.0,9.0,0.0,0.0,0.0,0.0,1422.0,1362.0,68.0,1.02,24.0,0.0,0.18,0.015,41.0,14.0,0.0,0.0,45.0,0.0,4.21,3.65,2.15,0.204,0.0435,0.0097,0.024,0.0189,0.0047,0.0381,0.0031,0.0017,0.0216,0.0044,0.0016,0.0015,0.0026,0.0031,0.0014,0.0031,0.0043,0.0011,0.0019,0.0036,93.8,10.17,0.34%,0,4.21,0,0,1,60.0,0,0,0,0,0.0,0.0,0,0.0,0.0,0.0,1
1.5,1.3,0.0,1160.0,400.0,0.0,2040.0,60.0,15.0,7.0,0.0,0.0,0.0,0.0,2.0,0.0,0.0,0.0,0.0,1455.0,1384.0,66.0,0.93,6.0,0.0,0.03,0.012,32.0,11.0,0.0,0.0,57.0,0.0,4.26,3.74,2.01,0.157,0.0394,0.0098,0.0197,0.0136,0.0089,0.0291,0.0032,0.00062,0.0181,0.0072,0.0018,0.0019,0.0023,0.0037,0.0014,0.0058,0.0047,0.00079,0.0035,0.0036,93.9,9.33,0.35%,0,4.26,0,0,1,71.0,0,0,0,0,0.0,0.0,0,0.0,0.0,0.0,1
1.5,1.3,0.0,0.0,0.0,0.0,0.0,0.0,0.0,0.0,0.0,0.0,0.0,0.0,2.0,0.0,0.0,0.0,0.0,1451.0,1386.0,64.0,0.93,6.0,0.0,0.03,0.012,30.0,0.0,0.0,0.0,0.0,0.0,4.26,3.73,2.05,0.157,0.038,0.0105,0.019,0.0135,0.0089,0.0288,0.0032,0.00057,0.0181,0.0071,0.0016,0.0018,0.0023,0.0037,0.0014,0.0057,0.0044,0.00082,0.0034,0.0036,93.8,9.33,0.35%,0,4.26,0,0,1,65.0,0,0,0,0,0.0,0.0,0,0.0,0.0,0.0,1
4.8,4.45,0.0,1860.0,740.0,0.0,760.0,75.0,65.0,2.0,0.0,48.0,0.0,0.0,6.6,0.0,0.0,0.0,0.0,1440.0,1371.0,120.0,1.0,20.0,0.0,0.144,0.013,37.0,15.0,0.0,0.0,36.0,0.0,4.25,3.59,2.57,0.223,0.0398,0.0114,0.018,0.011,0.0106,0.351,0.0028,0.0013,0.0199,0.007,0.002,0.0018,0.0027,0.004,0.0014,0.0037,0.0052,0.00153,0.006,0.0036,93.1,10.0,0.27%,0,4.25,0,0,1,69.0,0,0,0,0,0.0,0.0,0,0.0,0.0,0.0,1
4.8,3.4,0.0,2020.0,790.0,0.0,1990.0,90.0,0.0,0.0,0.0,46.0,0.0,0.0,6.8,0.0,0.0,0.0,0.0,1442.0,1370.0,63.0,0.96,18.0,0.0,0.135,0.024,42.0,16.0,0.0,0.0,41.0,0.0,4.24,3.74,1.93,0.19,0.0396,0.0116,0.0214,0.0163,0.0069,0.0494,0.0028,0.00094,0.0149,0.0065,0.0015,0.0016,0.0027,0.0033,0.0013,0.003,0.004,0.0007,0.0027,0.0036,93.9,9.58,0.39%,0,4.24,0,0,1,72.0,0,0,0,0,0.0,0.0,0,0.0,0.0,0.0,1
