Repository: Shrinidhigans/FoundryAI

## Architecture Overview

```
melting_cleaned_final.xlsx
         │
         ▼
stage1_data_cleaning.py         → outputs/melting_cleaned_stage1.csv
         │
         ▼
stage2_feature_engineering.py   → outputs/melting_features_stage2.csv
         │
         ├──▶ stage3_supervised_model.py  → models/best_classifier.pkl
         │                                   models/feature_columns.pkl
         │
         ├──▶ stage4_pca_clustering.py    → models/pca_model.pkl
         │                                   models/kmeans_model.pkl
         │
         ├──▶ stage5_anomaly_detection.py → models/isolation_forest.pkl

File: outputs/melting_features_stage2.csv (part 20 of 28)
tapped_wt,pouring_wt,last_heel_metal,lcrca_addition_1,sg_pigaddition_1,sg_pigaddition_2,rr,graphite,silicon_addition_1,silicon_addition_2,mn,low_re_fsm,zero_re_fsm,high_re_fsm,ultraseed,superseed,cs,al,preseed,tapping_temp,pouring_temp,pouring_time_sec,fsm,barinoc,reseed,sb,bath_s,crca,sg_pig,sorel_total,sorel_addition,rr_1,heel,ce,c,si,mn_1,p,s,cr,ni,al_1,cu,co,nb,ti,v,w,pb,sn,as,zr,ce_1,sb_1,b,zn,n,fe,fsmaddition_mt,mg_recovery,defect,feat_ce_calculated,feat_ce_hypo_risk,feat_ce_hyper_risk,feat_ce_optimal,feat_temp_loss,feat_temp_loss_risk,feat_temp_loss_low,feat_pouring_stability,feat_pouring_risk,feat_oxidation_risk,feat_graphitization_index,feat_white_iron_risk,feat_shrinkage_risk_index,feat_gas_risk_index,feat_chemistry_instability,feat_chemistry_ok
4.7,3.3,0.0,1990.0,820.0,0.0,1890.0,100.0,37.0,2.0,0.0,47.0,0.0,0.0,5.1,0.0,0.0,0.0,0.0,1440.0,1372.0,90.0,1.0,19.0,0.0,0.141,0.013,42.0,17.0,0.0,0.0,40.0,0.0,4.25,3.73,2.01,0.164,0.0392,0.009,0.0171,0.0113,0.0065,0.0332,0.0026,0.00049,0.0162,0.0064,0.0017,0.0017,0.0024,0.0036,0.0013,0.0031,0.0048,0.00081,0.0048,0.0036,93.9,10.0,0.33%,0,4.25,0,0,1,68.0,0,0,0,0,0.0,0.0,0,0.0,0.0,0.0,1
3.6,3.3,0.0,1510.0,530.0,0.0,1560.0,84.0,16.0,1.0,0.0,36.0,0.0,0.0,5.0,0.0,0.0,0.0,0.0,1439.0,1372.0,72.0,1.0,15.0,0.0,0.108,0.015,42.0,15.0,0.0,0.0,43.0,0.0,4.25,3.73,2.02,0.178,0.0373,0.0112,0.0181,0.0189,0.0052,0.029,0.0029,0.0007,0.0166,0.0046,0.0016,0.0016,0.0022,0.0032,0.0013,0.0031,0.0046,0.0006,0.0016,0.0036,93.9,10.0,0.33%,0,4.25,0,0,1,67.0,0,0,0,0,0.0,0.0,0,0.0,0.0,0.0,1
6.0,5.9,0.0,2470.0,950.0,0.0,2150.0,100.0,35.0,5.0,0.0,61.0,0.0,0.0,9.0,0.0,0.0,0.0,0.0,1425.0,1363.0,65.0,1.02,24.0,0.0,0.18,0.015,41.0,16.0,0.0,0.0,43.0,0.0,4.19,3.64,2.11,0.195,0.0422,0.0098,0.023,0.0188,0.0059,0.0264,0.0034,0.0018,0.0179,0.0045,0.0017,0.0015,0.0025,0.0034,0.0014,0.0033,0.0045,0.00084,0.0018,0.0036,93.8,10.17,0.34%,0,4.19,1,0,0,62.0,0,0,0,0,0.0,0.0,0,1.5,0.0,0.0,1
6.0,6.0,0.0,2460.0,1090.0,0.0,2450.0,105.0,30.0,10.0,0.0,63.0,0.0,0.0,9.0,0.0,0.0,0.0,7.0,1427.0,1363.0,61.0,1.05,24.0,0.0,0.18,0.02,41.0,18.0,0.0,0.0,41.0,0.0,4.22,3.67,2.1,0.192,0.0401,0.0103,0.023,0.0178,0.0081,0.0403,0.003,0.00081,0.0159,0.0046,0.0016,0.0015,0.0022,0.0029,0.0032,0.0031,0.0044,0.00064,0.0014,0.0036,93.8,10.5,0.34%,0,4.22,0,0,1,64.0,0,0,0,0,0.0,0.0,0,0.0,0.0,0.0,1
6.0,5.9,0.0,2540.0,1020.0,0.0,1220.0,108.0,2.0,2.0,0.0,62.0,0.0,0.0,8.7,0.0,0.0,0.0,6.0,1450.0,1367.0,125.0,1.03,24.0,0.0,0.18,0.017,42.0,17.0,0.0,0.0,41.0,0.0,4.16,3.63,2.06,0.229,0.0373,0.0107,0.0184,0.0218,0.0058,0.4095,0.0029,0.00076,0.0205,0.005,0.0021,0.0016,0.0023,0.0035,0.0023,0.0032,0.0051,0.00075,0.0039,0.0036,93.3,10.33,0.33%,0,4.16,1,0,0,83.0,1,0,0,0,0.0,0.0,0,1.5,0.0,0.0,1
4.7,3.35,0.0,1970.0,610.0,0.0,2120.0,94.0,14.0,8.0,0.0,48.0,0.0,0.0,5.1,0.0,0.0,0.0,5.0,1438.0,1376.0,90.0,1.02,18.0,0.0,0.135,0.016,42.0,13.0,0.0,0.0,45.0,0.0,4.25,3.72,2.03,0.182,0.0388,0.0104,0.0172,0.0212,0.0065,0.044,0.0029,0.0007,0.0155,0.0044,0.002,0.0016,0.0022,0.0035,0.0025,0.0033,0.0052,0.0006,0.0021,0.0036,93.8,10.21,0.33%,0,4.25,0,0,1,62.0,0,0,0,0,0.0,0.0,0,0.0,0.0,0.0,1
2.7,2.6,0.0,2020.0,1720.0,0.0,1160.0,67.0,152.0,25.0,0.0,14.0,0.0,0.0,3.8,0.0,0.0,0.0,0.0,1465.0,1385.0,74.0,1.04,11.0,0.0,0.081,0.018,37.0,32.0,0.0,0.0,21.0,0.0,4.1,3.13,3.81,0.168,0.0398,0.0099,0.0141,0.0225,0.0135,0.0478,0.0025,0.00089,0.0238,0.0055,0.0049,0.0017,0.0029,0.0010999999999999,0.0012,0.0018,0.0034,0.00043,0.0012,0.0036,92.7,10.37,0.34%,0,4.1,1,0,0,80.0,0,0,0,0,0.0,0.0,0,1.5,0.0,0.0,1
2.7,2.55,0.0,0.0,0.0,0.0,0.0,0.0,0.0,0.0,0.0,14.0,0.0,0.0,3.8,0.0,0.0,0.0,0.0,1461.0,1388.0,64.0,1.04,11.0,0.0,0.081,0.018,30.0,0.0,0.0,0.0,0.0,0.0,4.12,3.13,3.87,0.169,0.0405,0.0099,0.0138,0.023,0.0116,0.049,0.0025,0.00058,0.0239,0.0055,0.0049,0.0019,0.0029,0.0012,0.0013,0.0015,0.0046,0.00046,0.001,0.0036,92.6,10.37,0.35%,0,4.12,1,0,0,73.0,0,0,0,0,0.0,0.0,0,1.5,0.0,0.0,1
4.2,4.15,0.0,1780.0,660.0,0.0,1340.0,76.0,16.0,1.0,0.0,44.0,0.0,0.0,6.0,0.0,0.0,0.0,4.0,1440.0,1372.0,97.0,1.05,17.0,0.0,0.126,0.018,42.0,16.0,0.0,0.0,42.0,0.0,4.11,3.57,2.11,0.242,0.0322,0.0115,0.0186,0.0131,0.0068,0.4095,0.003,0.00075,0.0181,0.0075,0.002,0.0014,0.0023,0.0032,0.0026,0.0031,0.0046,0.001,0.0048,0.0036,93.2,10.48,0.32%,0,4.11,1,0,0,68.0,0,0,0,0,0.0,0.0,0,1.5,0.0,0.0,1
4.2,4.1,0.0,1770.0,870.0,0.0,1010.0,70.0,14.0,0.0,0.0,43.0,0.0,0.0,6.0,0.0,0.0,0.0,4.0,1439.0,1378.0,89.0,1.02,17.0,0.0,0.126,0.016,42.0,21.0,0.0,0.0,37.0,0.0,4.12,3.57,2.12,0.268,0.0353,0.0115,0.0217,0.0129,0.007,0.4095,0.003,0.00092,0.0217,0.0058,0.0018,0.0017,0.0022,0.0035,0.0026,0.0034,0.0049,0.0008,0.0019,0.0036,93.1,10.24,0.34%,0,4.12,1,0,0,61.0,0,0,0,0,0.0,0.0,0,1.5,0.0,0.0,1
2.7,2.6,0.0,1720.0,1540.0,0.0,1140.0,60.0,222.0,10.0,0.0,12.0,0.0,0.0,4.0,0.0,0.0,0.0,0.0,1460.0,1386.0,90.0,0.89,12.0,0.0,0.081,0.007,32.0,29.0,0.0,0.0,21.0,0.0,4.17,3.19,3.85,0.178,0.0417,0.0068,0.0253,0.0145,0.0193,0.024,0.0031,0.00021,0.0287,0.0074,0.0049,0.002,0.003,0.0017,0.0018,0.0013,0.0041,0.00048,0.00091,0.0036,92.6,8.89,0.31%,0,4.17,1,0,0,74.0,0,0,0,0,0.0,0.0,0,1.5,0.0,0.0,1
2.7,2.6,0.0,0.0,0.0,0.0,0.0,0.0,0.0,0.0,0.0,12.0,0.0,0.0,4.0,0.0,0.0,0.0,0.0,1450.0,1392.0,96.0,0.89,12.0,0.0,0.081,0.007,30.0,0.0,0.0,0.0,0.0,0.0,4.15,3.16,3.86,0.177,0.04,0.0056,0.0251,0.0145,0.0186,0.0228,0.0031,0.00036,0.0293,0.0077,0.0049,0.002,0.003,0.0013,0.0016,0.0013,0.0045,0.00046,0.00079,0.0036,92.6,8.89,0.30%,0,4.15,1,0,0,58.0,0,0,0,0,0.0,0.0,0,1.5,0.0,0.0,1
3.9,3.4,0.0,1690.0,530.0,0.0,840.0,68.0,40.0,6.0,0.0,40.0,0.0,0.0,5.0,0.0,0.0,0.0,0.0,1436.0,1375.0,68.0,1.03,16.0,0.0,0.114,0.018,43.0,14.0,0.0,0.0,43.0,0.0,4.2,3.54,2.55,0.23,0.039,0.0098,0.0206,0.0169,0.0068,0.149,0.0029,0.00077,0.0244,0.0054,0.0018,0.0014,0.0022,0.003,0.0016,0.0033,0.0048,0.00069,0.0018,0.0036,93.3,10.26,0.36%,0,4.2,0,0,1,61.0,0,0,0,0,0.0,0.0,0,0.0,0.0,0.0,1
1.5,1.3,0.0,0.0,0.0,0.0,0.0,0.0,0.0,0.0,0.0,0.0,0.0,0.0,2.0,0.0,0.0,0.0,0.0,1468.0,1375.0,52.0,1.0,6.0,0.0,0.03,0.012,30.0,0.0,0.0,0.0,0.0,0.0,4.23,3.71,2.02,0.165,0.0366,0.0075,0.0173,0.0151,0.0094,0.0271,0.0032,0.00042,0.0178,0.0048,0.0013,0.0013,0.0019,0.0026,0.0014,0.006,0.0038,0.00047,0.0008,0.0036,93.9,10.0,0.34%,0,4.23,0,0,1,93.0,1,0,0,0,0.0,0.0,0,0.0,0.0,0.0,1
4.5,3.35,0.0,1940.0,650.0,0.0,2010.0,80.0,3.0,3.0,0.0,45.0,0.0,0.0,5.1,0.0,0.0,0.0,5.0,1438.0,1375.0,90.0,1.0,18.0,0.0,0.135,0.012,42.0,14.0,0.0,0.0,44.0,0.0,4.24,3.73,1.98,0.158,0.0393,0.0085,0.0175,0.0195,0.0057,0.0348,0.0034,0.00049,0.0159,0.0054,0.0016,0.0015,0.002,0.0029,0.0024,0.0033,0.005,0.00072,0.0012,0.0036,93.9,10.0,0.34%,0,4.24,0,0,1,63.0,0,0,0,0,0.0,0.0,0,0.0,0.0,0.0,1
4.5,3.3,0.0,1940.0,670.0,0.0,1990.0,85.0,18.0,3.0,0.0,45.0,0.0,0.0,5.1,0.0,0.0,0.0,5.0,1439.0,1373.0,90.0,1.0,18.0,0.0,0.135,0.013,41.0,14.0,0.0,0.0,42.0,0.0,4.29,3.77,2.0,0.166,0.0385,0.0087,0.0177,0.0269,0.007,0.0192,0.0031,0.00065,0.0172,0.0053,0.0017,0.0017,0.0021,0.0038,0.0028,0.0036,0.0052,0.00068,0.0018,0.0036,93.8,10.0,0.33%,0,4.29,0,0,1,66.0,0,0,0,0,0.0,0.0,0,0.0,0.0,0.0,1
6.0,5.9,0.0,0.0,1000.0,0.0,2100.0,100.0,47.0,0.0,0.0,61.0,0.0,0.0,9.0,0.0,0.0,0.0,0.0,1425.0,1360.0,65.0,1.02,24.0,0.0,0.18,0.012,40.0,17.0,0.0,0.0,44.0,0.0,4.19,3.64,2.12,0.2,0.0409,0.009,0.0249,0.0269,0.0054,0.0336,0.0042,0.0015,0.0172,0.0047,0.0018,0.0016,0.0029,0.003,0.0015,0.0035,0.0049,0.00074,0.0013,0.0036,93.8,10.17,0.32%,0,4.19,1,0,0,65.0,0,0,0,0,0.0,0.0,0,1.5,0.0,0.0,1
5.1,4.6,0.0,2120.0,820.0,0.0,1220.0,89.0,70.0,7.0,0.0,51.0,0.0,0.0,7.0,0.0,0.0,0.0,0.0,1450.0,1368.0,93.0,1.0,21.0,0.0,0.153,0.011,42.0,16.0,0.0,0.0,42.0,0.0,4.18,3.53,2.54,0.245,0.0373,0.0093,0.0197,0.0164,0.0051,0.378,0.0031,0.0011,0.0196,0.0052,0.0016,0.0013,0.0024,0.0033,0.0017,0.0034,0.0048,0.0008,0.0021,0.0036,93.1,10.0,0.34%,0,4.18,1,0,0,82.0,1,0,0,0,0.0,0.0,0,1.5,0.0,0.0,1
4.1,4.0,0.0,1680.0,720.0,0.0,1650.0,76.0,24.0,6.0,0.0,39.0,0.0,0.0,6.1,0.0,0.0,0.0,4.0,1430.0,1350.0,83.0,0.95,17.0,0.0,0.123,0.011,42.0,18.0,0.0,0.0,40.0,0.0,4.17,3.63,2.07,0.163,0.0399,0.0098,0.0237,0.0233,0.0072,0.0309,0.0037,0.0007,0.0187,0.0059,0.0018,0.0013,0.0023,0.0031,0.0029,0.0031,0.0047,0.00067,0.0034,0.0036,93.9,9.51,0.32%,0,4.17,1,0,0,80.0,0,0,0,0,0.0,0.0,0,1.5,0.0,0.0,1
4.2,4.0,0.0,1770.0,790.0,0.0,790.0,68.0,14.0,5.0,0.0,42.0,0.0,0.0,6.0,0.0,0.0,0.0,4.0,1441.0,1366.0,96.0,1.0,17.0,0.0,0.126,0.013,42.0,19.0,0.0,0.0,39.0,0.0,4.16,3.62,2.1,0.242,0.0376,0.0102,0.0207,0.0165,0.0047,0.4095,0.0031,0.00081,0.0206,0.0075,0.0019,0.0016,0.0024,0.0033,0.0017,0.003,0.0049,0.001,0.0017,0.0036,93.1,10.0,0.31%,0,4.16,1,0,0,75.0,0,0,0,0,0.0,0.0,0,1.5,0.0,0.0,1
6.0,5.9,0.0,2280.0,940.0,0.0,2250.0,100.0,10.0,0.0,0.0,60.0,0.0,0.0,9.0,0.0,0.0,0.0,0.0,1426.0,1358.0,64.0,1.0,24.0,0.0,0.18,0.013,38.0,16.0,0.0,0.0,46.0,0.0,4.19,3.64,2.12,0.198,0.0437,0.0099,0.0222,0.0224,0.0045,0.0297,0.0029,0.0012,0.019,0.0042,0.0017,0.0019,0.0029,0.0032,0.0014,0.0036,0.0044,0.00064,0.0013,0.0036,93.8,10.0,0.33%,0,4.19,1,0,0,68.0,0,0,0,0,0.0,0.0,0,1.5,0.0,0.0,1
2.7,2.6,0.0,2320.0,1970.0,0.0,1210.0,84.0,222.0,15.0,0.0,13.0,0.0,0.0,3.6,0.0,0.0,0.0,0.0,1460.0,1383.0,78.0,0.96,11.0,0.0,0.081,0.014,42.0,36.0,0.0,0.0,22.0,0.0,4.12,3.15,3.82,0.168,0.0398,0.0083,0.0277,0.0116,0.0162,0.0139,0.0024,0.00068,0.0214,0.0064,0.0049,0.0019,0.003,0.0010999999999999,0.0019,0.0012,0.0043,0.00034,0.002,0.0036,92.6,9.63,0.35%,0,4.12,1,0,0,77.0,0,0,0,0,0.0,0.0,0,1.5,0.0,0.0,1
2.7,2.6,0.0,0.0,0.0,0.0,0.0,0.0,0.0,0.0,0.0,13.0,0.0,0.0,3.6,0.0,0.0,0.0,0.0,1458.0,1388.0,83.0,0.96,11.0,0.0,0.081,0.014,30.0,0.0,0.0,0.0,0.0,0.0,4.13,3.14,3.86,0.168,0.0405,0.0095,0.0279,0.0119,0.0193,0.014,0.0025,0.00075,0.022,0.0065,0.0049,0.002,0.0031,0.0012,0.002,0.0014,0.0046,0.00034,0.0018,0.0036,92.6,9.63,0.34%,0,4.13,1,0,0,70.0,0,0,0,0,0.0,0.0,0,1.5,0.0,0.0,1
3.8,3.4,0.0,1520.0,1510.0,0.0,770.0,46.0,148.0,0.0,0.0,18.0,0.0,0.0,5.1,0.0,0.0,0.0,0.0,1450.0,1379.0,108.0,0.95,14.0,0.0,0.105,0.014,40.0,38.0,0.0,0.0,20.0,0.0,4.13,3.15,3.85,0.171,0.0411,0.0099,0.0256,0.0109,0.0132,0.0208,0.0027,0.00075,0.0207,0.0049,0.0049,0.0026999999999999,0.003,0.0011,0.0016,0.0013,0.0045,0.00034,0.0012,0.0036,92.6,9.47,0.36%,0,4.13,1,0,0,71.0,0,0,0,0,0.0,0.0,0,1.5,0.0,0.0,1
18.0,16.7,0.0,6560.0,1130.0,0.0,5720.0,316.0,125.0,28.0,0.0,179.0,0.0,0.0,21.0,0.0,0.0,0.0,20.0,1437.0,1364.0,211.0,1.13,52.8,0.0,0.7350000000000001,0.009,39.0,3.0,1640.0,19.0,38.0,0.0,4.24,3.73,1.98,0.173,0.0359,0.0064,0.0234,0.0269,0.0061,0.0187,0.0056,0.0012,0.0121,0.0051,0.0016,0.0015,0.0029,0.0032,0.0023,0.0034,0.0044,0.00063,0.0022,0.0036,93.7,11.27,0.26%,0,4.24,0,0,1,73.0,0,0,0,0,0.0,0.0,0,0.0,0.0,0.0,1
18.0,16.7,0.0,6560.0,2060.0,0.0,5170.0,316.0,36.0,6.0,0.0,179.0,0.0,0.0,21.0,0.0,0.0,0.0,20.0,1437.0,1362.0,130.0,1.29,52.8,0.0,0.54,0.016,43.0,11.0,1460.0,8.0,37.0,0.0,4.26,3.74,2.01,0.2,0.0376,0.0085,0.0273,0.0269,0.0068,0.0363,0.0056,0.0013,0.0144,0.0041,0.0016,0.0015,0.003,0.0028,0.0022,0.0033,0.0046,0.0006,0.0013,0.0036,93.8,12.94,0.25%,0,4.26,0,0,1,75.0,0,0,0,0,0.0,0.0,0,0.0,0.0,0.0,1
3.8,3.45,0.0,1590.0,620.0,0.0,1890.0,83.0,5.0,1.0,0.0,38.0,0.0,0.0,5.1,0.0,0.0,0.0,0.0,1455.0,1366.0,75.0,1.0,16.0,0.0,0.114,0.009,39.0,15.0,0.0,0.0,46.0,0.0,4.24,3.72,1.99,0.176,0.0399,0.0095,0.018,0.0133,0.0058,0.0192,0.0029,0.0011,0.0161,0.0037,0.0016,0.0019,0.0019,0.0034,0.0013,0.0034,0.0048,0.00061,0.006,0.0036,93.9,10.0,0.31%,0,4.24,0,0,1,89.0,1,0,0,0,0.0,0.0,0,0.0,0.0,0.0,1
5.0,3.4,0.0,2100.0,840.0,0.0,2060.0,99.0,12.0,7.0,0.0,48.0,0.0,0.0,5.1,0.0,0.0,0.0,5.0,1443.0,1378.0,74.0,0.96,20.0,0.0,0.15,0.009,42.0,17.0,0.0,0.0,41.0,0.0,4.31,3.77,2.07,0.19,0.038,0.0106,0.0175,0.0116,0.0073,0.0287,0.0028,0.0012,0.0161,0.0036,0.0017,0.0017,0.002,0.0037,0.0028,0.0034,0.0045,0.00058,0.006,0.0036,93.8,9.6,0.31%,0,4.31,0,1,0,65.0,0,0,0,0,0.0,0.0,0,0.0,0.0,0.0,1
3.6,3.3,0.0,1420.0,1440.0,0.0,740.0,45.0,138.0,5.0,0.0,18.0,0.0,0.0,5.0,0.0,0.0,0.0,0.0,1452.0,1382.0,68.0,1.0,15.0,0.0,0.108,0.01,39.0,38.0,0.0,0.0,21.0,0.0,4.17,3.16,3.95,0.196,0.0404,0.0082,0.0243,0.0173,0.0143,0.0172,0.0024,0.0015,0.0256,0.007,0.0049,0.0021,0.003,0.0013,0.002,0.0015,0.005,0.00029,0.0008,0.0036,92.5,10.0,0.34%,0,4.17,1,0,0,70.0,0,0,0,0,0.0,0.0,0,1.5,0.0,0.0,1
2.7,2.6,0.0,2230.0,1840.0,0.0,1430.0,68.0,212.0,7.0,0.0,13.0,0.0,0.0,4.0,0.0,0.0,0.0,3.0,1460.0,1385.0,107.0,0.96,11.0,0.0,0.081,0.011,41.0,33.0,0.0,0.0,26.0,0.0,4.15,3.17,3.84,0.197,0.0402,0.007,0.0286,0.0115,0.0134,0.0343,0.0024,0.001,0.0257,0.0059,0.0049,0.0021,0.0029,0.0014,0.0019,0.0014,0.0048,0.00034,0.0037,0.0036,92.5,9.63,0.32%,0,4.15,1,0,0,75.0,0,0,0,0,0.0,0.0,0,1.5,0.0,0.0,1
2.75,2.6,0.0,0.0,0.0,0.0,0.0,0.0,0.0,0.0,0.0,13.0,0.0,0.0,4.0,0.0,0.0,0.0,0.0,1450.0,1386.0,110.0,0.95,11.0,0.0,0.081,0.011,30.0,0.0,0.0,0.0,0.0,0.0,4.14,3.16,3.84,0.196,0.0406,0.0087,0.0285,0.0113,0.0125,0.0334,0.0026,0.0012,0.0258,0.0059,0.0049,0.0019,0.003,0.0011,0.0018,0.0013,0.0048,0.00034,0.0032,0.0036,92.6,9.45,0.31%,0,4.14,1,0,0,64.0,0,0,0,0,0.0,0.0,0,1.5,0.0,0.0,1
3.8,3.4,0.0,1910.0,490.0,0.0,1770.0,88.0,8.0,8.0,0.0,40.0,0.0,0.0,5.1,0.0,0.0,0.0,5.0,1438.0,1368.0,76.0,1.05,16.0,0.0,0.114,0.016,42.0,11.0,0.0,0.0,46.0,0.0,4.24,3.73,1.94,0.186,0.0423,0.0093,0.0213,0.0269,0.0068,0.0219,0.0054,0.002,0.0168,0.0047,0.0018,0.0019,0.003,0.0041,0.0025,0.0039,0.0052,0.00051,0.0019,0.0036,93.9,10.53,0.31%,0,4.24,0,0,1,70.0,0,0,0,0,0.0,0.0,0,0.0,0.0,0.0,1
3.6,3.4,0.0,1010.0,910.0,0.0,670.0,36.0,120.0,0.0,0.0,19.0,0.0,0.0,5.1,0.0,0.0,0.0,3.0,1451.0,1384.0,79.0,1.06,15.0,0.0,0.108,0.014,30.0,25.0,210.0,6.0,19.0,0.0,4.16,3.18,3.85,0.188,0.0377,0.0077,0.0278,0.0189,0.0112,0.0213,0.005,0.0015,0.0208,0.0056,0.0049,0.0021,0.0036,0.0016,0.0019,0.0014,0.0051,0.00035,0.0013,0.0036,92.6,10.56,0.34%,0,4.16,1,0,0,67.0,0,0,0,0,0.0,0.0,0,1.5,0.0,0.0,1
3.8,3.4,0.0,1610.0,520.0,0.0,1140.0,68.0,50.0,0.0,0.0,38.0,0.0,0.0,5.1,0.0,0.0,0.0,0.0,1445.0,1362.0,60.0,1.0,16.0,0.0,0.114,0.011,42.0,14.0,0.0,0.0,44.0,0.0,4.13,3.48,2.54,0.216,0.0388,0.0107,0.0199,0.0149,0.0055,0.117,0.0029,0.0021,0.0198,0.0042,0.002,0.0022,0.0025,0.0032,0.0016,0.0036,0.0048,0.00072,0.0021,0.0036,93.5,10.0,0.36%,0,4.13,1,0,0,83.0,1,0,0,0,0.0,0.0,0,1.5,0.0,0.0,1
7.5,6.0,0.0,2820.0,2300.0,0.0,1370.0,125.0,222.0,28.0,0.0,38.0,0.0,0.0,9.0,0.0,0.0,0.0,5.0,1440.0,1385.0,95.0,1.01,26.0,0.0,0.225,0.015,38.0,31.0,0.0,0.0,32.0,0.0,4.19,3.15,4.09,0.236,0.0363,0.0079,0.0275,0.0126,0.0158,0.111,0.0025,0.0025,0.031,0.0049,0.0049,0.0018,0.0039,0.0012,0.0021,0.0014,0.0045,0.00046,0.0017,0.0036,92.2,10.13,0.34%,0,4.19,1,0,0,55.0,0,0,0,0,0.0,0.0,0,1.5,0.0,0.0,1
3.9,3.35,0.0,1640.0,630.0,0.0,1630.0,70.0,17.0,0.0,0.0,39.0,0.0,0.0,5.1,0.0,0.0,0.0,3.0,1448.0,1366.0,68.0,1.0,16.0,0.0,0.114,0.015,42.0,16.0,0.0,0.0,42.0,0.0,4.29,3.76,2.06,0.199,0.0395,0.0091,0.019,0.0254,0.0082,0.0242,0.0034,0.0032,0.0189,0.0037,0.0019,0.0019,0.0027,0.0039,0.0015,0.0036,0.0049,0.00062,0.0012,0.0036,93.8,10.0,0.33%,0,4.29,0,0,1,82.0,1,0,0,0,0.0,0.0,0,0.0,0.0,0.0,1
4.1,4.05,0.0,1700.0,830.0,0.0,1290.0,68.0,34.0,0.0,0.0,38.0,0.0,0.0,6.0,0.0,0.0,0.0,4.0,1448.0,1375.0,80.0,0.93,17.0,0.0,0.128,0.009,42.0,20.0,0.0,0.0,38.0,0.0,4.13,3.58,2.13,0.279,0.0345,0.0077,0.0208,0.0106,0.0053,0.4095,0.0031,0.001,0.0295,0.0047,0.0021,0.002,0.0024,0.0032,0.0022,0.0031,0.0044,0.0007,0.0011,0.0036,93.1,9.27,0.32%,0,4.13,1,0,0,73.0,0,0,0,0,0.0,0.0,0,1.5,0.0,0.0,1
5.0,4.4,0.0,2100.0,1030.0,0.0,1180.0,78.0,52.0,3.0,0.0,50.0,0.0,0.0,6.9,0.0,0.0,0.0,5.0,1449.0,1370.0,98.0,1.0,20.0,0.0,0.15,0.011,42.0,21.0,0.0,0.0,37.0,0.0,4.23,3.56,2.59,0.213,0.0399,0.0088,0.0195,0.0116,0.0056,0.365,0.0029,0.0019,0.0193,0.0048,0.002,0.0023,0.0028,0.0036,0.0025,0.0037,0.0048,0.00088,0.0014,0.0036,93.1,10.0,0.31%,0,4.23,0,0,1,79.0,0,0,0,0,0.0,0.0,0,0.0,0.0,0.0,1
6.2,6.0,0.0,2380.0,1360.0,0.0,1450.0,104.0,24.0,0.0,0.0,60.0,0.0,0.0,9.0,0.0,0.0,0.0,7.0,1451.0,1373.0,112.0,0.97,25.0,0.0,0.186,0.01,40.0,22.0,0.0,0.0,38.0,0.0,4.21,3.66,2.14,0.238,0.0389,0.0094,0.0181,0.0115,0.0053,0.4095,0.0027,0.001,0.0289,0.0052,0.0018,0.0021,0.0026,0.0036,0.0022,0.0034,0.0052,0.00088,0.0012,0.0036,93.2,9.68,0.30%,0,4.21,0,0,1,78.0,0,0,0,0,0.0,0.0,0,0.0,0.0,0.0,1
18.0,16.7,0.0,6560.0,3180.0,0.0,5720.0,316.0,40.0,0.0,0.0,179.0,0.0,0.0,21.0,0.0,0.0,0.0,10.0,1437.0,1362.0,208.0,1.23,52.8,0.0,0.7350000000000001,0.016,40.0,12.0,1640.0,9.0,39.0,0.0,4.27,3.76,1.98,0.2,0.0369,0.0061,0.0214,0.0142,0.0051,0.0381,0.003,0.002,0.0202,0.0035,0.0019,0.0017,0.0024,0.0035,0.0016,0.0029,0.0047,0.00079,0.0014,0.0036,93.8,12.3,0.29%,0,4.27,0,0,1,75.0,0,0,0,0,0.0,0.0,0,0.0,0.0,0.0,1
4.1,4.0,0.0,1730.0,630.0,0.0,1360.0,68.0,18.0,0.0,0.0,42.0,0.0,0.0,6.0,0.0,0.0,0.0,0.0,1435.0,1362.0,120.0,1.02,17.0,0.0,0.123,0.016,42.0,15.0,0.0,0.0,42.0,0.0,4.19,3.64,2.13,0.2,0.0396,0.0097,0.0208,0.0149,0.0067,0.0238,0.0033,0.0022,0.0232,0.0042,0.0015,0.0014,0.0024,0.0033,0.0024,0.0032,0.0046,0.00093,0.0013,0.0036,93.8,10.24,0.33%,0,4.19,1,0,0,73.0,0,0,0,0,0.0,0.0,0,1.5,0.0,0.0,1
2.7,2.6,0.0,0.0,0.0,0.0,0.0,0.0,0.0,0.0,0.0,14.0,0.0,0.0,4.0,0.0,0.0,0.0,0.0,1451.0,1378.0,83.0,1.04,11.0,0.0,0.078,0.009,30.0,0.0,0.0,0.0,0.0,0.0,4.14,3.15,3.87,0.227,0.038,0.0065,0.0146,0.0074,0.0193,0.0561,0.0024,0.0032,0.0323,0.0041,0.0049,0.002,0.003,0.0017,0.0013,0.0013,0.005,0.00041,0.00097,0.0036,92.5,10.37,0.30%,0,4.14,1,0,0,73.0,0,0,0,0,0.0,0.0,0,1.5,0.0,0.0,1
8.2,8.1,0.0,3330.0,520.0,0.0,3240.0,140.0,65.0,0.0,0.0,85.0,0.0,0.0,12.0,0.0,0.0,0.0,8.0,1431.0,1368.0,83.0,1.04,33.0,0.0,0.246,0.016,40.0,6.0,1210.0,15.0,39.0,0.0,4.18,3.67,1.97,0.199,0.0311,0.0097,0.0219,0.0269,0.0069,0.044,0.0028,0.0018,0.0149,0.004,0.0015,0.0016,0.0021,0.0033,0.0024,0.0031,0.0045,0.00082,0.0016,0.0036,93.9,10.37,0.31%,0,4.18,1,0,0,63.0,0,0,0,0,0.0,0.0,0,1.5,0.0,0.0,1
3.8,3.35,0.0,1620.0,510.0,0.0,1460.0,70.0,14.0,0.0,0.0,38.0,0.0,0.0,5.1,0.0,0.0,0.0,0.0,1447.0,1368.0,72.0,1.0,16.0,0.0,0.114,0.014,43.0,13.0,210.0,6.0,38.0,0.0,4.28,3.75,2.03,0.199,0.0381,0.0092,0.0169,0.0185,0.0057,0.0321,0.003,0.0034,0.0201,0.0032,0.0014,0.0013,0.0024,0.0036,0.0013,0.0032,0.0045,0.00065,0.0012,0.0036,93.8,10.0,0.35%,0,4.28,0,0,1,79.0,0,0,0,0,0.0,0.0,0,0.0,0.0,0.0,1
4.8,4.1,0.0,1970.0,690.0,0.0,1520.0,81.0,22.0,0.0,0.0,45.0,0.0,0.0,6.1,0.0,0.0,0.0,0.0,1437.0,1362.0,68.0,0.94,20.0,0.0,0.144,0.012,41.0,14.0,150.0,3.0,41.0,0.0,4.2,3.66,2.08,0.2,0.0382,0.0084,0.0158,0.0161,0.0048,0.0359,0.0029,0.0036,0.0231,0.0034,0.0015,0.0015,0.0024,0.0034,0.0013,0.0032,0.004,0.00069,0.0012,0.0036,93.8,9.38,0.34%,0,4.2,0,0,1,75.0,0,0,0,0,0.0,0.0,0,0.0,0.0,0.0,1
3.5,3.3,0.0,1410.0,1400.0,0.0,690.0,50.0,120.0,19.0,0.0,16.0,0.0,0.0,5.0,0.0,0.0,0.0,0.0,1460.0,1387.0,76.0,0.91,14.0,0.0,0.105,0.009,40.0,38.0,0.0,0.0,20.0,0.0,4.17,3.18,3.87,0.198,0.0404,0.0079,0.0141,0.0088,0.0112,0.0266,0.0025,0.0025,0.0315,0.0048,0.0049,0.0019,0.003,0.0012,0.0011,0.0012,0.0045,0.0006,0.001,0.0036,92.5,9.14,0.32%,0,4.17,1,0,0,73.0,0,0,0,0,0.0,0.0,0,1.5,0.0,0.0,1
4.1,4.0,0.0,1700.0,690.0,0.0,1260.0,70.0,6.0,1.0,0.0,41.0,0.0,0.0,6.0,0.0,0.0,0.0,4.0,1435.0,1359.0,96.0,1.0,17.0,0.0,0.123,0.016,42.0,17.0,0.0,0.0,41.0,0.0,4.18,3.64,2.1,0.196,0.0393,0.0102,0.0205,0.0269,0.006,0.0619,0.0037,0.0027,0.0217,0.004,0.0015,0.0015,0.0024,0.0035,0.0022,0.003,0.0042,0.00083,0.0015,0.0036,93.8,10.0,0.33%,0,4.18,1,0,0,76.0,0,0,0,0,0.0,0.0,0,1.5,0.0,0.0,1
2.7,2.6,0.0,1840.0,1620.0,0.0,1140.0,56.0,170.0,0.0,0.0,21.0,0.0,0.0,4.0,0.0,0.0,0.0,0.0,1465.0,1390.0,94.0,1.3200000000000005,19.0,0.0,0.138,0.011,40.0,35.0,0.0,0.0,25.0,0.0,4.14,3.15,3.89,0.196,0.0407,0.0086,0.0168,0.0142,0.0174,0.0196,0.0026,0.0021,0.0321,0.006,0.0049,0.002,0.003,0.0014,0.0013,0.0014,0.0048,0.00051,0.00093,0.0036,92.5,13.32,0.20%,0,4.14,1,0,0,75.0,0,0,0,0,0.0,0.0,0,1.5,0.0,0.0,1
5.5,5.1,0.0,2250.0,670.0,0.0,1980.0,90.0,80.0,8.0,0.0,28.0,0.0,0.0,7.5,0.0,0.0,0.0,3.0,1441.0,1373.0,105.0,1.02,22.0,0.0,0.165,0.014,41.0,12.0,0.0,0.0,43.0,0.0,4.22,3.56,2.58,0.25,0.0374,0.0106,0.0194,0.0178,0.0111,0.109,0.0028,0.0031,0.0247,0.0039,0.0018,0.0012,0.0027,0.0035,0.0013,0.0021,0.0048,0.0009,0.0012,0.0036,93.3,10.18,0.32%,0,4.22,0,0,1,68.0,0,0,0,0,0.0,0.0,0,0.0,0.0,0.0,1
4.1,4.0,0.0,1730.0,530.0,0.0,1840.0,69.0,4.0,0.0,0.0,43.0,0.0,0.0,6.0,0.0,0.0,0.0,2.0,1436.0,1361.0,126.0,1.05,17.0,0.0,0.123,0.018,42.0,13.0,0.0,0.0,45.0,0.0,4.21,3.66,2.11,0.231,0.0406,0.0117,0.0198,0.0262,0.0053,0.0758,0.0035,0.0021,0.0196,0.0045,0.0014,0.0013,0.0025,0.0035,0.0013,0.0033,0.0052,0.00084,0.0015,0.0036,93.7,10.49,0.31%,0,4.21,0,0,1,75.0,0,0,0,0,0.0,0.0,0,0.0,0.0,0.0,1
4.1,4.0,0.0,1730.0,800.0,0.0,1140.0,68.0,26.0,0.0,0.0,42.0,0.0,0.0,6.0,0.0,0.0,0.0,3.0,1441.0,1382.0,90.0,1.02,17.0,0.0,0.123,0.017,42.0,20.0,0.0,0.0,38.0,0.0,4.1,3.56,2.11,0.237,0.0333,0.0106,0.0171,0.0142,0.0069,0.4095,0.0028,0.0025,0.0233,0.0043,0.0022,0.0017,0.0025,0.0036,0.0012,0.0034,0.0047,0.0008,0.0033,0.0036,93.2,10.24,0.33%,0,4.1,1,0,0,59.0,0,0,0,0,0.0,0.0,0,1.5,0.0,0.0,1
3.8,3.4,0.0,1600.0,520.0,0.0,1170.0,74.0,13.0,0.0,0.0,38.0,0.0,0.0,5.1,0.0,0.0,0.0,3.0,1445.0,1365.0,78.0,1.0,16.0,0.0,0.114,0.018,42.0,14.0,510.0,13.0,31.0,0.0,4.22,3.71,1.95,0.199,0.035,0.0087,0.0149,0.0159,0.006,0.0379,0.0027,0.0025,0.0174,0.0034,0.0013,0.0013,0.0021,0.003,0.0011,0.003,0.0046,0.00056,0.001,0.0036,93.9,10.0,0.36%,0,4.22,0,0,1,80.0,0,0,0,0,0.0,0.0,0,0.0,0.0,0.0,1
3.8,3.4,0.0,1730.0,610.0,0.0,1190.0,77.0,10.0,14.0,0.0,36.0,0.0,0.0,5.1,0.0,0.0,0.0,3.0,1442.0,1368.0,68.0,0.95,16.0,0.0,0.114,0.031,42.0,15.0,570.0,14.0,29.0,0.0,4.23,3.73,1.94,0.198,0.0337,0.009,0.0141,0.0105,0.0071,0.0478,0.0024,0.0029,0.0195,0.0029,0.002,0.0017,0.0021,0.0032,0.0011,0.0031,0.0049,0.0007,0.001,0.0036,93.9,9.47,0.49%,0,4.23,0,0,1,74.0,0,0,0,0,0.0,0.0,0,0.0,0.0,0.0,1
18.0,16.7,0.0,6560.0,3620.0,0.0,5720.0,316.0,116.0,17.0,0.0,179.0,0.0,0.0,21.0,0.0,0.0,0.0,20.0,1437.0,1364.0,197.0,1.3,52.8,0.0,0.7350000000000001,0.015,38.0,14.0,1640.0,10.0,34.0,0.0,4.3,3.78,2.0,0.179,0.0362,0.009,0.0174,0.015,0.0051,0.0385,0.0024,0.0012,0.0219,0.0045,0.0019,0.0019,0.0022,0.0034,0.002,0.0039,0.0049,0.00078,0.0012,0.0036,93.8,13.03,0.23%,0,4.3,0,0,1,73.0,0,0,0,0,0.0,0.0,0,0.0,0.0,0.0,1
5.5,5.1,0.0,2190.0,820.0,0.0,2490.0,96.0,70.0,0.0,0.0,30.0,0.0,0.0,7.5,0.0,0.0,0.0,0.0,1443.0,1373.0,108.0,1.09,22.0,0.0,0.165,0.018,40.0,15.0,0.0,0.0,45.0,0.0,4.27,3.59,2.64,0.22,0.0387,0.0077,0.0186,0.0161,0.0079,0.114,0.0027,0.002,0.0282,0.0046,0.0017,0.0018,0.0023,0.0034,0.0014,0.0023,0.005,0.0008,0.0014,0.0036,93.2,10.91,0.36%,0,4.27,0,0,1,70.0,0,0,0,0,0.0,0.0,0,0.0,0.0,0.0,1
3.8,3.4,0.0,2330.0,870.0,0.0,1890.0,106.0,10.0,3.0,0.0,41.0,0.0,0.0,5.1,0.0,0.0,0.0,5.0,1438.0,1375.0,70.0,1.08,16.0,0.0,0.114,0.017,43.0,15.0,560.0,10.0,33.0,0.0,4.29,3.77,2.02,0.182,0.0378,0.0103,0.0154,0.0163,0.0067,0.0496,0.0027,0.0023,0.0258,0.0041,0.0017,0.0017,0.0021,0.003,0.0021,0.0035,0.005,0.00064,0.0011,0.0036,93.8,10.79,0.32%,0,4.29,0,0,1,63.0,0,0,0,0,0.0,0.0,0,0.0,0.0,0.0,1
3.8,3.3,0.0,4200.0,1460.0,0.0,3590.0,185.0,5.0,7.0,0.0,43.0,0.0,0.0,5.0,0.0,0.0,0.0,10.0,1435.0,1367.0,66.0,1.13,15.0,0.0,0.115,0.017,42.0,15.0,750.0,8.0,36.0,0.0,4.27,3.74,2.03,0.184,0.0371,0.0098,0.0186,0.0269,0.007,0.0354,0.0031,0.0011,0.0218,0.005,0.0017,0.0018,0.0021,0.0033,0.0026,0.0037,0.0049,0.00061,0.0014,0.0036,93.8,11.32,0.30%,0,4.27,0,0,1,68.0,0,0,0,0,0.0,0.0,0,0.0,0.0,0.0,1
6.0,5.8,0.0,2350.0,1890.0,0.0,1390.0,70.0,222.0,8.0,0.0,29.0,0.0,0.0,9.0,0.0,0.0,0.0,0.0,1445.0,1390.0,98.0,0.97,21.0,0.0,0.18,0.012,39.0,32.0,0.0,0.0,29.0,0.0,4.2,3.16,4.09,0.182,0.0386,0.0093,0.0207,0.012,0.0131,0.119,0.0029,0.00082,0.0251,0.0059,0.0049,0.0021,0.0033,0.0015,0.0014,0.0016,0.0049,0.00066,0.0012,0.0036,92.3,9.67,0.34%,0,4.2,0,0,1,55.0,0,0,0,0,0.0,0.0,0,0.0,0.0,0.0,1
18.0,16.7,0.0,6560.0,2440.0,0.0,4280.0,316.0,125.0,10.0,0.0,179.0,0.0,0.0,21.0,0.0,0.0,0.0,15.0,1445.0,1370.0,150.0,1.25,52.8,0.0,0.54,0.015,42.0,13.0,1330.0,7.0,26.0,0.0,4.27,3.74,2.04,0.182,0.0362,0.0076,0.0176,0.0167,0.0068,0.0317,0.0028,0.00078,0.0186,0.0043,0.0018,0.0015,0.0021,0.0031,0.002,0.0036,0.0045,0.0009,0.0017,0.0036,93.8,12.5,0.26%,0,4.27,0,0,1,75.0,0,0,0,0,0.0,0.0,0,0.0,0.0,0.0,1
3.8,3.4,0.0,2660.0,1090.0,0.0,2140.0,121.0,30.0,10.0,0.0,39.0,0.0,0.0,5.1,0.0,0.0,0.0,3.0,1437.0,1365.0,81.0,1.03,16.0,0.0,0.114,0.016,44.0,18.0,210.0,3.0,35.0,0.0,4.23,3.71,2.01,0.175,0.0406,0.0091,0.0142,0.0136,0.0053,0.0394,0.0027,0.0023,0.0256,0.0041,0.0016,0.0018,0.002,0.0033,0.0011,0.0033,0.0045,0.00054,0.0011,0.0036,93.9,10.26,0.33%,0,4.23,0,0,1,72.0,0,0,0,0,0.0,0.0,0,0.0,0.0,0.0,1
4.2,4.1,0.0,1790.0,1050.0,0.0,810.0,85.0,35.0,0.0,0.0,41.0,0.0,0.0,6.1,0.0,0.0,0.0,3.0,1445.0,1358.0,76.0,0.98,17.0,0.0,0.123,0.015,43.0,25.0,0.0,0.0,32.0,0.0,4.13,3.59,2.09,0.225,0.0355,0.0104,0.0151,0.009,0.0062,0.4095,0.0031,0.0029,0.0318,0.0044,0.0026,0.0014,0.0023,0.0028,0.001,0.0031,0.004,0.0007,0.0013,0.0036,93.2,9.76,0.33%,0,4.13,1,0,0,87.0,1,0,0,0,0.0,0.0,0,1.5,0.0,0.0,1
4.6,4.0,0.0,1880.0,870.0,0.0,1790.0,76.0,0.0,0.0,0.0,40.0,0.0,0.0,6.0,0.0,0.0,0.0,0.0,1435.0,1351.0,98.0,0.87,17.0,0.0,0.123,0.011,42.0,19.0,0.0,0.0,39.0,0.0,4.19,3.64,2.13,0.201,0.0396,0.0094,0.0186,0.0139,0.0051,0.0468,0.003,0.002,0.0253,0.0049,0.0019,0.0018,0.0022,0.0035,0.0012,0.003,0.0047,0.00062,0.0013,0.0036,93.8,8.7,0.35%,0,4.19,1,0,0,84.0,1,0,0,0,0.0,0.0,0,1.5,0.0,0.0,1
4.5,4.0,0.0,1900.0,1080.0,0.0,1520.0,72.0,0.0,0.0,0.0,43.0,0.0,0.0,6.0,0.0,0.0,0.0,0.0,1448.0,1371.0,102.0,0.96,17.0,0.0,0.123,0.018,42.0,24.0,0.0,0.0,34.0,0.0,4.17,3.61,2.17,0.232,0.0335,0.0111,0.0199,0.0129,0.0053,0.4095,0.0031,0.0023,0.0273,0.0051,0.0023,0.0015,0.0023,0.0032,0.0011,0.0032,0.005,0.0007,0.0016,0.0036,93.1,9.56,0.35%,0,4.17,1,0,0,77.0,0,0,0,0,0.0,0.0,0,1.5,0.0,0.0,1
6.2,5.5,0.0,2450.0,940.0,0.0,1740.0,111.0,19.0,0.0,0.0,62.0,0.0,0.0,8.7,0.0,0.0,0.0,6.0,1451.0,1355.0,95.0,1.0,25.0,0.0,0.186,0.013,40.0,20.0,0.0,0.0,34.0,0.0,4.19,3.65,2.1,0.238,0.0368,0.009,0.0171,0.0111,0.0089,0.4095,0.003,0.0032,0.0299,0.0049,0.0019,0.0017,0.0025,0.0038,0.0028,0.0031,0.0051,0.00075,0.0012,0.0036,93.2,10.0,0.32%,0,4.19,1,0,0,96.0,1,0,0,0,0.0,0.0,0,1.5,0.0,0.0,1
3.8,3.4,0.0,1640.0,740.0,0.0,1360.0,75.0,36.0,0.0,0.0,38.0,0.0,0.0,5.1,0.0,0.0,0.0,4.0,1438.0,1372.0,68.0,1.0,16.0,0.0,0.114,0.011,42.0,19.0,160.0,4.0,35.0,0.0,4.24,3.71,2.06,0.192,0.0385,0.0083,0.0149,0.0092,0.0086,0.0194,0.0027,0.0027,0.0247,0.0047,0.0016,0.0017,0.002,0.0034,0.0027,0.0033,0.0046,0.00055,0.00097,0.0036,93.8,10.0,0.32%,0,4.24,0,0,1,66.0,0,0,0,0,0.0,0.0,0,0.0,0.0,0.0,1
3.8,3.4,0.0,1640.0,850.0,0.0,990.0,72.0,57.0,2.0,0.0,38.0,0.0,0.0,5.1,0.0,0.0,0.0,0.0,1439.0,1369.0,76.0,1.0,16.0,0.0,0.114,0.014,41.0,21.0,0.0,0.0,35.0,0.0,4.18,3.52,2.57,0.225,0.0407,0.0105,0.0195,0.0114,0.0065,0.095,0.003,0.004,0.0199,0.0048,0.0025,0.0018,0.0022,0.0039,0.0015,0.0035,0.0052,0.00064,0.0011,0.0036,93.4,10.0,0.33%,0,4.18,1,0,0,70.0,0,0,0,0,0.0,0.0,0,1.5,0.0,0.0,1
3.6,3.3,0.0,1650.0,1550.0,0.0,970.0,64.0,100.0,28.0,0.0,17.0,0.0,0.0,5.0,0.0,0.0,0.0,3.0,1465.0,1386.0,75.0,0.94,15.0,0.0,0.108,0.009,40.0,38.0,0.0,0.0,21.0,0.0,4.13,3.14,3.89,0.183,0.0406,0.0064,0.0175,0.0089,0.0153,0.0622,0.0026,0.00076,0.0276,0.0066,0.0049,0.0022,0.0031,0.0016,0.0013,0.0014,0.005,0.00046,0.0015,0.0036,92.5,9.44,0.30%,0,4.13,1,0,0,79.0,0,0,0,0,0.0,0.0,0,1.5,0.0,0.0,1
4.1,4.0,0.0,1730.0,640.0,0.0,1680.0,68.0,1.0,4.0,0.0,42.0,0.0,0.0,6.0,0.0,0.0,0.0,4.0,1438.0,1352.0,105.0,1.02,17.0,0.0,0.123,0.016,42.0,16.0,50.0,1.0,41.0,0.0,4.17,3.62,2.11,0.175,0.0391,0.0114,0.0182,0.0131,0.0078,0.0411,0.0029,0.0011,0.0196,0.0052,0.0017,0.0018,0.0021,0.0031,0.0025,0.0034,0.0043,0.00068,0.0021,0.0036,93.9,10.24,0.29%,0,4.17,1,0,0,86.0,1,0,0,0,0.0,0.0,0,1.5,0.0,0.0,1
3.8,3.4,0.0,0.0,0.0,0.0,0.0,0.0,14.0,0.0,0.0,39.0,0.0,0.0,5.1,0.0,0.0,0.0,4.0,1445.0,1368.0,72.0,1.03,16.0,0.0,0.114,0.012,30.0,0.0,100.0,3.0,0.0,0.0,4.24,3.71,2.05,0.198,0.0394,0.0097,0.0251,0.0116,0.0089,0.0304,0.0027,0.001,0.0236,0.0043,0.002,0.0017,0.0022,0.0032,0.0038,0.0039,0.0042,0.0007,0.0012,0.0036,93.8,10.26,0.31%,0,4.24,0,0,1,77.0,0,0,0,0,0.0,0.0,0,0.0,0.0,0.0,1
3.8,3.4,0.0,1620.0,820.0,0.0,1240.0,72.0,32.0,3.0,0.0,39.0,0.0,0.0,5.2,0.0,0.0,0.0,4.0,1438.0,1365.0,77.0,1.03,16.0,0.0,0.114,0.011,43.0,22.0,120.0,3.0,33.0,0.0,4.27,3.74,2.05,0.158,0.0395,0.0078,0.0145,0.009,0.0092,0.0127,0.0028,0.00081,0.0226,0.0051,0.0018,0.0018,0.0017,0.0035,0.0019,0.0033,0.0046,0.00063,0.00097,0.0036,93.9,10.26,0.31%,0,4.27,0,0,1,73.0,0,0,0,0,0.0,0.0,0,0.0,0.0,0.0,1
4.5,4.3,0.0,1720.0,810.0,0.0,1750.0,75.0,21.0,1.0,0.0,45.0,0.0,0.0,6.5,0.0,0.0,0.0,5.0,1464.0,1369.0,100.0,1.0,18.0,0.0,0.135,0.014,38.0,18.0,220.0,5.0,39.0,0.0,4.25,3.72,2.03,0.161,0.0399,0.0095,0.0133,0.0098,0.0082,0.0392,0.0027,0.001,0.0251,0.0051,0.0019,0.0018,0.0018,0.0038,0.0014,0.0032,0.0047,0.00063,0.0011,0.0036,93.9,10.0,0.31%,0,4.25,0,0,1,95.0,1,0,0,0,0.0,0.0,0,0.0,0.0,0.0,1
3.0,2.6,0.0,2220.0,2100.0,0.0,1080.0,69.0,168.0,16.0,0.0,13.0,0.0,0.0,4.0,0.0,0.0,0.0,0.0,1465.0,1384.0,77.0,0.87,11.0,0.0,0.081,0.009,42.0,38.0,0.0,0.0,19.0,0.0,4.17,3.19,3.83,0.165,0.0418,0.0085,0.0137,0.0069,0.0126,0.0175,0.0024,0.0008,0.0304,0.0065,0.0049,0.002,0.0028,0.0012,0.0013,0.0014,0.0036,0.00037,0.00052,0.0036,92.6,8.67,0.32%,0,4.17,1,0,0,81.0,1,0,0,0,0.0,0.0,0,1.5,0.0,0.0,1
2.6,2.55,0.0,0.0,0.0,0.0,0.0,0.0,0.0,0.0,0.0,13.0,0.0,0.0,4.0,0.0,0.0,0.0,0.0,1471.0,1381.0,64.0,1.0,11.0,0.0,0.081,0.009,30.0,0.0,0.0,0.0,0.0,0.0,4.15,3.18,3.8,0.166,0.0397,0.0072,0.0143,0.0073,0.0112,0.0209,0.0026,0.00056,0.0279,0.0063,0.0049,0.0022,0.0028,0.0014,0.0014,0.0012,0.0035,0.00037,0.00066,0.0036,92.6,10.0,0.29%,0,4.15,1,0,0,90.0,1,0,0,0,0.0,0.0,0,1.5,0.0,0.0,1
18.0,16.7,0.0,6560.0,4090.0,0.0,5720.0,316.0,10.0,18.0,0.0,179.0,0.0,0.0,21.0,0.0,0.0,0.0,20.0,1437.0,1369.0,199.0,1.22,52.8,0.0,0.7350000000000001,0.014,41.0,14.0,1640.0,10.0,35.0,0.0,4.27,3.75,2.02,0.195,0.0376,0.0059,0.0215,0.0141,0.0082,0.0308,0.0028,0.002,0.0245,0.0044,0.0021,0.0019,0.0023,0.0038,0.0034,0.0025,0.0046,0.00081,0.0023,0.0036,93.8,12.19,0.27%,0,4.27,0,0,1,68.0,0,0,0,0,0.0,0.0,0,0.0,0.0,0.0,1
18.0,16.7,0.0,6560.0,4110.0,0.0,5720.0,316.0,115.0,15.0,0.0,179.0,0.0,0.0,21.0,0.0,0.0,0.0,20.0,1437.0,1362.0,211.0,1.12,52.8,0.0,0.7350000000000001,0.01,40.0,11.0,1640.0,18.0,31.0,0.0,4.22,3.71,1.96,0.169,0.0337,0.0065,0.018,0.0269,0.0068,0.0226,0.0029,0.0038,0.0233,0.0031,0.0016,0.0014,0.0021,0.003,0.0018,0.0032,0.0044,0.00068,0.003,0.0036,93.8,11.23,0.27%,0,4.22,0,0,1,75.0,0,0,0,0,0.0,0.0,0,0.0,0.0,0.0,1
4.0,3.95,0.0,1680.0,760.0,0.0,1260.0,70.0,20.0,0.0,0.0,38.0,0.0,0.0,6.0,0.0,0.0,0.0,4.0,1453.0,1383.0,95.0,0.95,17.0,0.0,0.123,0.01,42.0,19.0,0.0,0.0,39.0,0.0,4.11,3.56,2.13,0.258,0.0323,0.0091,0.0172,0.0109,0.0054,0.4095,0.0031,0.001,0.0225,0.005,0.0018,0.0021,0.0023,0.0034,0.0012,0.0036,0.0048,0.0008,0.0025,0.0036,93.2,9.5,0.31%,0,4.11,1,0,0,70.0,0,0,0,0,0.0,0.0,0,1.5,0.0,0.0,1
7.9,7.9,0.0,3390.0,830.0,0.0,2430.0,130.0,46.0,0.0,0.0,65.0,0.0,0.0,12.0,0.0,0.0,0.0,10.0,1430.0,1369.0,85.0,0.82,32.0,0.0,0.24,0.015,42.0,10.0,1020.0,13.0,35.0,0.0,4.17,3.64,2.03,0.174,0.0398,0.0092,0.0207,0.0164,0.0121,0.0295,0.0039,0.0028,0.024,0.004,0.0017,0.0015,0.0026,0.0033,0.0031,0.0031,0.0038,0.00075,0.0017,0.0036,93.9,8.23,0.40%,0,4.17,1,0,0,61.0,0,0,0,0,0.0,0.0,0,1.5,0.0,0.0,1
4.0,3.4,0.0,6560.0,2390.0,0.0,4610.0,300.0,166.0,0.0,0.0,42.0,0.0,0.0,5.2,0.0,0.0,0.0,20.0,1435.0,1372.0,91.0,1.05,16.0,0.0,0.12,0.017,41.0,14.0,1640.0,10.0,32.0,0.0,4.3,3.78,1.99,0.196,0.0385,0.0086,0.0221,0.0189,0.0071,0.0336,0.0042,0.0028,0.0215,0.0044,0.0019,0.0019,0.0026,0.004,0.0022,0.0034,0.0049,0.00085,0.0027,0.0036,93.8,10.5,0.33%,0,4.3,0,0,1,63.0,0,0,0,0,0.0,0.0,0,0.0,0.0,0.0,1
18.0,16.7,0.0,1970.0,830.0,0.0,1740.0,65.0,10.0,0.0,0.0,179.0,0.0,0.0,21.0,0.0,0.0,0.0,17.0,1448.0,1370.0,132.0,1.25,52.8,0.0,0.54,0.016,30.0,5.0,460.0,3.0,10.0,0.0,4.27,3.75,2.01,0.194,0.0377,0.0063,0.0215,0.0169,0.0082,0.0335,0.0041,0.0027,0.0225,0.0046,0.0018,0.0018,0.0026,0.0037,0.0028,0.0037,0.0045,0.00085,0.0037,0.0036,93.8,12.5,0.29%,0,4.27,0,0,1,78.0,0,0,0,0,0.0,0.0,0,0.0,0.0,0.0,1
3.0,2.0,0.0,1110.0,1060.0,0.0,830.0,37.0,107.0,11.0,0.0,14.0,0.0,0.0,3.0,0.0,0.0,0.0,3.0,1460.0,1389.0,65.0,0.93,12.0,0.0,0.09,0.009,37.0,35.0,0.0,0.0,28.0,0.0,4.14,3.16,3.86,0.179,0.037,0.0082,0.019,0.012,0.0193,0.054,0.0027,0.001,0.0273,0.0074,0.0049,0.002,0.0031,0.0011,0.0012,0.0014,0.0045,0.00064,0.001,0.0036,92.5,9.33,0.30%,0,4.14,1,0,0,71.0,0,0,0,0,0.0,0.0,0,1.5,0.0,0.0,1
4.3,4.0,0.0,1810.0,760.0,0.0,1300.0,67.0,10.0,0.0,0.0,43.0,0.0,0.0,6.0,0.0,0.0,0.0,0.0,1445.0,1365.0,82.0,1.0,17.0,0.0,0.126,0.015,42.0,18.0,0.0,0.0,40.0,0.0,4.16,3.63,2.04,0.239,0.031,0.0084,0.0204,0.0129,0.0054,0.4095,0.003,0.0017,0.0248,0.0061,0.0017,0.0019,0.0023,0.0033,0.0012,0.0032,0.0051,0.001,0.0021,0.0036,93.2,10.0,0.34%,0,4.16,1,0,0,80.0,0,0,0,0,0.0,0.0,0,1.5,0.0,0.0,1
4.5,4.1,0.0,1940.0,690.0,0.0,1500.0,79.0,10.0,0.0,0.0,44.0,0.0,0.0,6.1,0.0,0.0,0.0,3.0,1450.0,1367.0,93.0,0.98,18.0,0.0,0.135,0.01,42.0,15.0,470.0,10.0,33.0,0.0,4.26,3.73,2.05,0.164,0.0393,0.009,0.0177,0.0144,0.0052,0.0274,0.0028,0.00077,0.0251,0.0044,0.0018,0.002,0.0018,0.0034,0.0012,0.0034,0.0049,0.00056,0.00097,0.0036,93.9,9.78,0.30%,0,4.26,0,0,1,83.0,1,0,0,0,0.0,0.0,0,0.0,0.0,0.0,1
3.8,3.4,0.0,970.0,520.0,0.0,720.0,44.0,24.0,0.0,0.0,38.0,0.0,0.0,5.1,0.0,0.0,0.0,3.0,1463.0,1370.0,68.0,1.0,16.0,0.0,0.114,0.013,30.0,14.0,90.0,2.0,19.0,0.0,4.27,3.75,2.02,0.179,0.0397,0.011,0.0173,0.0148,0.0056,0.0148,0.0029,0.00067,0.0226,0.0036,0.0015,0.0017,0.0018,0.0029,0.0011,0.0031,0.0045,0.00044,0.00091,0.0036,93.9,10.0,0.31%,0,4.27,0,0,1,93.0,1,0,0,0,0.0,0.0,0,0.0,0.0,0.0,1
3.8,3.4,0.0,1610.0,660.0,0.0,920.0,70.0,31.0,3.0,0.0,39.0,0.0,0.0,5.1,0.0,0.0,0.0,3.0,1440.0,1370.0,72.0,1.03,16.0,0.0,0.114,0.015,42.0,17.0,0.0,0.0,40.0,0.0,4.2,3.54,2.56,0.228,0.0372,0.0085,0.0199,0.0142,0.0095,0.15,0.0033,0.001,0.0253,0.0042,0.0031,0.002,0.0023,0.0032,0.0012,0.0027,0.0049,0.00069,0.0011,0.0036,93.3,10.26,0.33%,0,4.2,0,0,1,70.0,0,0,0,0,0.0,0.0,0,0.0,0.0,0.0,1
3.8,3.4,0.0,1610.0,610.0,0.0,1580.0,76.0,15.0,0.0,0.0,39.0,0.0,0.0,5.1,0.0,0.0,0.0,2.0,1438.0,1375.0,67.0,1.03,16.0,0.0,0.123,0.015,42.0,16.0,0.0,0.0,42.0,0.0,4.27,3.74,2.03,0.196,0.0355,0.0081,0.0191,0.0176,0.0102,0.0355,0.0029,0.0012,0.0222,0.0037,0.0021,0.0017,0.002,0.0033,0.0014,0.0033,0.0047,0.00055,0.0011,0.0036,93.8,10.26,0.31%,0,4.27,0,0,1,63.0,0,0,0,0,0.0,0.0,0,0.0,0.0,0.0,1
4.0,3.4,0.0,5910.0,2910.0,0.0,5220.0,316.0,63.0,8.0,0.0,42.0,0.0,0.0,5.2,0.0,0.0,0.0,16.0,1438.0,1374.0,90.0,1.05,16.0,0.0,0.12,0.016,40.0,20.0,560.0,4.0,36.0,0.0,4.26,3.77,1.9,0.185,0.0395,0.0089,0.0176,0.0148,0.0085,0.0474,0.0034,0.0016,0.0196,0.0052,0.0019,0.0018,0.0022,0.0038,0.0028,0.0034,0.0044,0.0012,0.00079,0.0036,93.9,10.5,0.34%,0,4.26,0,0,1,64.0,0,0,0,0,0.0,0.0,0,0.0,0.0,0.0,1
18.0,16.7,0.0,6560.0,2240.0,0.0,5720.0,315.0,135.0,10.0,0.0,179.0,0.0,0.0,21.0,0.0,0.0,0.0,15.0,1443.0,1370.0,146.0,1.31,52.8,0.0,0.54,0.019,41.0,12.0,1640.0,10.0,33.0,0.0,4.27,3.73,2.07,0.175,0.0379,0.0077,0.0185,0.014,0.0087,0.0326,0.0036,0.002,0.0178,0.0052,0.0017,0.0016,0.0021,0.0037,0.0025,0.0036,0.0047,0.00085,0.0012,0.0036,93.8,13.06,0.27%,0,4.27,0,0,1,73.0,0,0,0,0,0.0,0.0,0,0.0,0.0,0.0,1
5.6,5.1,0.0,2350.0,1090.0,0.0,2160.0,100.0,80.0,0.0,0.0,29.0,0.0,0.0,7.7,0.0,0.0,0.0,0.0,1448.0,1370.0,110.0,1.04,22.0,0.0,0.165,0.014,42.0,19.0,0.0,0.0,39.0,0.0,4.26,3.58,2.63,0.211,0.0398,0.0086,0.0201,0.0132,0.0113,0.0971,0.003,0.0014,0.0296,0.0056,0.002,0.0016,0.0022,0.0031,0.0014,0.0023,0.0046,0.0008,0.0018,0.0036,93.3,10.36,0.30%,0,4.26,0,0,1,78.0,0,0,0,0,0.0,0.0,0,0.0,0.0,0.0,1
4.1,4.0,0.0,1730.0,890.0,0.0,1480.0,79.0,30.0,2.0,0.0,41.0,0.0,0.0,6.0,0.0,0.0,0.0,3.0,1438.0,1352.0,84.0,1.0,17.0,0.0,0.123,0.016,42.0,22.0,0.0,0.0,36.0,0.0,4.22,3.67,2.11,0.193,0.04,0.0102,0.02,0.0269,0.0086,0.0449,0.0028,0.0013,0.026,0.0058,0.0018,0.0017,0.0021,0.0032,0.0013,0.0034,0.0047,0.0007,0.0013,0.0036,93.8,10.0,0.34%,0,4.22,0,0,1,86.0,1,0,0,0,0.0,0.0,0,0.0,0.0,0.0,1
4.1,4.0,0.0,1690.0,710.0,0.0,1290.0,78.0,28.0,3.0,0.0,43.0,0.0,0.0,6.0,0.0,0.0,0.0,3.0,1440.0,1361.0,85.0,1.05,17.0,0.0,0.123,0.018,41.0,17.0,0.0,0.0,41.0,0.0,4.17,3.62,2.11,0.178,0.0376,0.0098,0.0193,0.0187,0.0079,0.0197,0.0029,0.0015,0.0258,0.005,0.0018,0.0019,0.002,0.0034,0.0012,0.0035,0.0044,0.0011,0.0013,0.0036,93.9,10.49,0.31%,0,4.17,1,0,0,79.0,0,0,0,0,0.0,0.0,0,1.5,0.0,0.0,1
3.8,3.4,0.0,1600.0,630.0,0.0,1310.0,76.0,40.0,0.0,0.0,89.0,0.0,0.0,5.1,0.0,0.0,0.0,2.0,1448.0,1370.0,71.0,1.3200000000000005,16.0,0.0,0.114,0.012,42.0,17.0,260.0,7.0,34.0,0.0,4.27,3.75,2.0,0.17,0.0396,0.0102,0.0228,0.0138,0.011,0.0203,0.0028,0.00092,0.0251,0.0057,0.0015,0.0016,0.002,0.0036,0.0012,0.0032,0.0043,0.00089,0.00093,0.0036,93.9,13.32,0.12%,0,4.27,0,0,1,78.0,0,0,0,0,0.0,0.0,0,0.0,0.0,0.0,1
3.8,3.3,0.0,4070.0,1490.0,0.0,3720.0,175.0,95.0,25.0,0.0,43.0,0.0,0.0,5.0,0.0,0.0,0.0,0.0,1432.0,1369.0,72.0,1.13,16.0,0.0,0.115,0.018,41.0,15.0,820.0,8.0,36.0,0.0,4.27,3.73,2.09,0.162,0.0386,0.0106,0.0174,0.0154,0.0086,0.0221,0.0034,0.0015,0.0183,0.0048,0.0016,0.0015,0.0022,0.0036,0.0017,0.0033,0.0042,0.00081,0.00095,0.0036,93.8,11.32,0.31%,0,4.27,0,0,1,63.0,0,0,0,0,0.0,0.0,0,0.0,0.0,0.0,1
6.2,6.1,0.0,0.0,0.0,0.0,0.0,0.0,0.0,0.0,0.0,67.0,0.0,0.0,9.0,0.0,0.0,0.0,0.0,1421.0,1360.0,66.0,1.08,25.0,0.0,0.18,0.018,30.0,0.0,0.0,0.0,0.0,0.0,4.21,3.64,2.2,0.163,0.0394,0.0109,0.0179,0.0156,0.0078,0.023,0.0035,0.0019,0.0189,0.0048,0.0016,0.0017,0.0022,0.0034,0.0016,0.0036,0.0043,0.00083,0.0017,0.0036,93.8,10.81,0.33%,0,4.21,0,0,1,61.0,0,0,0,0,0.0,0.0,0,0.0,0.0,0.0,1
18.0,16.7,0.0,6560.0,3200.0,0.0,5720.0,316.0,55.0,0.0,0.0,179.0,0.0,0.0,21.0,0.0,0.0,0.0,20.0,1437.0,1372.0,150.0,1.3,52.8,0.0,0.69,0.018,43.0,14.0,1640.0,10.0,33.0,0.0,4.25,3.72,2.04,0.187,0.0377,0.0084,0.0182,0.0217,0.0074,0.0337,0.0038,0.0015,0.0214,0.0055,0.002,0.0018,0.0024,0.0035,0.0024,0.0038,0.0043,0.00081,0.0012,0.0036,93.8,12.96,0.27%,0,4.25,0,0,1,65.0,0,0,0,0,0.0,0.0,0,0.0,0.0,0.0,1
3.6,3.5,0.0,1600.0,1510.0,0.0,690.0,44.0,144.0,2.0,0.0,18.0,0.0,0.0,5.1,0.0,0.0,0.0,3.0,1450.0,1385.0,79.0,1.0,15.0,0.0,0.108,0.014,42.0,38.0,0.0,0.0,18.0,0.0,4.13,3.15,3.85,0.179,0.0414,0.0085,0.0179,0.01,0.0184,0.0781,0.0028,0.0012,0.0279,0.0078,0.0049,0.0022,0.0032,0.0015,0.0012,0.0015,0.0047,0.00058,0.0012,0.0036,92.5,10.0,0.35%,0,4.13,1,0,0,65.0,0,0,0,0,0.0,0.0,0,1.5,0.0,0.0,1
3.8,3.4,0.0,1510.0,680.0,0.0,1200.0,76.0,29.0,2.0,0.0,40.0,0.0,0.0,5.2,0.0,0.0,0.0,4.0,1435.0,1374.0,78.0,1.05,16.0,0.0,0.114,0.013,40.0,18.0,210.0,6.0,32.0,0.0,4.28,3.76,2.01,0.174,0.0385,0.0098,0.0173,0.0116,0.0096,0.0245,0.003,0.0015,0.0236,0.0063,0.0018,0.0018,0.0021,0.0035,0.0024,0.0032,0.0046,0.00093,0.0019,0.0036,93.8,10.53,0.26%,0,4.28,0,0,1,61.0,0,0,0,0,0.0,0.0,0,0.0,0.0,0.0,1
4.1,4.0,0.0,1560.0,580.0,0.0,1560.0,86.0,25.0,0.0,0.0,42.0,0.0,0.0,6.0,0.0,0.0,0.0,5.0,1432.0,1363.0,90.0,1.02,17.0,0.0,0.123,0.016,30.0,9.0,0.0,0.0,23.0,0.0,4.18,3.64,2.1,0.177,0.0376,0.0103,0.0177,0.0126,0.0064,0.0385,0.0031,0.0015,0.0219,0.0049,0.0016,0.0018,0.0021,0.0035,0.0013,0.0033,0.005,0.0006,0.0013,0.0036,93.9,10.24,0.32%,0,4.18,1,0,0,69.0,0,0,0,0,0.0,0.0,0,1.5,0.0,0.0,1
3.8,3.3,0.0,4190.0,1540.0,0.0,3140.0,175.0,45.0,28.0,0.0,40.0,0.0,0.0,5.0,0.0,0.0,0.0,15.0,1448.0,1371.0,66.0,1.05,16.0,0.0,0.114,0.017,42.0,15.0,650.0,6.0,31.0,0.0,4.24,3.72,2.02,0.188,0.0382,0.0093,0.0184,0.013,0.008,0.0228,0.0031,0.0013,0.0199,0.0049,0.0018,0.0019,0.0022,0.0035,0.0024,0.0033,0.0045,0.00082,0.0053,0.0036,93.9,10.53,0.32%,0,4.24,0,0,1,77.0,0,0,0,0,0.0,0.0,0,0.0,0.0,0.0,1
4.7,4.0,0.0,1980.0,880.0,0.0,1340.0,78.0,12.0,0.0,0.0,49.0,0.0,0.0,6.1,0.0,0.0,0.0,5.0,1440.0,1375.0,90.0,1.04,19.0,0.0,0.141,0.018,42.0,19.0,0.0,0.0,39.0,0.0,4.14,3.61,2.04,0.236,0.0344,0.0103,0.0163,0.0095,0.0103,0.4095,0.0028,0.0011,0.0253,0.0053,0.0015,0.0014,0.0026,0.0033,0.0024,0.0032,0.0047,0.0007,0.002,0.0036,93.2,10.43,0.32%,0,4.14,1,0,0,65.0,0,0,0,0,0.0,0.0,0,1.5,0.0,0.0,1
4.8,4.6,0.0,1950.0,830.0,0.0,1420.0,83.0,19.0,0.0,0.0,49.0,0.0,0.0,6.8,0.0,0.0,0.0,0.0,1436.0,1365.0,94.0,1.02,20.0,0.0,0.144,0.023,41.0,17.0,0.0,0.0,42.0,0.0,4.18,3.54,2.5,0.238,0.0357,0.0118,0.0187,0.0109,0.013,0.37,0.003,0.0015,0.0192,0.005,0.0017,0.0015,0.0026,0.0033,0.0014,0.0032,0.0047,0.00084,0.0015,0.0036,93.2,10.21,0.39%,0,4.18,1,0,0,71.0,0,0,0,0,0.0,0.0,0,1.5,0.0,0.0,1
4.2,3.8,0.0,1770.0,780.0,0.0,1400.0,72.0,24.0,0.0,0.0,45.0,0.0,0.0,5.7,0.0,0.0,0.0,4.0,1448.0,1365.0,88.0,1.07,17.0,0.0,0.126,0.016,42.0,19.0,250.0,6.0,33.0,0.0,4.16,3.62,2.07,0.161,0.0389,0.0105,0.0145,0.0131,0.0086,0.04,0.0032,0.0012,0.0186,0.0036,0.0018,0.0018,0.002,0.0033,0.0025,0.0036,0.0041,0.0006,0.0011,0.0036,93.9,10.71,0.31%,0,4.16,1,0,0,83.0,1,0,0,0,0.0,0.0,0,1.5,0.0,0.0,1
3.8,3.4,0.0,1600.0,610.0,0.0,970.0,60.0,30.0,6.0,0.0,41.0,0.0,0.0,5.1,0.0,0.0,0.0,3.0,1435.0,1369.0,80.0,1.08,16.0,0.0,0.114,0.017,42.0,16.0,0.0,0.0,42.0,0.0,4.19,3.52,2.59,0.213,0.0394,0.0109,0.0198,0.0158,0.0062,0.131,0.0029,0.0013,0.0199,0.0042,0.0019,0.0019,0.0022,0.0038,0.0013,0.0038,0.0048,0.0012,0.001,0.0036,93.4,10.79,0.34%,0,4.19,1,0,0,66.0,0,0,0,0,0.0,0.0,0,1.5,0.0,0.0,1
6.0,5.8,0.0,2280.0,1910.0,0.0,1490.0,72.0,120.0,28.0,0.0,30.0,0.0,0.0,9.0,0.0,0.0,0.0,0.0,1445.0,1392.0,102.0,1.0,21.0,0.0,0.18,0.013,38.0,32.0,0.0,0.0,30.0,0.0,4.2,3.16,4.09,0.181,0.0396,0.0071,0.0218,0.0114,0.0174,0.127,0.0028,0.00084,0.0229,0.0052,0.0049,0.0021,0.0032,0.0016,0.0012,0.0015,0.0048,0.00056,0.00073,0.0036,92.2,10.0,0.34%,0,4.2,0,0,1,53.0,0,0,0,0,0.0,0.0,0,0.0,0.0,0.0,1
