Repository: Shrinidhigans/FoundryAI

## Architecture Overview

```
melting_cleaned_final.xlsx
         │
         ▼
stage1_data_cleaning.py         → outputs/melting_cleaned_stage1.csv
         │
         ▼
stage2_feature_engineering.py   → outputs/melting_features_stage2.csv
         │
         ├──▶ stage3_supervised_model.py  → models/best_classifier.pkl
         │                                   models/feature_columns.pkl
         │
         ├──▶ stage4_pca_clustering.py    → models/pca_model.pkl
         │                                   models/kmeans_model.pkl
         │
         ├──▶ stage5_anomaly_detection.py → models/isolation_forest.pkl

File: outputs/melting_features_stage2.csv (part 21 of 28)
tapped_wt,pouring_wt,last_heel_metal,lcrca_addition_1,sg_pigaddition_1,sg_pigaddition_2,rr,graphite,silicon_addition_1,silicon_addition_2,mn,low_re_fsm,zero_re_fsm,high_re_fsm,ultraseed,superseed,cs,al,preseed,tapping_temp,pouring_temp,pouring_time_sec,fsm,barinoc,reseed,sb,bath_s,crca,sg_pig,sorel_total,sorel_addition,rr_1,heel,ce,c,si,mn_1,p,s,cr,ni,al_1,cu,co,nb,ti,v,w,pb,sn,as,zr,ce_1,sb_1,b,zn,n,fe,fsmaddition_mt,mg_recovery,defect,feat_ce_calculated,feat_ce_hypo_risk,feat_ce_hyper_risk,feat_ce_optimal,feat_temp_loss,feat_temp_loss_risk,feat_temp_loss_low,feat_pouring_stability,feat_pouring_risk,feat_oxidation_risk,feat_graphitization_index,feat_white_iron_risk,feat_shrinkage_risk_index,feat_gas_risk_index,feat_chemistry_instability,feat_chemistry_ok
18.0,16.7,0.0,6560.0,1330.0,0.0,5720.0,316.0,45.0,11.0,0.0,179.0,0.0,0.0,21.0,0.0,0.0,0.0,20.0,1451.0,1371.0,136.0,1.25,52.8,0.0,0.54,0.015,41.0,7.0,1640.0,14.0,38.0,0.0,4.29,3.76,2.06,0.181,0.0361,0.0073,0.0187,0.0157,0.0079,0.0466,0.0038,0.0025,0.0176,0.0049,0.0021,0.0019,0.0023,0.0036,0.0032,0.0037,0.0043,0.00083,0.0018,0.0036,93.8,12.5,0.27%,0,4.29,0,0,1,80.0,0,0,0,0,0.0,0.0,0,0.0,0.0,0.0,1
7.8,7.8,0.0,3330.0,1450.0,0.0,2760.0,140.0,40.0,6.0,0.0,81.0,0.0,0.0,12.0,0.0,0.0,0.0,8.0,1451.0,1381.0,93.0,1.04,31.0,0.0,0.234,0.018,42.0,18.0,460.0,6.0,35.0,0.0,4.2,3.67,2.06,0.166,0.0379,0.0094,0.0154,0.0264,0.0069,0.0465,0.0035,0.0011,0.017,0.0044,0.0016,0.0016,0.0022,0.0028,0.0025,0.0031,0.0047,0.00063,0.0027,0.0036,93.9,10.38,0.31%,0,4.2,0,0,1,70.0,0,0,0,0,0.0,0.0,0,0.0,0.0,0.0,1
4.0,3.4,0.0,3650.0,1050.0,0.0,3370.0,150.0,30.0,0.0,0.0,40.0,0.0,0.0,5.0,0.0,0.0,0.0,10.0,1435.0,1368.0,69.0,1.0,16.0,0.0,0.115,0.012,41.0,12.0,930.0,10.0,37.0,0.0,4.25,3.74,1.96,0.189,0.039,0.0095,0.0196,0.0269,0.0064,0.0503,0.0038,0.0018,0.0177,0.0042,0.002,0.0019,0.0025,0.0041,0.0023,0.0039,0.0043,0.0007,0.006,0.0036,93.9,10.0,0.33%,0,4.25,0,0,1,67.0,0,0,0,0,0.0,0.0,0,0.0,0.0,0.0,1
3.0,2.0,0.0,2630.0,1650.0,0.0,1420.0,70.0,181.0,0.0,0.0,14.0,0.0,0.0,3.0,0.0,0.0,0.0,0.0,1450.0,1379.0,90.0,0.93,12.0,0.0,0.084,0.015,46.0,29.0,0.0,0.0,25.0,0.0,4.16,3.16,3.9,0.194,0.0411,0.0094,0.0214,0.0124,0.0177,0.0647,0.0029,0.0013,0.0264,0.0064,0.0049,0.0021,0.0035,0.0017,0.0011,0.0017,0.0051,0.00083,0.00096,0.0036,92.5,9.33,0.33%,0,4.16,1,0,0,71.0,0,0,0,0,0.0,0.0,0,1.5,0.0,0.0,1
3.9,3.4,0.0,1620.0,640.0,0.0,1640.0,81.0,17.0,0.0,0.0,40.0,0.0,0.0,5.0,0.0,0.0,0.0,0.0,1458.0,1368.0,70.0,1.03,16.0,0.0,0.114,0.018,42.0,16.0,0.0,0.0,42.0,0.0,4.27,3.73,2.07,0.177,0.0357,0.0118,0.0173,0.0269,0.007,0.0398,0.0031,0.0011,0.0166,0.0037,0.0016,0.0017,0.0021,0.0034,0.0013,0.0035,0.0049,0.00069,0.0016,0.0036,93.8,10.26,0.33%,0,4.27,0,0,1,90.0,1,0,0,0,0.0,0.0,0,0.0,0.0,0.0,1
5.9,5.8,0.0,2480.0,920.0,0.0,1980.0,102.0,25.0,0.0,0.0,61.0,0.0,0.0,8.7,0.0,0.0,0.0,0.0,1442.0,1369.0,114.0,1.03,24.0,0.0,0.177,0.015,42.0,16.0,0.0,0.0,42.0,0.0,4.18,3.63,2.13,0.193,0.0329,0.0092,0.0179,0.0113,0.0078,0.4095,0.003,0.0009,0.0186,0.0044,0.0019,0.0019,0.0025,0.0042,0.0012,0.0034,0.0048,0.00093,0.0014,0.0036,93.2,10.34,0.33%,0,4.18,1,0,0,73.0,0,0,0,0,0.0,0.0,0,1.5,0.0,0.0,1
4.2,3.8,0.0,1770.0,680.0,0.0,1650.0,74.0,30.0,0.0,0.0,44.0,0.0,0.0,5.7,0.0,0.0,0.0,4.0,1440.0,1368.0,106.0,1.05,17.0,0.0,0.126,0.013,42.0,16.0,100.0,2.0,39.0,0.0,4.17,3.63,2.07,0.165,0.0382,0.0096,0.015,0.0149,0.0077,0.031,0.0029,0.0007,0.018,0.0043,0.0017,0.0017,0.002,0.0034,0.0013,0.0034,0.0044,0.00059,0.001,0.0036,93.9,10.48,0.30%,0,4.17,1,0,0,72.0,0,0,0,0,0.0,0.0,0,1.5,0.0,0.0,1
3.8,3.4,0.0,1600.0,730.0,0.0,1260.0,73.0,34.0,0.0,0.0,39.0,0.0,0.0,5.1,0.0,0.0,0.0,4.0,1442.0,1372.0,80.0,1.03,16.0,0.0,0.114,0.012,42.0,19.0,210.0,6.0,33.0,0.0,4.24,3.71,2.03,0.154,0.0377,0.0108,0.0134,0.012,0.0081,0.0398,0.0029,0.00069,0.0169,0.0039,0.0018,0.0017,0.0018,0.0034,0.0029,0.003,0.004,0.0006,0.0011,0.0036,93.9,10.26,0.26%,0,4.24,0,0,1,70.0,0,0,0,0,0.0,0.0,0,0.0,0.0,0.0,1
18.0,16.7,0.0,6560.0,2740.0,0.0,5720.0,316.0,100.0,0.0,0.0,179.0,0.0,0.0,21.0,0.0,0.0,0.0,20.0,1437.0,1361.0,211.0,1.15,52.8,0.0,0.7350000000000001,0.01,39.0,7.0,1640.0,18.0,35.0,0.0,4.28,3.77,1.96,0.162,0.0326,0.0066,0.0166,0.0269,0.0062,0.0212,0.0041,0.0011,0.0144,0.0047,0.0019,0.002,0.0024,0.0036,0.0022,0.0037,0.0048,0.00074,0.0038,0.0036,93.7,11.52,0.25%,0,4.28,0,0,1,76.0,0,0,0,0,0.0,0.0,0,0.0,0.0,0.0,1
3.8,3.4,0.0,1600.0,630.0,0.0,1460.0,77.0,19.0,2.0,0.0,39.0,0.0,0.0,5.1,0.0,0.0,0.0,4.0,1439.0,1375.0,78.0,1.03,16.0,0.0,0.114,0.013,42.0,17.0,110.0,3.0,38.0,0.0,4.28,3.75,2.04,0.162,0.0388,0.0096,0.0147,0.0118,0.0092,0.024,0.003,0.001,0.0187,0.0049,0.0018,0.0018,0.002,0.0035,0.0026,0.0035,0.005,0.00064,0.001,0.0036,93.8,10.26,0.31%,0,4.28,0,0,1,64.0,0,0,0,0,0.0,0.0,0,0.0,0.0,0.0,1
4.6,4.15,0.0,1930.0,620.0,0.0,1730.0,79.0,0.0,0.0,0.0,45.0,0.0,0.0,6.4,0.0,0.0,0.0,3.0,1439.0,1367.0,89.0,0.98,19.0,0.0,0.138,0.015,42.0,13.0,320.0,7.0,38.0,0.0,4.24,3.7,2.07,0.175,0.0386,0.0097,0.0184,0.0134,0.0071,0.044,0.0029,0.00089,0.0176,0.0045,0.0018,0.0017,0.002,0.0034,0.0013,0.0034,0.0049,0.00061,0.001,0.0036,93.8,9.78,0.35%,0,4.24,0,0,1,72.0,0,0,0,0,0.0,0.0,0,0.0,0.0,0.0,1
4.2,3.4,0.0,1810.0,610.0,0.0,1570.0,88.0,15.0,0.0,0.0,39.0,0.0,0.0,5.1,0.0,0.0,0.0,0.0,1453.0,1372.0,62.0,0.93,16.0,0.0,0.114,0.016,43.0,15.0,210.0,5.0,37.0,0.0,4.27,3.75,2.01,0.192,0.0373,0.0112,0.0198,0.0129,0.0083,0.0462,0.0028,0.0012,0.0166,0.0045,0.0016,0.0016,0.0018,0.0029,0.0012,0.0033,0.0048,0.00056,0.0014,0.0036,93.8,9.29,0.33%,0,4.27,0,0,1,81.0,1,0,0,0,0.0,0.0,0,0.0,0.0,0.0,1
2.7,2.6,0.0,2120.0,1880.0,0.0,1200.0,73.0,190.0,8.0,0.0,13.0,0.0,0.0,4.0,0.0,0.0,0.0,2.0,1460.0,1387.0,88.0,0.96,11.0,0.0,0.084,0.008,38.0,34.0,0.0,0.0,21.0,0.0,4.16,3.17,3.9,0.174,0.0363,0.0073,0.0185,0.0099,0.0142,0.0141,0.0028,0.0008,0.025,0.0064,0.0049,0.0019,0.003,0.0011,0.0011,0.0015,0.0046,0.00044,0.00081,0.0036,92.6,9.63,0.28%,0,4.16,1,0,0,73.0,0,0,0,0,0.0,0.0,0,1.5,0.0,0.0,1
2.7,2.6,0.0,0.0,0.0,0.0,0.0,0.0,0.0,0.0,0.0,13.0,0.0,0.0,4.0,0.0,0.0,0.0,0.0,1465.0,1382.0,77.0,0.96,11.0,0.0,0.084,0.008,30.0,0.0,0.0,0.0,0.0,0.0,4.15,3.16,3.9,0.174,0.0372,0.0071,0.0183,0.01,0.0135,0.0134,0.0027,0.00076,0.0258,0.0065,0.0049,0.0022,0.0029,0.0013,0.0012,0.0016,0.0044,0.00043,0.00081,0.0036,92.6,9.63,0.26%,0,4.15,1,0,0,83.0,1,0,0,0,0.0,0.0,0,1.5,0.0,0.0,1
3.8,3.4,0.0,1600.0,580.0,0.0,1010.0,62.0,42.0,4.0,0.0,40.0,0.0,0.0,5.1,0.0,0.0,0.0,3.0,1440.0,1365.0,90.0,1.05,16.0,0.0,0.114,0.014,42.0,15.0,410.0,11.0,27.0,0.0,4.25,3.59,2.55,0.205,0.0371,0.0103,0.0201,0.0123,0.0065,0.149,0.0028,0.0012,0.0199,0.0058,0.0017,0.0016,0.0023,0.003,0.0013,0.0032,0.0047,0.00072,0.0017,0.0036,93.3,10.53,0.30%,0,4.25,0,0,1,75.0,0,0,0,0,0.0,0.0,0,0.0,0.0,0.0,1
3.3,3.2,0.0,2120.0,1880.0,0.0,1300.0,70.0,100.0,28.0,0.0,25.0,0.0,0.0,8.0,0.0,0.0,0.0,0.0,1460.0,1384.0,73.0,1.3200000000000005,22.0,0.0,0.16,0.011,40.0,35.0,0.0,0.0,25.0,0.0,4.1,3.11,3.88,0.176,0.0391,0.0096,0.0198,0.0101,0.0193,0.0167,0.0028,0.00069,0.0241,0.0071,0.0049,0.0021,0.0031,0.0014,0.0011,0.0011,0.0041,0.00048,0.0017,0.0036,92.6,13.32,0.20%,0,4.1,1,0,0,76.0,0,0,0,0,0.0,0.0,0,1.5,0.0,0.0,1
4.2,3.8,0.0,1760.0,730.0,0.0,1300.0,77.0,23.0,0.0,0.0,45.0,0.0,0.0,6.3,0.0,0.0,0.0,2.0,1447.0,1368.0,88.0,1.07,17.0,0.0,0.126,0.016,42.0,17.0,210.0,5.0,31.0,0.0,4.19,3.65,2.08,0.194,0.0386,0.0103,0.0375999999999999,0.0256,0.0073,0.039,0.0036,0.002,0.0228,0.0043,0.0018,0.0017,0.002,0.0035,0.0013,0.0035,0.0048,0.00047,0.0012,0.0036,93.8,10.71,0.32%,0,4.19,1,0,0,79.0,0,0,0,0,0.0,0.0,0,1.5,0.0,0.0,1
4.1,3.95,0.0,1730.0,610.0,0.0,1760.0,76.0,30.0,6.0,0.0,43.0,0.0,0.0,6.0,0.0,0.0,0.0,4.0,1440.0,1362.0,106.0,1.05,17.0,0.0,0.123,0.018,42.0,15.0,0.0,0.0,43.0,0.0,4.18,3.63,2.12,0.176,0.0398,0.0114,0.0253,0.0228,0.0085,0.0469,0.003,0.0013,0.0204,0.0053,0.0017,0.0017,0.0022,0.0033,0.0027,0.0033,0.0049,0.0006,0.0012,0.0036,93.8,10.49,0.33%,0,4.18,1,0,0,78.0,0,0,0,0,0.0,0.0,0,1.5,0.0,0.0,1
4.8,4.5,0.0,2110.0,760.0,0.0,1410.0,80.0,47.0,4.0,0.0,54.0,0.0,0.0,6.8,0.0,0.0,0.0,3.0,1441.0,1370.0,116.0,1.13,20.0,0.0,0.144,0.02,44.0,16.0,0.0,0.0,40.0,0.0,4.23,3.56,2.59,0.225,0.0369,0.0101,0.0261,0.0148,0.0077,0.364,0.0031,0.0013,0.0249,0.0054,0.002,0.0016,0.0024,0.003,0.0012,0.0038,0.0043,0.00079,0.0014,0.0036,93.1,11.25,0.33%,0,4.23,0,0,1,71.0,0,0,0,0,0.0,0.0,0,0.0,0.0,0.0,1
4.2,3.9,0.0,1810.0,680.0,0.0,1400.0,70.0,26.0,3.0,0.0,46.0,0.0,0.0,5.8,0.0,0.0,0.0,5.0,1435.0,1365.0,115.0,1.1,17.0,0.0,0.125,0.022,43.0,16.0,310.0,7.0,33.0,0.0,4.14,3.62,2.01,0.159,0.037,0.0105,0.0214,0.0184,0.0098,0.049,0.0056,0.0012,0.0148,0.0054,0.0014,0.0013,0.0026,0.0032,0.0024,0.0029,0.004,0.00052,0.00092,0.0036,94.0,10.95,0.37%,0,4.14,1,0,0,70.0,0,0,0,0,0.0,0.0,0,1.5,0.0,0.0,1
6.2,5.9,0.0,2450.0,1120.0,0.0,1810.0,100.0,10.0,0.0,0.0,63.0,0.0,0.0,8.7,0.0,0.0,0.0,6.0,1451.0,1377.0,151.0,1.02,24.0,0.0,0.18,0.017,40.0,18.0,0.0,0.0,42.0,0.0,4.21,3.67,2.09,0.231,0.0373,0.0107,0.0215,0.0116,0.0072,0.4095,0.003,0.0016,0.0252,0.0053,0.0018,0.0017,0.0021,0.0034,0.002,0.0032,0.0048,0.0011,0.0013,0.0036,93.2,10.16,0.34%,0,4.21,0,0,1,74.0,0,0,0,0,0.0,0.0,0,0.0,0.0,0.0,1
3.8,3.4,0.0,1670.0,510.0,0.0,1410.0,77.0,33.0,2.0,0.0,41.0,0.0,0.0,5.1,0.0,0.0,0.0,4.0,1436.0,1372.0,71.0,1.08,16.0,0.0,0.114,0.017,44.0,13.0,210.0,6.0,37.0,0.0,4.3,3.78,2.02,0.163,0.0392,0.011,0.0187,0.0147,0.0086,0.0434,0.0042,0.001,0.0201,0.005,0.0019,0.0019,0.0023,0.0037,0.0027,0.0033,0.0048,0.00053,0.00094,0.0036,93.8,10.79,0.32%,0,4.3,0,0,1,64.0,0,0,0,0,0.0,0.0,0,0.0,0.0,0.0,1
7.8,3.5,0.0,3360.0,1070.0,0.0,2560.0,145.0,30.0,9.0,0.0,79.0,0.0,0.0,5.2,0.0,0.0,0.0,8.0,1428.0,1371.0,80.0,1.01,32.0,0.0,0.234,0.016,42.0,13.0,690.0,9.0,36.0,0.0,4.26,3.75,1.98,0.215,0.037,0.012,0.0309,0.0201,0.0085,0.0417,0.0053,0.0017,0.019,0.0059,0.0018,0.0017,0.003,0.0032,0.0023,0.0033,0.0048,0.0008,0.0021,0.0036,93.8,10.13,0.32%,0,4.26,0,0,1,57.0,0,0,0,0,0.0,0.0,0,0.0,0.0,0.0,1
5.9,5.9,0.0,4320.0,1920.0,0.0,2700.0,175.0,40.0,0.0,0.0,62.0,0.0,0.0,9.0,0.0,0.0,0.0,8.0,1434.0,1372.0,76.0,1.05,24.0,0.0,0.18,0.019,43.0,19.0,0.0,0.0,36.0,0.0,4.19,3.64,2.11,0.182,0.0404,0.0108,0.0207,0.0165,0.0088,0.0267,0.003,0.0016,0.0191,0.0046,0.0016,0.0015,0.0023,0.0032,0.0033,0.0033,0.0046,0.00084,0.00098,0.0036,93.9,10.51,0.33%,0,4.19,1,0,0,62.0,0,0,0,0,0.0,0.0,0,1.5,0.0,0.0,1
5.8,5.6,0.0,2400.0,810.0,0.0,2000.0,101.0,0.0,0.0,0.0,60.0,0.0,0.0,8.7,0.0,0.0,0.0,6.0,1458.0,1372.0,106.0,1.03,24.0,0.0,0.175,0.013,42.0,14.0,0.0,0.0,44.0,0.0,4.17,3.63,2.08,0.257,0.0352,0.01,0.0222,0.0137,0.0078,0.4095,0.0028,0.0012,0.0195,0.0054,0.0018,0.0017,0.0024,0.0034,0.0026,0.0033,0.0049,0.00081,0.0013,0.0036,93.2,10.34,0.29%,0,4.17,1,0,0,86.0,1,0,0,0,0.0,0.0,0,1.5,0.0,0.0,1
3.8,3.4,0.0,1600.0,400.0,0.0,1490.0,70.0,17.0,1.0,0.0,43.0,0.0,0.0,5.1,0.0,0.0,0.0,2.0,1435.0,1362.0,65.0,1.13,16.0,0.0,0.114,0.02,42.0,11.0,310.0,8.0,39.0,0.0,4.23,3.71,2.02,0.2,0.0396,0.0091,0.0194,0.0213,0.0063,0.0303,0.0041,0.0013,0.0146,0.0053,0.0018,0.0018,0.0025,0.0037,0.0013,0.0037,0.0048,0.00064,0.001,0.0036,93.8,11.32,0.30%,0,4.23,0,0,1,73.0,0,0,0,0,0.0,0.0,0,0.0,0.0,0.0,1
3.8,3.4,0.0,1600.0,460.0,0.0,1430.0,70.0,24.0,1.0,0.0,42.0,0.0,0.0,5.1,0.0,0.0,0.0,4.0,1440.0,1365.0,68.0,1.11,16.0,0.0,0.114,0.017,42.0,12.0,310.0,8.0,38.0,0.0,4.23,3.71,1.99,0.2,0.0385,0.0101,0.0193,0.0269,0.0081,0.0211,0.004,0.0015,0.0136,0.0051,0.0016,0.0014,0.0023,0.0029,0.0025,0.0032,0.0044,0.00058,0.0011,0.0036,93.9,11.05,0.27%,0,4.23,0,0,1,75.0,0,0,0,0,0.0,0.0,0,0.0,0.0,0.0,1
3.8,3.5,0.0,1570.0,570.0,0.0,1050.0,60.0,50.0,0.0,0.0,43.0,0.0,0.0,5.2,0.0,0.0,0.0,2.0,1432.0,1369.0,81.0,1.13,16.0,0.0,0.114,0.019,41.0,15.0,0.0,0.0,44.0,0.0,4.18,3.51,2.58,0.241,0.0405,0.0116,0.02,0.0168,0.0065,0.141,0.0037,0.0012,0.0166,0.005,0.0021,0.0016,0.0027,0.0035,0.0012,0.0034,0.0051,0.00072,0.0017,0.0036,93.3,11.32,0.31%,0,4.18,1,0,0,63.0,0,0,0,0,0.0,0.0,0,1.5,0.0,0.0,1
3.8,3.4,0.0,1620.0,510.0,0.0,1440.0,77.0,22.0,2.0,0.0,43.0,0.0,0.0,5.2,0.0,0.0,0.0,4.0,1436.0,1373.0,75.0,1.13,16.0,0.0,0.114,0.018,42.0,13.0,330.0,8.0,37.0,0.0,4.27,3.74,2.02,0.198,0.0404,0.0103,0.0319,0.0195,0.0081,0.0406,0.005,0.001,0.0132,0.0055,0.0019,0.0018,0.0028,0.0035,0.0024,0.0034,0.0051,0.00063,0.0011,0.0036,93.8,11.32,0.31%,0,4.27,0,0,1,63.0,0,0,0,0,0.0,0.0,0,0.0,0.0,0.0,1
8.0,7.7,0.0,3280.0,1050.0,0.0,2270.0,140.0,50.0,18.0,0.0,78.0,0.0,0.0,12.0,0.0,0.0,0.0,8.0,1425.0,1375.0,84.0,0.98,32.0,0.0,0.234,0.017,41.0,13.0,870.0,11.0,33.0,0.0,4.22,3.69,2.03,0.199,0.0391,0.0103,0.0258,0.0211,0.0089,0.0491,0.0056,0.0018,0.023,0.0055,0.002,0.002,0.003,0.0035,0.0026,0.0034,0.0048,0.00069,0.0016,0.0036,93.8,9.75,0.36%,0,4.22,0,0,1,50.0,0,0,0,0,0.0,0.0,0,0.0,0.0,0.0,1
3.8,3.4,0.0,1610.0,570.0,0.0,1620.0,68.0,65.0,0.0,0.0,41.0,0.0,0.0,5.1,0.0,0.0,0.0,2.0,1441.0,1369.0,79.0,1.08,16.0,0.0,0.114,0.016,42.0,15.0,0.0,0.0,43.0,0.0,4.13,3.48,2.51,0.247,0.0383,0.0105,0.0199,0.013,0.0108,0.0998,0.0033,0.0012,0.0158,0.0053,0.0014,0.0011,0.0024,0.0028,0.0011,0.0032,0.0048,0.0007,0.00092,0.0036,93.5,10.79,0.32%,0,4.13,1,0,0,72.0,0,0,0,0,0.0,0.0,0,1.5,0.0,0.0,1
4.8,4.4,0.0,2020.0,760.0,0.0,1300.0,75.0,19.0,1.0,0.0,47.0,0.0,0.0,6.7,0.0,0.0,0.0,5.0,1448.0,1378.0,84.0,0.98,19.0,0.0,0.139,0.017,42.0,16.0,0.0,0.0,42.0,0.0,4.11,3.57,2.11,0.274,0.0343,0.0115,0.0208,0.0149,0.0071,0.4095,0.0032,0.0011,0.018,0.0048,0.0017,0.0017,0.0023,0.0034,0.0025,0.0032,0.0045,0.00091,0.0015,0.0036,93.1,9.79,0.36%,0,4.11,1,0,0,70.0,0,0,0,0,0.0,0.0,0,1.5,0.0,0.0,1
3.6,3.3,0.0,1440.0,1440.0,0.0,720.0,40.0,132.0,2.0,0.0,19.0,0.0,0.0,5.0,0.0,0.0,0.0,0.0,1462.0,1386.0,72.0,1.06,15.0,0.0,0.108,0.017,40.0,38.0,0.0,0.0,20.0,0.0,4.2,3.19,3.95,0.166,0.0405,0.0086,0.0184,0.0097,0.0168,0.0689,0.0028,0.00079,0.0208,0.0064,0.0049,0.0019,0.003,0.0014,0.0012,0.0015,0.0043,0.00049,0.0008,0.0036,92.4,10.56,0.35%,0,4.2,0,0,1,76.0,0,0,0,0,0.0,0.0,0,0.0,0.0,0.0,1
4.5,3.9,0.0,1910.0,650.0,0.0,1830.0,85.0,16.0,5.0,0.0,48.0,0.0,0.0,5.6,0.0,0.0,0.0,3.0,1455.0,1367.0,92.0,1.07,18.0,0.0,0.135,0.019,42.0,14.0,110.0,2.0,41.0,0.0,4.14,3.62,2.0,0.18,0.0392,0.0105,0.0228,0.0163,0.0071,0.043,0.0032,0.0008,0.0179,0.0049,0.0013,0.0014,0.002,0.0032,0.0011,0.0032,0.0046,0.00068,0.0012,0.0036,94.0,10.67,0.34%,0,4.14,1,0,0,88.0,1,0,0,0,0.0,0.0,0,1.5,0.0,0.0,1
4.1,4.0,0.0,1610.0,1480.0,0.0,910.0,56.0,165.0,13.0,0.0,20.0,0.0,0.0,6.0,0.0,0.0,0.0,3.0,1456.0,1385.0,90.0,0.98,17.0,0.0,0.123,0.011,39.0,36.0,0.0,0.0,22.0,0.0,4.15,3.15,3.92,0.192,0.038,0.0092,0.0207,0.0104,0.0193,0.0739,0.0028,0.0012,0.0252,0.0073,0.0049,0.0019,0.003,0.0014,0.001,0.0014,0.0046,0.00057,0.00069,0.0036,92.5,9.76,0.32%,0,4.15,1,0,0,71.0,0,0,0,0,0.0,0.0,0,1.5,0.0,0.0,1
4.5,3.4,0.0,620.0,340.0,0.0,340.0,33.0,4.0,0.0,0.0,48.0,0.0,0.0,5.2,0.0,0.0,0.0,5.0,1438.0,1363.0,73.0,1.07,18.0,0.0,0.135,0.014,30.0,7.0,100.0,2.0,7.0,0.0,4.23,3.72,1.95,0.193,0.0394,0.0098,0.0213,0.0159,0.0055,0.0481,0.0034,0.0021,0.0284,0.0051,0.0017,0.0018,0.0023,0.0038,0.0012,0.0035,0.005,0.00078,0.005,0.0036,93.9,10.67,0.30%,0,4.23,0,0,1,75.0,0,0,0,0,0.0,0.0,0,0.0,0.0,0.0,1
3.6,3.4,0.0,1420.0,1430.0,0.0,750.0,48.0,103.0,10.0,0.0,17.0,0.0,0.0,5.1,0.0,0.0,0.0,3.0,1450.0,1383.0,76.0,0.94,15.0,0.0,0.108,0.008,39.0,38.0,0.0,0.0,21.0,0.0,4.12,3.13,3.9,0.18,0.0378,0.0078,0.0179,0.0093,0.0163,0.0404,0.0026,0.0011,0.0321,0.0056,0.0049,0.0019,0.0032,0.0013,0.0016,0.0014,0.0051,0.0005,0.0008,0.0036,92.6,9.44,0.32%,0,4.12,1,0,0,67.0,0,0,0,0,0.0,0.0,0,1.5,0.0,0.0,1
18.0,16.7,0.0,4670.0,220.0,0.0,3420.0,195.0,0.0,0.0,0.0,179.0,0.0,0.0,21.0,0.0,0.0,0.0,20.0,1437.0,1368.0,182.0,1.2,52.8,0.0,0.69,0.014,30.0,1.0,1640.0,9.0,18.0,0.0,4.27,3.76,1.95,0.2,0.0392,0.0074,0.0251,0.0184,0.0057,0.044,0.0051,0.0027,0.022,0.0047,0.0022,0.0022,0.0029,0.0041,0.0025,0.0039,0.0047,0.00075,0.0037,0.0039,93.8,11.96,0.29%,0,4.27,0,0,1,69.0,0,0,0,0,0.0,0.0,0,0.0,0.0,0.0,1
4.0,3.4,0.0,3180.0,0.0,0.0,2310.0,150.0,0.0,0.0,0.0,42.0,0.0,0.0,5.0,0.0,0.0,0.0,0.0,1430.0,1374.0,80.0,1.05,16.0,0.0,0.12,0.013,37.0,0.0,1640.0,20.0,31.0,0.0,4.24,3.73,1.96,0.214,0.0352,0.01,0.0227,0.0124,0.0052,0.0496,0.0026,0.0019,0.0138,0.003,0.0016,0.0015,0.0029,0.004,0.0012,0.0036,0.0045,0.00079,0.002,0.0056,93.9,10.5,0.32%,0,4.24,0,0,1,56.0,0,0,0,0,0.0,0.0,0,0.0,0.0,0.0,1
4.0,3.4,0.0,0.0,0.0,0.0,0.0,0.0,0.0,0.0,0.0,42.0,0.0,0.0,5.0,0.0,0.0,0.0,0.0,1425.0,1370.0,82.0,1.05,16.0,0.0,0.12,0.013,30.0,0.0,0.0,0.0,0.0,0.0,4.24,3.73,1.95,0.212,0.0355,0.0103,0.0232,0.0126,0.0039,0.0493,0.0027,0.0022,0.014,0.003,0.0015,0.0015,0.0029,0.0037,0.0012,0.0035,0.0047,0.00075,0.0019,0.0051,93.9,10.5,0.31%,0,4.24,0,0,1,55.0,0,0,0,0,0.0,0.0,0,0.0,0.0,0.0,1
4.0,3.5,0.0,3120.0,1260.0,0.0,2270.0,145.0,40.0,0.0,0.0,41.0,0.0,0.0,6.0,0.0,0.0,0.0,8.0,1428.0,1372.0,72.0,1.03,16.0,0.0,0.12,0.018,39.0,16.0,420.0,5.0,35.0,0.0,4.27,3.76,1.98,0.195,0.0351,0.009,0.023,0.0128,0.0052,0.0428,0.0028,0.0016,0.015,0.0031,0.0019,0.0015,0.0032,0.0032,0.002,0.0033,0.004,0.00059,0.0014,0.0014,93.8,10.25,0.36%,0,4.27,0,0,1,56.0,0,0,0,0,0.0,0.0,0,0.0,0.0,0.0,1
3.8,3.4,0.0,1620.0,870.0,0.0,1310.0,76.0,11.0,0.0,0.0,40.0,0.0,0.0,5.0,0.0,0.0,0.0,0.0,1440.0,1371.0,68.0,1.05,16.0,0.0,0.114,0.015,43.0,23.0,0.0,0.0,34.0,0.0,4.28,3.74,2.08,0.17,0.0387,0.0092,0.0162,0.0111,0.0058,0.0243,0.0027,0.0011,0.0242,0.005,0.0016,0.0018,0.0019,0.0034,0.0012,0.0035,0.0048,0.00067,0.0013,0.0036,93.8,10.53,0.32%,0,4.28,0,0,1,69.0,0,0,0,0,0.0,0.0,0,0.0,0.0,0.0,1
5.0,4.6,0.0,2100.0,970.0,0.0,1080.0,80.0,30.0,13.0,0.0,51.0,0.0,0.0,6.9,0.0,0.0,0.0,5.0,1442.0,1365.0,68.0,1.02,20.0,0.0,0.15,0.012,42.0,19.0,0.0,0.0,39.0,0.0,4.23,3.56,2.59,0.221,0.0362,0.0106,0.0179,0.0131,0.0063,0.378,0.0026,0.0014,0.0198,0.0042,0.002,0.0022,0.0022,0.0031,0.0025,0.0037,0.005,0.00064,0.0016,0.0016,93.1,10.2,0.32%,0,4.23,0,0,1,77.0,0,0,0,0,0.0,0.0,0,0.0,0.0,0.0,1
6.0,5.8,0.0,0.0,1180.0,0.0,1310.0,90.0,12.0,2.0,0.0,62.0,0.0,0.0,8.7,0.0,0.0,0.0,6.0,1451.0,1376.0,97.0,1.03,24.0,0.0,0.18,0.016,42.0,20.0,0.0,0.0,38.0,0.0,4.17,3.63,2.1,0.235,0.0375,0.0105,0.0211,0.0161,0.005,0.4095,0.0028,0.0011,0.0255,0.0049,0.0024,0.0018,0.0023,0.0033,0.0018,0.0032,0.0051,0.00072,0.0018,0.0032,93.2,10.33,0.33%,0,4.17,1,0,0,75.0,0,0,0,0,0.0,0.0,0,1.5,0.0,0.0,1
4.5,3.5,0.0,0.0,680.0,0.0,1290.0,85.0,74.0,2.0,0.0,47.0,0.0,0.0,5.2,0.0,0.0,0.0,2.0,1439.0,1368.0,79.0,1.04,18.0,0.0,0.135,0.016,42.0,14.0,0.0,0.0,44.0,0.0,4.17,3.51,2.57,0.224,0.0398,0.0114,0.02,0.0116,0.0139,0.0661,0.0027,0.0012,0.02,0.0041,0.0019,0.0016,0.0023,0.0034,0.0019,0.0038,0.0049,0.00071,0.0015,0.0043,93.4,10.44,0.33%,0,4.17,1,0,0,71.0,0,0,0,0,0.0,0.0,0,1.5,0.0,0.0,1
2.7,2.6,0.0,0.0,0.0,0.0,0.0,0.0,0.0,0.0,0.0,12.0,0.0,0.0,4.0,0.0,0.0,0.0,0.0,1455.0,1386.0,65.0,0.89,11.0,0.0,0.081,0.009,30.0,0.0,0.0,0.0,0.0,0.0,4.18,3.19,3.87,0.184,0.0397,0.0091,0.015,0.0077,0.0137,0.0886,0.0025,0.00048,0.0331,0.0058,0.0049,0.0022,0.0029,0.0014,0.0018,0.0016,0.0048,0.00049,0.0012,0.0036,92.5,8.89,0.33%,0,4.18,1,0,0,69.0,0,0,0,0,0.0,0.0,0,1.5,0.0,0.0,1
6.0,5.9,0.0,4210.0,520.0,0.0,3980.0,170.0,22.0,3.0,0.0,64.0,0.0,0.0,9.0,0.0,0.0,0.0,0.0,1437.0,1361.0,64.0,1.07,24.0,0.0,0.18,0.018,42.0,5.0,1290.0,13.0,40.0,0.0,4.19,3.63,2.14,0.193,0.0412,0.011,0.0198,0.0269,0.0065,0.0221,0.0028,0.0021,0.02,0.004,0.0013,0.0015,0.0026,0.0033,0.0014,0.0033,0.0045,0.00062,0.0014,0.0061,93.8,10.67,0.33%,0,4.19,1,0,0,76.0,0,0,0,0,0.0,0.0,0,1.5,0.0,0.0,1
4.7,3.85,0.0,1930.0,930.0,0.0,1840.0,78.0,36.0,0.0,0.0,45.0,0.0,0.0,5.7,0.0,0.0,0.0,2.0,1455.0,1371.0,84.0,0.96,18.0,0.0,0.135,0.011,41.0,20.0,0.0,0.0,39.0,0.0,4.22,3.69,2.06,0.159,0.0373,0.0094,0.0132,0.0088,0.0066,0.023,0.0022,0.0007,0.0236,0.0044,0.0014,0.0013,0.0018,0.003,0.0015,0.0033,0.0048,0.00049,0.0019,0.0028,93.9,9.57,0.33%,0,4.22,0,0,1,84.0,1,0,0,0,0.0,0.0,0,0.0,0.0,0.0,1
4.4,4.2,0.0,1620.0,540.0,0.0,2040.0,79.0,13.0,4.0,0.0,43.0,0.0,0.0,6.2,0.0,0.0,0.0,7.0,1435.0,1366.0,114.0,0.98,18.0,0.0,0.132,0.012,37.0,12.0,200.0,5.0,46.0,0.0,4.18,3.68,1.94,0.171,0.038,0.0098,0.0148,0.0109,0.006,0.0316,0.0025,0.00065,0.0204,0.0048,0.0016,0.0016,0.0018,0.0034,0.0027,0.003,0.0046,0.0012,0.0019,0.0024,94.0,9.77,0.30%,0,4.18,1,0,0,69.0,0,0,0,0,0.0,0.0,0,1.5,0.0,0.0,1
5.0,3.4,0.0,2140.0,830.0,0.0,1340.0,80.0,60.0,2.0,0.0,55.0,0.0,0.0,5.1,0.0,0.0,0.0,0.0,1442.0,1366.0,65.0,1.1,20.0,0.0,0.15,0.018,42.0,16.0,0.0,0.0,42.0,0.0,4.18,3.53,2.54,0.208,0.0387,0.0098,0.0182,0.012,0.0086,0.144,0.0027,0.00096,0.0209,0.0041,0.002,0.0014,0.0022,0.003,0.0013,0.0034,0.0048,0.00095,0.0017,0.0036,93.4,11.0,0.34%,0,4.18,1,0,0,76.0,0,0,0,0,0.0,0.0,0,1.5,0.0,0.0,1
4.6,4.5,0.0,1930.0,910.0,0.0,940.0,83.0,23.0,0.0,0.0,46.0,0.0,0.0,6.7,0.0,0.0,0.0,0.0,1440.0,1374.0,80.0,1.0,18.0,0.0,0.138,0.014,42.0,20.0,0.0,0.0,36.0,0.0,4.14,3.59,2.12,0.256,0.0329,0.0117,0.0178,0.0113,0.0068,0.4095,0.0027,0.00069,0.0222,0.005,0.0017,0.0016,0.0023,0.0034,0.0012,0.0033,0.0048,0.00077,0.002,0.0017,93.1,10.0,0.33%,0,4.14,1,0,0,66.0,0,0,0,0,0.0,0.0,0,1.5,0.0,0.0,1
5.0,3.9,0.0,420.0,260.0,0.0,640.0,18.0,2.0,0.0,0.0,55.0,0.0,0.0,5.7,0.0,0.0,0.0,6.0,1440.0,1372.0,90.0,1.1,20.0,0.0,0.15,0.019,30.0,5.0,0.0,0.0,12.0,0.0,4.2,3.67,2.03,0.185,0.0411,0.012,0.0183,0.0196,0.0065,0.031,0.0029,0.0015,0.0183,0.0039,0.0016,0.0016,0.0025,0.0039,0.0027,0.0039,0.0051,0.00058,0.0014,0.0074,93.9,11.0,0.33%,0,4.2,0,0,1,68.0,0,0,0,0,0.0,0.0,0,0.0,0.0,0.0,1
7.7,7.7,0.0,3250.0,1170.0,0.0,2150.0,135.0,20.0,4.0,0.0,80.0,0.0,0.0,12.0,0.0,0.0,0.0,9.0,1436.0,1381.0,95.0,1.04,31.0,0.0,0.231,0.017,42.0,15.0,640.0,8.0,34.0,0.0,4.16,3.63,2.04,0.199,0.0386,0.0082,0.0226,0.0147,0.0081,0.046,0.0026,0.002,0.0208,0.004,0.0017,0.0018,0.0029,0.0036,0.0038,0.0033,0.0048,0.0007,0.0015,0.0012,93.8,10.39,0.34%,0,4.16,1,0,0,55.0,0,0,0,0,0.0,0.0,0,1.5,0.0,0.0,1
5.9,5.9,0.0,2390.0,1090.0,0.0,1940.0,100.0,30.0,5.0,0.0,59.0,0.0,0.0,9.0,0.0,0.0,0.0,0.0,1437.0,1371.0,76.0,1.0,24.0,0.0,0.18,0.018,41.0,18.0,0.0,0.0,41.0,0.0,4.18,3.64,2.08,0.199,0.04,0.008,0.017,0.0124,0.0107,0.0214,0.0025,0.0011,0.0226,0.0037,0.0014,0.0014,0.0023,0.0028,0.0034,0.0032,0.0043,0.00076,0.0015,0.0012,93.8,10.0,0.38%,0,4.18,1,0,0,66.0,0,0,0,0,0.0,0.0,0,1.5,0.0,0.0,1
6.2,5.8,0.0,2350.0,1720.0,0.0,1320.0,76.0,140.0,28.0,0.0,31.0,0.0,0.0,9.0,0.0,0.0,0.0,0.0,1441.0,1381.0,94.0,1.0,22.0,0.0,0.18,0.014,38.0,28.0,200.0,3.0,31.0,0.0,4.16,3.11,4.09,0.222,0.041,0.0082,0.0191,0.0097,0.0174,0.103,0.0025,0.0017,0.0255,0.0046,0.0049,0.002,0.0034,0.0014,0.0014,0.0012,0.0048,0.00049,0.0014,0.0036,92.3,10.0,0.35%,0,4.16,1,0,0,60.0,0,0,0,0,0.0,0.0,0,1.5,0.0,0.0,1
8.2,7.9,0.0,6320.0,620.0,0.0,5720.0,287.0,10.0,1.0,0.0,83.0,0.0,0.0,12.0,0.0,0.0,0.0,12.0,1434.0,1368.0,74.0,1.01,33.0,0.0,0.25,0.013,40.0,4.0,1640.0,19.0,38.0,0.0,4.21,3.7,1.96,0.025,0.0365,0.0081,0.0155,0.0229,0.0056,0.025,0.0027,0.00087,0.0186,0.0032,0.0014,0.0015,0.002,0.0027,0.0023,0.0035,0.005,0.0006,0.0021,0.0024,94.0,10.12,0.33%,0,4.21,0,0,1,66.0,0,0,0,0,0.0,0.0,0,0.0,0.0,0.0,1
8.3,8.0,0.0,0.0,0.0,0.0,0.0,0.0,0.0,0.0,0.0,83.0,0.0,0.0,12.0,0.0,0.0,0.0,12.0,1430.0,1372.0,63.0,1.0,33.0,0.0,0.25,0.013,30.0,0.0,0.0,0.0,0.0,0.0,4.18,3.68,1.93,0.171,0.0351,0.0108,0.0156,0.0224,0.0051,0.024,0.0028,0.00096,0.0185,0.0033,0.0012,0.0011,0.0019,0.0026,0.002,0.0031,0.0046,0.00062,0.0023,0.0042,94.0,10.0,0.31%,0,4.18,1,0,0,58.0,0,0,0,0,0.0,0.0,0,1.5,0.0,0.0,1
4.5,4.3,0.0,1620.0,860.0,0.0,1830.0,83.0,14.0,2.0,0.0,44.0,0.0,0.0,6.5,0.0,0.0,0.0,7.0,1435.0,1368.0,110.0,0.98,18.0,0.0,0.135,0.012,39.0,18.0,190.0,4.0,39.0,0.0,4.24,3.72,1.99,0.17,0.0386,0.009,0.0159,0.0099,0.006,0.03,0.0025,0.00092,0.0213,0.004,0.0016,0.0016,0.0018,0.0031,0.0012,0.0036,0.0043,0.00049,0.0012,0.0026,93.9,9.78,0.31%,0,4.24,0,0,1,67.0,0,0,0,0,0.0,0.0,0,0.0,0.0,0.0,1
5.8,5.6,0.0,0.0,1110.0,0.0,1180.0,98.0,36.0,0.0,0.0,58.0,0.0,0.0,8.4,0.0,0.0,0.0,5.0,1455.0,1372.0,114.0,1.0,24.0,0.0,0.174,0.014,40.0,19.0,0.0,0.0,38.0,0.0,4.18,3.64,2.1,0.247,0.0343,0.0095,0.0193,0.0097,0.0072,0.4095,0.0026,0.0007,0.0212,0.0049,0.002,0.0019,0.0023,0.0035,0.0023,0.0032,0.0044,0.00083,0.0016,0.0017,93.2,10.0,0.34%,0,4.18,1,0,0,83.0,1,0,0,0,0.0,0.0,0,1.5,0.0,0.0,1
3.8,3.4,0.0,1600.0,570.0,0.0,1410.0,74.0,10.0,2.0,0.0,40.0,0.0,0.0,5.1,0.0,0.0,0.0,4.0,1435.0,1369.0,63.0,1.05,16.0,0.0,0.114,0.013,42.0,15.0,220.0,6.0,37.0,0.0,4.29,3.76,2.04,0.146,0.039,0.0092,0.0145,0.0189,0.0077,0.0364,0.0028,0.00099,0.0161,0.0041,0.0018,0.0019,0.0018,0.0037,0.0033,0.0033,0.0043,0.00057,0.0017,0.0013,93.8,10.53,0.31%,0,4.29,0,0,1,66.0,0,0,0,0,0.0,0.0,0,0.0,0.0,0.0,1
4.0,3.5,0.0,1520.0,530.0,0.0,1550.0,76.0,3.0,1.0,0.0,41.0,0.0,0.0,5.2,0.0,0.0,0.0,4.0,1438.0,1372.0,80.0,1.03,16.0,0.0,0.12,0.012,38.0,13.0,0.0,0.0,39.0,0.0,4.26,3.74,2.01,0.183,0.0392,0.0106,0.0141,0.0099,0.0073,0.0439,0.0026,0.00096,0.0205,0.004,0.0016,0.0018,0.0017,0.0031,0.0026,0.0034,0.005,0.00046,0.0011,0.0032,93.8,10.25,0.32%,0,4.26,0,0,1,66.0,0,0,0,0,0.0,0.0,0,0.0,0.0,0.0,1
6.1,6.0,0.0,2570.0,1250.0,0.0,730.0,100.0,14.0,3.0,0.0,63.0,0.0,0.0,8.7,0.0,0.0,0.0,6.0,1451.0,1376.0,130.0,1.03,24.0,0.0,0.18,0.016,42.0,20.0,0.0,0.0,37.0,0.0,4.18,3.64,2.07,0.242,0.0377,0.0108,0.0238,0.01,0.0061,0.4095,0.0027,0.0011,0.0253,0.0051,0.0018,0.0019,0.0022,0.0034,0.002,0.0033,0.0048,0.00078,0.0027,0.004,93.2,10.33,0.33%,0,4.18,1,0,0,75.0,0,0,0,0,0.0,0.0,0,1.5,0.0,0.0,1
3.8,3.4,0.0,1590.0,590.0,0.0,1620.0,73.0,16.0,0.0,0.0,41.0,0.0,0.0,5.2,0.0,0.0,0.0,0.0,1435.0,1377.0,75.0,1.08,16.0,0.0,0.115,0.016,42.0,16.0,0.0,0.0,43.0,0.0,4.25,3.72,2.03,0.174,0.0386,0.0097,0.015,0.0102,0.0063,0.0263,0.0026,0.00095,0.0188,0.0044,0.0015,0.0016,0.0019,0.0035,0.0013,0.0035,0.0044,0.00061,0.0027,0.0035,93.9,10.79,0.32%,0,4.25,0,0,1,58.0,0,0,0,0,0.0,0.0,0,0.0,0.0,0.0,1
2.7,2.6,0.0,2160.0,1940.0,0.0,1300.0,71.0,195.0,9.0,0.0,12.0,0.0,0.0,4.0,0.0,0.0,0.0,0.0,1462.0,1388.0,95.0,0.89,11.0,0.0,0.081,0.008,40.0,36.0,0.0,0.0,24.0,0.0,4.13,3.14,3.89,0.17,0.039,0.0067,0.0123,0.0153,0.0193,0.0108,0.0024,0.0008,0.033,0.0056,0.0049,0.002,0.0031,0.0012,0.0016,0.0014,0.0041,0.00043,0.0011,0.0036,92.6,8.89,0.34%,0,4.13,1,0,0,74.0,0,0,0,0,0.0,0.0,0,1.5,0.0,0.0,1
2.7,2.6,0.0,0.0,0.0,0.0,0.0,0.0,0.0,0.0,0.0,12.0,0.0,0.0,4.0,0.0,0.0,0.0,0.0,1458.0,1386.0,100.0,0.89,11.0,0.0,0.081,0.008,30.0,0.0,0.0,0.0,0.0,0.0,4.12,3.13,3.88,0.17,0.0385,0.0074,0.0124,0.0153,0.0188,0.0111,0.0025,0.00086,0.0334,0.0057,0.0049,0.0021,0.0031,0.0013,0.0015,0.0013,0.0043,0.00041,0.0011,0.0036,92.6,8.89,0.30%,0,4.12,1,0,0,72.0,0,0,0,0,0.0,0.0,0,1.5,0.0,0.0,1
18.0,16.7,0.0,6560.0,2690.0,0.0,5720.0,316.0,85.0,0.0,0.0,179.0,0.0,0.0,21.0,0.0,0.0,0.0,20.0,1437.0,1361.0,211.0,1.15,52.8,0.0,0.7350000000000001,0.013,39.0,7.0,1640.0,18.0,33.0,0.0,4.26,3.75,1.96,0.167,0.0348,0.0075,0.0142,0.023,0.0057,0.0332,0.0026,0.0012,0.0152,0.0028,0.0017,0.0019,0.0019,0.0033,0.0024,0.0035,0.0047,0.0007,0.0016,0.0043,93.7,11.46,0.26%,0,4.26,0,0,1,76.0,0,0,0,0,0.0,0.0,0,0.0,0.0,0.0,1
4.5,3.8,0.0,1810.0,490.0,0.0,1690.0,87.0,5.0,0.0,0.0,45.0,0.0,0.0,5.7,0.0,0.0,0.0,0.0,1450.0,1372.0,73.0,1.0,18.0,0.0,0.135,0.013,40.0,11.0,510.0,11.0,38.0,0.0,4.16,3.62,2.07,0.165,0.0378,0.0096,0.0149,0.022,0.0039,0.032,0.0026,0.0009,0.0178,0.0034,0.0017,0.0018,0.0019,0.0031,0.0013,0.0034,0.0049,0.00053,0.0016,0.0024,93.9,10.0,0.33%,0,4.16,1,0,0,78.0,0,0,0,0,0.0,0.0,0,1.5,0.0,0.0,1
4.6,4.5,0.0,1930.0,940.0,0.0,900.0,75.0,10.0,0.0,0.0,46.0,0.0,0.0,6.8,0.0,0.0,0.0,5.0,1445.0,1380.0,83.0,1.0,19.0,0.0,0.138,0.016,42.0,20.0,0.0,0.0,38.0,0.0,4.09,3.55,2.1,0.256,0.0358,0.0117,0.022,0.0115,0.0058,0.4095,0.0027,0.0025,0.0224,0.0041,0.002,0.002,0.0028,0.0037,0.0025,0.0034,0.0048,0.00086,0.0022,0.0021,93.2,10.0,0.34%,0,4.09,1,0,0,65.0,0,0,0,0,0.0,0.0,0,1.5,0.0,0.0,1
8.0,7.0,0.0,3880.0,1150.0,0.0,3550.0,140.0,30.0,22.0,0.0,81.0,0.0,0.0,10.5,0.0,0.0,0.0,0.0,1439.0,1371.0,90.0,1.01,32.0,0.0,0.24,0.015,41.0,12.0,920.0,10.0,37.0,0.0,4.25,3.73,2.02,0.188,0.0377,0.0104,0.0154,0.0107,0.008,0.0487,0.0024,0.002,0.0208,0.0037,0.0014,0.0015,0.0019,0.0027,0.0012,0.0032,0.0044,0.00068,0.0013,0.0036,93.8,10.13,0.33%,0,4.25,0,0,1,68.0,0,0,0,0,0.0,0.0,0,0.0,0.0,0.0,1
18.0,16.7,0.0,6560.0,3890.0,0.0,5720.0,316.0,108.0,6.0,0.0,179.0,0.0,0.0,21.0,0.0,0.0,0.0,20.0,1437.0,1363.0,144.0,1.25,52.8,0.0,0.7350000000000001,0.014,42.0,14.0,1640.0,16.0,27.0,0.0,4.26,3.73,2.03,0.164,0.0378,0.0062,0.0142,0.0106,0.0083,0.0179,0.0024,0.0014,0.0226,0.0039,0.0018,0.0017,0.002,0.0034,0.0026,0.0027,0.0046,0.0006,0.0016,0.0031,93.9,12.48,0.29%,0,4.26,0,0,1,74.0,0,0,0,0,0.0,0.0,0,0.0,0.0,0.0,1
4.6,4.5,0.0,1930.0,1020.0,0.0,780.0,77.0,14.0,0.0,0.0,46.0,0.0,0.0,6.8,0.0,0.0,0.0,5.0,1450.0,1378.0,92.0,1.0,19.0,0.0,0.138,0.013,42.0,22.0,0.0,0.0,36.0,0.0,4.17,3.61,2.17,0.259,0.0342,0.0112,0.0375999999999999,0.0269,0.0043,0.4095,0.0036,0.0013,0.0239,0.0049,0.0026,0.0018,0.0025,0.0034,0.002,0.0033,0.0046,0.00077,0.0018,0.0039,93.0,10.0,0.32%,0,4.17,1,0,0,72.0,0,0,0,0,0.0,0.0,0,1.5,0.0,0.0,1
4.6,4.3,0.0,1210.0,490.0,0.0,1120.0,66.0,0.0,0.0,0.0,38.0,0.0,0.0,6.2,0.0,0.0,0.0,0.0,1435.0,1375.0,150.0,0.83,18.0,0.0,0.138,0.011,30.0,11.0,250.0,5.0,24.0,0.0,4.25,3.73,2.02,0.197,0.0399,0.0095,0.0205,0.0131,0.0039,0.043,0.0025,0.0023,0.0205,0.0043,0.0019,0.0019,0.002,0.0036,0.0012,0.003,0.0049,0.00057,0.0037,0.0031,93.8,8.26,0.35%,0,4.25,0,0,1,60.0,0,0,0,0,0.0,0.0,0,0.0,0.0,0.0,1
3.8,3.4,0.0,1620.0,510.0,0.0,1220.0,83.0,5.0,0.0,0.0,40.0,0.0,0.0,5.2,0.0,0.0,0.0,0.0,1437.0,1366.0,77.0,1.05,16.0,0.0,0.114,0.014,43.0,13.0,230.0,6.0,38.0,0.0,4.29,3.78,1.97,0.209,0.0394,0.0102,0.0173,0.0102,0.0039,0.032,0.0031,0.0036,0.02,0.0036,0.0019,0.0018,0.0023,0.004,0.0012,0.0039,0.0049,0.0011,0.0014,0.0032,93.8,10.53,0.32%,0,4.29,0,0,1,71.0,0,0,0,0,0.0,0.0,0,0.0,0.0,0.0,1
3.8,3.4,0.0,1620.0,660.0,0.0,1520.0,78.0,21.0,3.0,0.0,38.0,0.0,0.0,5.2,0.0,0.0,0.0,4.0,1438.0,1369.0,79.0,1.0,16.0,0.0,0.114,0.01,43.0,17.0,0.0,0.0,40.0,0.0,4.27,3.74,2.03,0.206,0.0385,0.0109,0.0161,0.0089,0.0063,0.0232,0.0026,0.0046,0.0227,0.0035,0.0015,0.0016,0.0022,0.0043,0.0016,0.0036,0.0049,0.0007,0.0017,0.0024,93.8,10.0,0.30%,0,4.27,0,0,1,69.0,0,0,0,0,0.0,0.0,0,0.0,0.0,0.0,1
18.0,16.7,0.0,6560.0,3420.0,0.0,5720.0,316.0,82.0,0.0,0.0,179.0,0.0,0.0,21.0,0.0,0.0,0.0,20.0,1437.0,1360.0,180.0,1.2,52.8,0.0,0.69,0.014,41.0,14.0,1640.0,12.0,30.0,0.0,4.28,3.76,2.0,0.17,0.0373,0.0073,0.0167,0.0269,0.0066,0.0184,0.0029,0.0016,0.0213,0.0038,0.0019,0.0019,0.0022,0.0036,0.0027,0.0038,0.0048,0.00065,0.0014,0.0041,93.8,12.04,0.29%,0,4.28,0,0,1,77.0,0,0,0,0,0.0,0.0,0,0.0,0.0,0.0,1
5.3,3.3,0.0,1920.0,2130.0,0.0,1250.0,66.0,120.0,28.0,0.0,25.0,0.0,0.0,5.0,0.0,0.0,0.0,0.0,1465.0,1386.0,67.0,0.94,22.0,0.0,0.159,0.011,36.0,38.0,0.0,0.0,24.0,0.0,4.18,3.18,3.9,0.203,0.0416,0.0086,0.0144,0.0074,0.0125,0.0185,0.0024,0.0028,0.0358,0.0057,0.0049,0.0021,0.0032,0.0016,0.0015,0.0016,0.005,0.0005,0.001,0.0036,92.5,9.43,0.34%,0,4.18,1,0,0,79.0,0,0,0,0,0.0,0.0,0,1.5,0.0,0.0,1
6.0,5.8,0.0,2520.0,1190.0,0.0,1340.0,105.0,5.0,0.0,0.0,61.0,0.0,0.0,8.8,0.0,0.0,0.0,6.0,1463.0,1382.0,135.0,1.02,24.0,0.0,0.18,0.014,42.0,20.0,0.0,0.0,38.0,0.0,4.2,3.65,2.11,0.235,0.0353,0.0096,0.0186,0.0105,0.0054,0.4095,0.0027,0.0023,0.027,0.0045,0.0019,0.0016,0.0023,0.0034,0.0026,0.0032,0.0048,0.00088,0.0016,0.0017,93.2,10.17,0.31%,0,4.2,0,0,1,81.0,1,0,0,0,0.0,0.0,0,0.0,0.0,0.0,1
4.7,4.0,0.0,1110.0,890.0,0.0,1030.0,84.0,9.0,3.0,0.0,44.0,0.0,0.0,6.0,0.0,0.0,0.0,5.0,1439.0,1368.0,90.0,0.94,19.0,0.0,0.141,0.014,37.0,19.0,0.0,0.0,44.0,0.0,4.13,3.59,2.08,0.24,0.0351,0.0098,0.0211,0.0165,0.0054,0.4095,0.0027,0.003,0.0252,0.0042,0.0019,0.0017,0.0025,0.0035,0.0021,0.0029,0.0051,0.00078,0.0018,0.002,93.2,9.36,0.36%,0,4.13,1,0,0,71.0,0,0,0,0,0.0,0.0,0,1.5,0.0,0.0,1
4.5,3.8,0.0,1910.0,740.0,0.0,1740.0,96.0,19.0,2.0,0.0,44.0,0.0,0.0,5.7,0.0,0.0,0.0,0.0,1443.0,1363.0,89.0,0.98,18.0,0.0,0.135,0.012,42.0,16.0,110.0,2.0,39.0,0.0,4.16,3.63,2.06,0.183,0.0396,0.0099,0.0172,0.0118,0.0048,0.038,0.0024,0.0016,0.0229,0.0038,0.0017,0.0017,0.0021,0.0034,0.0014,0.0034,0.0049,0.00054,0.0014,0.0032,93.9,9.78,0.34%,0,4.16,1,0,0,80.0,0,0,0,0,0.0,0.0,0,1.5,0.0,0.0,1
6.0,5.8,0.0,2520.0,1080.0,0.0,1380.0,108.0,23.0,0.0,0.0,61.0,0.0,0.0,8.8,0.0,0.0,0.0,6.0,1466.0,1386.0,160.0,1.02,24.0,0.0,0.18,0.013,42.0,18.0,0.0,0.0,40.0,0.0,4.19,3.65,2.11,0.241,0.033,0.0105,0.0261,0.011,0.0064,0.4095,0.0029,0.0033,0.0252,0.0043,0.0034,0.0017,0.0024,0.0038,0.0028,0.0037,0.0049,0.00098,0.0018,0.0019,93.2,10.17,0.31%,0,4.19,1,0,0,80.0,0,0,0,0,0.0,0.0,0,1.5,0.0,0.0,1
6.0,3.5,0.0,2460.0,970.0,0.0,1640.0,105.0,30.0,3.0,0.0,62.0,0.0,0.0,7.5,0.0,0.0,0.0,0.0,1435.0,1373.0,90.0,1.03,24.0,0.0,0.18,0.017,41.0,16.0,570.0,10.0,33.0,0.0,4.27,3.75,1.99,0.185,0.0396,0.0096,0.0152,0.0269,0.0059,0.0162,0.0029,0.0019,0.022,0.0038,0.0019,0.0021,0.002,0.0036,0.0027,0.0038,0.0045,0.00086,0.0014,0.0029,93.9,10.33,0.35%,0,4.27,0,0,1,62.0,0,0,0,0,0.0,0.0,0,0.0,0.0,0.0,1
4.8,4.0,0.0,2020.0,840.0,0.0,1190.0,81.0,13.0,0.0,0.0,46.0,0.0,0.0,6.0,0.0,0.0,0.0,5.0,1452.0,1373.0,78.0,0.96,19.0,0.0,0.138,0.012,42.0,18.0,0.0,0.0,40.0,0.0,4.16,3.62,2.09,0.248,0.0317,0.0106,0.0193,0.01,0.0072,0.4095,0.0029,0.0029,0.0237,0.0041,0.0024,0.0018,0.0024,0.0039,0.0033,0.0035,0.0046,0.00085,0.0015,0.0019,93.1,9.58,0.32%,0,4.16,1,0,0,79.0,0,0,0,0,0.0,0.0,0,1.5,0.0,0.0,1
4.4,4.3,0.0,1850.0,590.0,0.0,1760.0,84.0,7.0,0.0,0.0,43.0,0.0,0.0,6.2,0.0,0.0,0.0,6.0,1440.0,1365.0,92.0,0.98,18.0,0.0,0.132,0.012,42.0,13.0,200.0,5.0,40.0,0.0,4.23,3.71,1.99,0.204,0.0367,0.0103,0.0206,0.0133,0.0055,0.0493,0.0027,0.002,0.0182,0.0038,0.0018,0.0018,0.002,0.0036,0.0032,0.0034,0.0049,0.00055,0.0033,0.0031,93.9,9.77,0.31%,0,4.23,0,0,1,75.0,0,0,0,0,0.0,0.0,0,0.0,0.0,0.0,1
4.7,3.8,0.0,2030.0,870.0,0.0,1800.0,90.0,23.0,2.0,0.0,47.0,0.0,0.0,5.7,0.0,0.0,0.0,2.0,1438.0,1380.0,85.0,1.0,19.0,0.0,0.141,0.015,43.0,19.0,0.0,0.0,38.0,0.0,4.2,3.66,2.08,0.197,0.0389,0.0118,0.0169,0.0166,0.0052,0.034,0.0028,0.0016,0.0215,0.0058,0.0015,0.0014,0.0022,0.0031,0.0013,0.0031,0.0043,0.00063,0.0015,0.0046,93.8,10.0,0.32%,0,4.2,0,0,1,58.0,0,0,0,0,0.0,0.0,0,0.0,0.0,0.0,1
4.5,4.3,0.0,1860.0,660.0,0.0,1560.0,76.0,25.0,0.0,0.0,45.0,0.0,0.0,6.6,0.0,0.0,0.0,2.0,1440.0,1370.0,115.0,1.0,18.0,0.0,0.135,0.015,41.0,15.0,420.0,9.0,35.0,0.0,4.24,3.71,2.05,0.196,0.0397,0.0115,0.0172,0.013,0.006,0.0201,0.0026,0.0021,0.0208,0.0051,0.0018,0.002,0.0023,0.0039,0.0013,0.0034,0.0049,0.00065,0.0014,0.002,93.8,10.0,0.30%,0,4.24,0,0,1,70.0,0,0,0,0,0.0,0.0,0,0.0,0.0,0.0,1
4.5,3.4,0.0,2010.0,970.0,0.0,1520.0,91.0,34.0,0.0,0.0,44.0,0.0,0.0,5.2,0.0,0.0,0.0,0.0,1437.0,1371.0,90.0,0.98,18.0,0.0,0.135,0.014,45.0,22.0,0.0,0.0,34.0,0.0,4.26,3.73,2.06,0.2,0.0397,0.0101,0.0375999999999999,0.0246,0.0065,0.0283,0.0031,0.0017,0.0215,0.0055,0.0016,0.0016,0.0022,0.0034,0.0014,0.0035,0.0047,0.00073,0.0013,0.003,93.8,9.78,0.33%,0,4.26,0,0,1,66.0,0,0,0,0,0.0,0.0,0,0.0,0.0,0.0,1
5.8,4.1,0.0,2390.0,1100.0,0.0,1890.0,100.0,23.0,4.0,0.0,58.0,0.0,0.0,11.0,0.0,0.0,0.0,0.0,1422.0,1370.0,90.0,1.0,24.0,0.0,0.174,0.015,41.0,19.0,0.0,0.0,40.0,0.0,4.2,3.64,2.14,0.178,0.0406,0.009,0.0176,0.0115,0.0062,0.036,0.0026,0.0019,0.0241,0.0041,0.0022,0.0019,0.0022,0.0035,0.0014,0.0037,0.0046,0.0006,0.0018,0.0012,93.8,10.0,0.35%,0,4.2,0,0,1,52.0,0,0,0,0,0.0,0.0,0,0.0,0.0,0.0,1
7.6,7.0,0.0,3020.0,1180.0,0.0,2120.0,140.0,48.0,5.0,0.0,77.0,0.0,0.0,10.0,0.0,0.0,0.0,0.0,1430.0,1374.0,90.0,1.01,31.0,0.0,0.228,0.016,40.0,16.0,740.0,10.0,35.0,0.0,4.26,3.74,2.0,0.178,0.0395,0.0113,0.016,0.0236,0.005,0.0253,0.0026,0.0014,0.0211,0.0033,0.0024,0.002,0.0021,0.0034,0.0015,0.0037,0.0043,0.00072,0.0016,0.0036,93.9,10.13,0.32%,0,4.26,0,0,1,56.0,0,0,0,0,0.0,0.0,0,0.0,0.0,0.0,1
18.0,16.7,0.0,3460.0,1280.0,0.0,2320.0,145.0,0.0,0.0,0.0,179.0,0.0,0.0,21.0,0.0,0.0,0.0,2.0,1442.0,1370.0,124.0,1.15,52.8,0.0,0.54,0.011,30.0,7.0,940.0,5.0,13.0,0.0,4.25,3.71,2.07,0.182,0.037,0.0077,0.0148,0.0218,0.0044,0.0198,0.0025,0.0017,0.0227,0.0034,0.0018,0.0018,0.002,0.0033,0.0013,0.0036,0.0045,0.00066,0.0015,0.0046,93.8,11.5,0.27%,0,4.25,0,0,1,72.0,0,0,0,0,0.0,0.0,0,0.0,0.0,0.0,1
4.7,3.35,0.0,2120.0,810.0,0.0,1770.0,104.0,4.0,0.0,0.0,46.0,0.0,0.0,5.2,0.0,0.0,0.0,0.0,1440.0,1374.0,90.0,0.98,19.0,0.0,0.141,0.01,44.0,17.0,100.0,2.0,37.0,0.0,4.27,3.74,2.04,0.193,0.0392,0.0083,0.018,0.0109,0.0051,0.0214,0.0025,0.0019,0.0222,0.0059,0.0018,0.0018,0.0025,0.0039,0.0025,0.0037,0.0051,0.00077,0.0012,0.0036,93.8,9.79,0.33%,0,4.27,0,0,1,66.0,0,0,0,0,0.0,0.0,0,0.0,0.0,0.0,1
18.0,16.7,0.0,6560.0,3210.0,0.0,5720.0,316.0,18.0,0.0,0.0,179.0,0.0,0.0,21.0,0.0,0.0,0.0,20.0,1437.0,1363.0,210.0,1.19,52.8,0.0,0.7350000000000001,0.013,41.0,12.0,1640.0,13.0,34.0,0.0,4.27,3.75,1.99,0.181,0.0372,0.0072,0.0175,0.0153,0.0066,0.0276,0.0023,0.0015,0.0221,0.0037,0.0019,0.0019,0.0021,0.0035,0.0026,0.0034,0.0046,0.00082,0.0019,0.0025,93.6,11.85,0.28%,0,4.27,0,0,1,74.0,0,0,0,0,0.0,0.0,0,0.0,0.0,0.0,1
18.0,16.7,0.0,6560.0,1260.0,0.0,5720.0,316.0,50.0,10.0,0.0,179.0,0.0,0.0,21.0,0.0,0.0,0.0,20.0,1437.0,1361.0,145.0,1.21,52.8,0.0,0.675,0.015,41.0,6.0,1640.0,21.0,33.0,0.0,4.28,3.75,2.06,0.201,0.0384,0.0077,0.0208,0.0128,0.0107,0.0339,0.0025,0.0018,0.023,0.0041,0.0021,0.0017,0.0026,0.0033,0.002,0.0036,0.0045,0.0008,0.002,0.0053,93.8,12.09,0.29%,0,4.28,0,0,1,76.0,0,0,0,0,0.0,0.0,0,0.0,0.0,0.0,1
18.0,16.7,0.0,6560.0,4110.0,0.0,5720.0,316.0,30.0,25.0,0.0,179.0,0.0,0.0,21.0,0.0,0.0,0.0,20.0,1437.0,1372.0,194.0,1.25,52.8,0.0,0.7350000000000001,0.018,41.0,16.0,1640.0,14.0,29.0,0.0,4.29,3.77,2.0,0.191,0.0373,0.0085,0.0188,0.0181,0.0063,0.0323,0.0026,0.0018,0.0206,0.0038,0.002,0.0016,0.0023,0.0034,0.002,0.0025,0.0057,0.00081,0.0018,0.0025,93.8,12.52,0.27%,0,4.29,0,0,1,65.0,0,0,0,0,0.0,0.0,0,0.0,0.0,0.0,1
18.0,16.7,0.0,6560.0,1470.0,0.0,5120.0,310.0,55.0,25.0,0.0,179.0,0.0,0.0,21.0,0.0,0.0,0.0,20.0,1445.0,1365.0,118.0,1.2,52.8,0.0,0.54,0.013,40.0,8.0,1640.0,19.0,33.0,0.0,4.3,3.77,2.03,0.183,0.0374,0.0077,0.0174,0.018,0.006,0.0252,0.0024,0.0014,0.0218,0.0041,0.0017,0.0018,0.0021,0.0034,0.0017,0.0036,0.0051,0.00073,0.0018,0.0029,93.8,12.0,0.27%,0,4.3,0,0,1,80.0,0,0,0,0,0.0,0.0,0,0.0,0.0,0.0,1
4.4,4.3,0.0,1830.0,580.0,0.0,1670.0,76.0,0.0,0.0,0.0,43.0,0.0,0.0,6.6,0.0,0.0,0.0,0.0,1447.0,1377.0,78.0,0.98,18.0,0.0,0.132,0.014,42.0,13.0,320.0,7.0,38.0,0.0,4.23,3.71,2.02,0.191,0.0399,0.0102,0.0171,0.0153,0.0047,0.0337,0.0025,0.002,0.0223,0.004,0.0017,0.0018,0.0024,0.0038,0.0014,0.0033,0.0047,0.00065,0.0017,0.0033,93.9,9.77,0.33%,0,4.23,0,0,1,70.0,0,0,0,0,0.0,0.0,0,0.0,0.0,0.0,1
3.5,2.0,0.0,1510.0,1310.0,0.0,680.0,50.0,120.0,5.0,0.0,17.0,0.0,0.0,3.0,0.0,0.0,0.0,0.0,1440.0,1371.0,90.0,0.97,14.0,0.0,0.105,0.016,43.0,37.0,0.0,0.0,19.0,0.0,4.17,3.18,3.9,0.164,0.0343,0.0098,0.0137,0.0147,0.0115,0.0388,0.0025,0.00038,0.027,0.0056,0.0049,0.0021,0.003,0.0013,0.0012,0.0013,0.0044,0.00044,0.005,0.0036,92.5,9.71,0.35%,0,4.17,1,0,0,69.0,0,0,0,0,0.0,0.0,0,1.5,0.0,0.0,1
3.8,3.4,0.0,2490.0,540.0,0.0,1860.0,110.0,70.0,0.0,0.0,38.0,0.0,0.0,5.5,0.0,0.0,0.0,6.0,1436.0,1373.0,82.0,1.0,16.0,0.0,0.114,0.013,42.0,9.0,1110.0,19.0,31.0,0.0,4.27,3.75,2.0,0.174,0.0391,0.0094,0.0136,0.0113,0.0106,0.0112,0.0017,0.0025,0.0256,0.0032,0.0013,0.0014,0.002,0.0035,0.0022,0.0037,0.0042,0.00056,0.0045,0.0066,93.9,10.0,0.31%,0,4.27,0,0,1,63.0,0,0,0,0,0.0,0.0,0,0.0,0.0,0.0,1
3.8,3.4,0.0,1620.0,790.0,0.0,1290.0,85.0,40.0,0.0,0.0,38.0,0.0,0.0,5.0,0.0,0.0,0.0,2.0,1445.0,1373.0,81.0,1.0,16.0,0.0,0.114,0.012,43.0,21.0,100.0,3.0,34.0,0.0,4.27,3.73,2.08,0.181,0.0384,0.0091,0.0154,0.0088,0.0066,0.026,0.002,0.00095,0.0215,0.0045,0.0014,0.0018,0.0019,0.0037,0.0015,0.0035,0.0049,0.00068,0.0024,0.0024,93.8,10.0,0.32%,0,4.27,0,0,1,72.0,0,0,0,0,0.0,0.0,0,0.0,0.0,0.0,1
5.2,3.2,0.0,2010.0,1890.0,0.0,1300.0,73.0,208.0,5.0,0.0,22.0,0.0,0.0,5.0,0.0,0.0,0.0,2.0,1468.0,1386.0,98.0,0.85,21.0,0.0,0.156,0.007,39.0,36.0,0.0,0.0,25.0,0.0,4.15,3.15,3.93,0.166,0.0374,0.007,0.0118,0.006,0.0193,0.0128,0.0018,0.00059,0.0319,0.0066,0.0049,0.0021,0.003,0.0016,0.0018,0.0014,0.0041,0.00049,0.0039,0.0036,92.6,8.46,0.31%,0,4.15,1,0,0,82.0,1,0,0,0,0.0,0.0,0,1.5,0.0,0.0,1
4.1,3.9,0.0,1730.0,880.0,0.0,740.0,80.0,13.0,0.0,0.0,43.0,0.0,0.0,6.0,0.0,0.0,0.0,0.0,1445.0,1370.0,90.0,1.05,17.0,0.0,0.123,0.018,42.0,21.0,0.0,0.0,36.0,0.0,4.16,3.62,2.09,0.244,0.036,0.0116,0.0163,0.01,0.005,0.4095,0.0021,0.0012,0.0226,0.0052,0.0014,0.0015,0.0022,0.0036,0.0013,0.0034,0.0048,0.0011,0.0017,0.0047,93.1,10.49,0.30%,0,4.16,1,0,0,75.0,0,0,0,0,0.0,0.0,0,1.5,0.0,0.0,1
3.9,3.4,0.0,1620.0,680.0,0.0,1600.0,87.0,0.0,0.0,0.0,38.0,0.0,0.0,5.1,0.0,0.0,0.0,2.0,1438.0,1373.0,64.0,0.97,16.0,0.0,0.114,0.011,42.0,17.0,0.0,0.0,41.0,0.0,4.24,3.72,1.99,0.173,0.0394,0.0084,0.0127,0.0095,0.0049,0.019,0.0018,0.0012,0.0218,0.0045,0.0012,0.0016,0.0021,0.0033,0.0012,0.0028,0.0045,0.00066,0.0018,0.0019,93.9,9.74,0.34%,0,4.24,0,0,1,65.0,0,0,0,0,0.0,0.0,0,0.0,0.0,0.0,1
3.8,3.35,0.0,1610.0,660.0,0.0,1530.0,82.0,30.0,3.0,0.0,38.0,0.0,0.0,5.0,0.0,0.0,0.0,4.0,1440.0,1373.0,73.0,1.0,16.0,0.0,0.114,0.012,41.0,17.0,0.0,0.0,39.0,0.0,4.3,3.77,2.03,0.166,0.0377,0.0081,0.0142,0.0118,0.0094,0.0268,0.002,0.0011,0.019,0.0042,0.0049,0.0014,0.002,0.0032,0.0027,0.0034,0.0048,0.00062,0.0015,0.0031,93.8,10.0,0.32%,0,4.3,0,0,1,67.0,0,0,0,0,0.0,0.0,0,0.0,0.0,0.0,1
5.8,4.1,0.0,2440.0,620.0,0.0,2140.0,98.0,24.0,5.0,0.0,45.0,0.0,0.0,6.2,0.0,0.0,0.0,6.0,1442.0,1372.0,70.0,0.78,18.0,0.0,0.132,0.016,42.0,11.0,600.0,10.0,37.0,0.0,4.22,3.7,2.0,0.179,0.0364,0.0104,0.0149,0.0115,0.0082,0.0498,0.002,0.0017,0.0163,0.0031,0.0015,0.0017,0.002,0.0036,0.0026,0.0032,0.0046,0.00067,0.0015,0.0028,93.9,7.76,0.42%,0,4.22,0,0,1,70.0,0,0,0,0,0.0,0.0,0,0.0,0.0,0.0,1
