Repository: Shrinidhigans/FoundryAI

## Architecture Overview

```
melting_cleaned_final.xlsx
         │
         ▼
stage1_data_cleaning.py         → outputs/melting_cleaned_stage1.csv
         │
         ▼
stage2_feature_engineering.py   → outputs/melting_features_stage2.csv
         │
         ├──▶ stage3_supervised_model.py  → models/best_classifier.pkl
         │                                   models/feature_columns.pkl
         │
         ├──▶ stage4_pca_clustering.py    → models/pca_model.pkl
         │                                   models/kmeans_model.pkl
         │
         ├──▶ stage5_anomaly_detection.py → models/isolation_forest.pkl

File: outputs/melting_features_stage2.csv (part 22 of 28)
tapped_wt,pouring_wt,last_heel_metal,lcrca_addition_1,sg_pigaddition_1,sg_pigaddition_2,rr,graphite,silicon_addition_1,silicon_addition_2,mn,low_re_fsm,zero_re_fsm,high_re_fsm,ultraseed,superseed,cs,al,preseed,tapping_temp,pouring_temp,pouring_time_sec,fsm,barinoc,reseed,sb,bath_s,crca,sg_pig,sorel_total,sorel_addition,rr_1,heel,ce,c,si,mn_1,p,s,cr,ni,al_1,cu,co,nb,ti,v,w,pb,sn,as,zr,ce_1,sb_1,b,zn,n,fe,fsmaddition_mt,mg_recovery,defect,feat_ce_calculated,feat_ce_hypo_risk,feat_ce_hyper_risk,feat_ce_optimal,feat_temp_loss,feat_temp_loss_risk,feat_temp_loss_low,feat_pouring_stability,feat_pouring_risk,feat_oxidation_risk,feat_graphitization_index,feat_white_iron_risk,feat_shrinkage_risk_index,feat_gas_risk_index,feat_chemistry_instability,feat_chemistry_ok
4.8,4.5,0.0,1450.0,510.0,0.0,1170.0,70.0,23.0,5.0,0.0,51.0,0.0,0.0,6.6,0.0,0.0,0.0,5.0,1438.0,1360.0,100.0,1.06,20.0,0.0,0.144,0.015,30.0,11.0,270.0,6.0,24.0,0.0,4.19,3.65,2.07,0.191,0.0376,0.0094,0.0144,0.0116,0.0083,0.0337,0.0021,0.0021,0.0176,0.0032,0.0014,0.0018,0.0022,0.0037,0.0028,0.0037,0.0045,0.00066,0.0014,0.0038,93.9,10.63,0.32%,0,4.19,1,0,0,78.0,0,0,0,0,0.0,0.0,0,1.5,0.0,0.0,1
4.3,4.2,0.0,1680.0,710.0,0.0,1690.0,78.0,15.0,2.0,0.0,41.0,0.0,0.0,6.2,0.0,0.0,0.0,5.0,1440.0,1369.0,66.0,0.95,18.0,0.0,0.129,0.015,39.0,17.0,220.0,5.0,39.0,0.0,4.23,3.71,2.0,0.184,0.0389,0.0093,0.0141,0.0112,0.0072,0.0477,0.0019,0.0015,0.0178,0.0033,0.0013,0.0018,0.0021,0.0037,0.0025,0.0033,0.0051,0.00066,0.0012,0.0036,93.9,9.53,0.36%,0,4.23,0,0,1,71.0,0,0,0,0,0.0,0.0,0,0.0,0.0,0.0,1
7.5,6.6,0.0,3120.0,1330.0,0.0,2110.0,130.0,35.0,2.0,0.0,80.0,0.0,0.0,10.0,0.0,0.0,0.0,8.0,1436.0,1371.0,100.0,1.07,30.0,0.0,0.225,0.017,42.0,18.0,640.0,9.0,32.0,0.0,4.23,3.7,2.03,0.179,0.0374,0.0106,0.0129,0.0092,0.0076,0.0151,0.0018,0.0014,0.0176,0.0032,0.0015,0.0018,0.002,0.0032,0.0026,0.0037,0.0044,0.00066,0.0025,0.003,93.9,10.67,0.32%,0,4.23,0,0,1,65.0,0,0,0,0,0.0,0.0,0,0.0,0.0,0.0,1
3.8,3.4,0.0,5340.0,2060.0,0.0,3260.0,245.0,70.0,0.0,0.0,37.0,0.0,0.0,5.1,0.0,0.0,0.0,15.0,1439.0,1370.0,78.0,0.97,16.0,0.0,0.114,0.018,41.0,16.0,1480.0,11.0,28.0,0.0,4.26,3.73,2.03,0.141,0.0384,0.0094,0.0131,0.0098,0.0077,0.02,0.0019,0.0016,0.0185,0.0032,0.0014,0.0017,0.0021,0.0038,0.0024,0.004,0.0047,0.0006,0.0023,0.0055,93.9,9.74,0.36%,0,4.26,0,0,1,69.0,0,0,0,0,0.0,0.0,0,0.0,0.0,0.0,1
3.6,3.3,0.0,1410.0,1440.0,0.0,750.0,47.0,44.0,0.0,0.0,17.0,0.0,0.0,5.0,0.0,0.0,0.0,3.0,1461.0,1383.0,67.0,0.94,15.0,0.0,0.108,0.012,39.0,38.0,0.0,0.0,21.0,0.0,4.18,3.19,3.89,0.194,0.0396,0.0081,0.0175,0.0106,0.0186,0.0247,0.002,0.00055,0.0283,0.0072,0.0049,0.0021,0.003,0.0014,0.0015,0.0014,0.0047,0.00057,0.001,0.0036,92.5,9.44,0.32%,0,4.18,1,0,0,78.0,0,0,0,0,0.0,0.0,0,1.5,0.0,0.0,1
5.0,4.4,0.0,2100.0,740.0,0.0,1820.0,85.0,26.0,4.0,0.0,51.0,0.0,0.0,6.6,0.0,0.0,0.0,5.0,1442.0,1372.0,95.0,1.02,20.0,0.0,0.15,0.013,42.0,15.0,340.0,7.0,36.0,0.0,4.15,3.63,2.01,0.188,0.0398,0.0101,0.0168,0.0111,0.0071,0.0267,0.0019,0.0011,0.0202,0.0053,0.001,0.0016,0.0022,0.0037,0.0022,0.0037,0.0048,0.00086,0.0012,0.0054,94.0,10.2,0.31%,0,4.15,1,0,0,70.0,0,0,0,0,0.0,0.0,0,1.5,0.0,0.0,1
7.5,6.8,0.0,3230.0,360.0,0.0,1370.0,135.0,40.0,5.0,0.0,78.0,0.0,0.0,10.2,0.0,0.0,0.0,8.0,1439.0,1371.0,90.0,1.04,30.0,0.0,0.225,0.019,43.0,5.0,1640.0,22.0,23.0,0.0,4.25,3.73,2.01,0.18,0.0384,0.0105,0.0161,0.0135,0.0084,0.0209,0.0019,0.00086,0.0175,0.0045,0.0013,0.0015,0.0022,0.0037,0.0029,0.0038,0.0046,0.00099,0.0018,0.0061,93.9,10.4,0.33%,0,4.25,0,0,1,68.0,0,0,0,0,0.0,0.0,0,0.0,0.0,0.0,1
4.0,3.8,0.0,1730.0,1520.0,0.0,750.0,57.0,163.0,0.0,0.0,19.0,0.0,0.0,6.0,0.0,0.0,0.0,0.0,1445.0,1371.0,90.0,0.95,16.0,0.0,0.12,0.013,43.0,38.0,0.0,0.0,19.0,0.0,4.17,3.18,3.89,0.195,0.04,0.0071,0.0166,0.0091,0.0193,0.019,0.002,0.00084,0.0321,0.0077,0.0049,0.0019,0.0032,0.0013,0.0013,0.0019,0.0043,0.00061,0.0011,0.0036,92.5,9.5,0.38%,0,4.17,1,0,0,74.0,0,0,0,0,0.0,0.0,0,1.5,0.0,0.0,1
4.8,4.4,0.0,2020.0,860.0,0.0,1920.0,94.0,34.0,0.0,0.0,47.0,0.0,0.0,6.0,0.0,0.0,0.0,0.0,1441.0,1365.0,110.0,0.98,20.0,0.0,0.144,0.011,42.0,18.0,0.0,0.0,40.0,0.0,4.21,3.68,2.06,0.195,0.0361,0.0102,0.0167,0.012,0.0107,0.0344,0.0019,0.00062,0.0176,0.0052,0.0012,0.0018,0.0024,0.0035,0.0015,0.0036,0.0049,0.00067,0.0013,0.0034,93.8,9.79,0.31%,0,4.21,0,0,1,76.0,0,0,0,0,0.0,0.0,0,0.0,0.0,0.0,1
3.5,3.3,0.0,1430.0,1440.0,0.0,730.0,57.0,136.0,0.0,0.0,17.0,0.0,0.0,5.0,0.0,0.0,0.0,3.0,1462.0,1387.0,75.0,0.97,14.0,0.0,0.105,0.009,40.0,38.0,0.0,0.0,20.0,0.0,4.18,3.18,3.92,0.199,0.037,0.007,0.0291,0.0114,0.0146,0.0266,0.002,0.0019,0.0272,0.007,0.0049,0.0022,0.0029,0.0016,0.0013,0.0013,0.0049,0.00059,0.0014,0.0036,92.5,9.71,0.30%,0,4.18,1,0,0,75.0,0,0,0,0,0.0,0.0,0,1.5,0.0,0.0,1
4.0,3.4,0.0,1640.0,700.0,0.0,770.0,68.0,10.0,0.0,0.0,40.0,0.0,0.0,5.2,0.0,0.0,0.0,4.0,1448.0,1380.0,58.0,1.0,16.0,0.0,0.12,0.013,41.0,18.0,0.0,0.0,39.0,0.0,4.16,3.61,2.13,0.249,0.0341,0.0103,0.0203,0.0104,0.0076,0.4095,0.0022,0.0026,0.0252,0.0055,0.0016,0.0017,0.0024,0.0035,0.0029,0.0035,0.0045,0.0013,0.0019,0.0041,93.1,10.0,0.33%,0,4.16,1,0,0,68.0,0,0,0,0,0.0,0.0,0,1.5,0.0,0.0,1
4.1,4.0,0.0,1730.0,760.0,0.0,830.0,76.0,2.0,0.0,0.0,42.0,0.0,0.0,6.0,0.0,0.0,0.0,0.0,1453.0,1366.0,70.0,1.02,17.0,0.0,0.123,0.016,42.0,19.0,0.0,0.0,39.0,0.0,4.16,3.61,2.13,0.274,0.0363,0.0117,0.0316,0.0092,0.0054,0.4095,0.0022,0.0016,0.0241,0.006,0.0014,0.0015,0.0024,0.0037,0.0013,0.0034,0.0045,0.0012,0.002,0.0061,93.1,10.24,0.33%,0,4.16,1,0,0,87.0,1,0,0,0,0.0,0.0,0,1.5,0.0,0.0,1
4.6,4.6,0.0,1940.0,920.0,0.0,950.0,82.0,25.0,2.0,0.0,46.0,0.0,0.0,7.0,0.0,0.0,0.0,5.0,1438.0,1373.0,79.0,1.0,19.0,0.0,0.138,0.017,42.0,20.0,0.0,0.0,38.0,0.0,4.17,3.63,2.08,0.251,0.0345,0.0117,0.0243,0.0089,0.007,0.4095,0.002,0.0019,0.0266,0.0054,0.0016,0.0017,0.0024,0.0036,0.0027,0.0037,0.0045,0.0011,0.0026,0.0063,93.1,10.0,0.34%,0,4.17,1,0,0,65.0,0,0,0,0,0.0,0.0,0,1.5,0.0,0.0,1
7.5,6.8,0.0,3050.0,770.0,0.0,1890.0,135.0,30.0,5.0,0.0,78.0,0.0,0.0,10.2,0.0,0.0,0.0,8.0,1440.0,1371.0,90.0,1.04,30.0,0.0,0.225,0.017,41.0,10.0,1480.0,20.0,29.0,0.0,4.25,3.72,2.05,0.153,0.0398,0.0107,0.0134,0.0135,0.0075,0.0214,0.0018,0.002,0.0196,0.0041,0.0012,0.0017,0.0022,0.0035,0.0023,0.0036,0.0045,0.00058,0.0011,0.0044,93.9,10.4,0.33%,0,4.25,0,0,1,69.0,0,0,0,0,0.0,0.0,0,0.0,0.0,0.0,1
4.4,4.1,0.0,1610.0,690.0,0.0,1790.0,82.0,10.0,0.0,0.0,44.0,0.0,0.0,6.2,0.0,0.0,0.0,6.0,1440.0,1368.0,80.0,1.0,18.0,0.0,0.132,0.014,37.0,16.0,310.0,7.0,41.0,0.0,4.24,3.73,1.98,0.196,0.0396,0.0088,0.0192,0.0163,0.0071,0.0329,0.0021,0.0018,0.0181,0.0042,0.0013,0.0016,0.0022,0.0033,0.0022,0.0033,0.0043,0.00063,0.0014,0.004,93.9,10.0,0.33%,0,4.24,0,0,1,72.0,0,0,0,0,0.0,0.0,0,0.0,0.0,0.0,1
3.5,3.3,0.0,1340.0,1440.0,0.0,820.0,48.0,126.0,1.0,0.0,17.0,0.0,0.0,5.0,0.0,0.0,0.0,3.0,1460.0,1382.0,83.0,0.97,15.0,0.0,0.108,0.011,37.0,38.0,0.0,0.0,23.0,0.0,4.13,3.14,3.87,0.208,0.0415,0.0098,0.0178,0.0092,0.0128,0.0546,0.0019,0.00084,0.0294,0.0078,0.0049,0.0021,0.003,0.0017,0.0014,0.0016,0.0045,0.00061,0.0012,0.0008,92.5,9.71,0.32%,0,4.13,1,0,0,78.0,0,0,0,0,0.0,0.0,0,1.5,0.0,0.0,1
7.0,6.8,0.0,2840.0,520.0,0.0,1690.0,135.0,55.0,0.0,0.0,83.0,0.0,0.0,10.2,0.0,0.0,0.0,8.0,1430.0,1371.0,90.0,1.19,30.0,0.0,0.225,0.019,38.0,7.0,1420.0,19.0,30.0,0.0,4.3,3.77,2.03,0.187,0.0397,0.0115,0.02,0.0131,0.0084,0.0249,0.0019,0.0021,0.0224,0.0036,0.0012,0.0017,0.0025,0.0039,0.0024,0.0037,0.0046,0.00075,0.0044,0.0051,93.8,11.86,0.29%,0,4.3,0,0,1,59.0,0,0,0,0,0.0,0.0,0,0.0,0.0,0.0,1
18.0,16.7,0.0,6560.0,2210.0,0.0,5720.0,316.0,160.0,12.0,0.0,179.0,0.0,0.0,21.0,0.0,0.0,0.0,10.0,1437.0,1369.0,211.0,1.23,52.8,0.0,0.7350000000000001,0.011,42.0,8.0,1640.0,20.0,30.0,0.0,4.26,3.75,1.98,0.16,0.0367,0.0067,0.0158,0.0109,0.0072,0.0208,0.002,0.0016,0.0165,0.003,0.0013,0.0016,0.0021,0.0034,0.0013,0.0034,0.0049,0.00056,0.0021,0.002,93.9,12.33,0.25%,0,4.26,0,0,1,68.0,0,0,0,0,0.0,0.0,0,0.0,0.0,0.0,1
4.8,4.5,0.0,2020.0,750.0,0.0,1800.0,90.0,20.0,6.0,0.0,47.0,0.0,0.0,7.0,0.0,0.0,0.0,0.0,1440.0,1375.0,97.0,0.98,20.0,0.0,0.144,0.013,42.0,16.0,230.0,5.0,38.0,0.0,4.18,3.65,2.03,0.199,0.0355,0.0087,0.0189,0.0103,0.0096,0.0313,0.0022,0.0018,0.0191,0.0053,0.0016,0.0016,0.0022,0.0035,0.0023,0.0037,0.0045,0.00067,0.0013,0.0035,93.9,9.79,0.34%,0,4.18,1,0,0,65.0,0,0,0,0,0.0,0.0,0,1.5,0.0,0.0,1
4.8,4.4,0.0,1710.0,590.0,0.0,1390.0,83.0,12.0,0.0,0.0,50.0,0.0,0.0,6.6,0.0,0.0,0.0,3.0,1442.0,1371.0,117.0,1.04,20.0,0.0,0.144,0.013,36.0,12.0,310.0,6.0,29.0,0.0,4.18,3.65,2.04,0.204,0.0364,0.0103,0.0375999999999999,0.0107,0.0065,0.0347,0.0021,0.0016,0.0181,0.0064,0.0013,0.0016,0.0022,0.0035,0.0014,0.0034,0.0049,0.0009,0.0013,0.0038,93.9,10.42,0.30%,0,4.18,1,0,0,71.0,0,0,0,0,0.0,0.0,0,1.5,0.0,0.0,1
3.6,3.5,0.0,1510.0,630.0,0.0,840.0,62.0,12.0,0.0,0.0,36.0,0.0,0.0,5.3,0.0,0.0,0.0,0.0,1453.0,1370.0,65.0,1.0,15.0,0.0,0.108,0.014,42.0,18.0,0.0,0.0,41.0,0.0,4.12,3.58,2.11,0.221,0.0327,0.0119,0.0256,0.01,0.0054,0.4095,0.0021,0.0016,0.0199,0.0051,0.0016,0.0015,0.0022,0.0032,0.0014,0.0035,0.0044,0.0012,0.0019,0.0037,93.2,10.0,0.33%,0,4.12,1,0,0,83.0,1,0,0,0,0.0,0.0,0,1.5,0.0,0.0,1
3.6,3.5,0.0,1470.0,710.0,0.0,770.0,67.0,19.0,2.0,0.0,35.0,0.0,0.0,5.3,0.0,0.0,0.0,0.0,1455.0,1372.0,75.0,0.97,15.0,0.0,0.108,0.012,41.0,20.0,0.0,0.0,39.0,0.0,4.11,3.56,2.13,0.211,0.0335,0.0104,0.0375,0.0092,0.0075,0.4095,0.0021,0.0016,0.0208,0.0069,0.0014,0.0018,0.0025,0.0037,0.0013,0.0036,0.005,0.0012,0.0014,0.0037,93.2,9.72,0.33%,0,4.11,1,0,0,83.0,1,0,0,0,0.0,0.0,0,1.5,0.0,0.0,1
1.5,1.3,0.0,1410.0,420.0,0.0,1570.0,66.0,8.0,0.0,0.0,0.0,0.0,0.0,2.0,0.0,0.0,0.0,0.0,1460.0,1378.0,62.0,1.0,6.0,0.0,0.03,0.016,40.0,12.0,100.0,3.0,45.0,0.0,4.25,3.71,2.08,0.198,0.0365,0.0108,0.0207,0.0143,0.0082,0.048,0.0021,0.0011,0.0171,0.0054,0.0011,0.0016,0.0024,0.0033,0.0014,0.0061,0.0037,0.00081,0.0013,0.0028,93.8,10.0,0.34%,0,4.25,0,0,1,82.0,1,0,0,0,0.0,0.0,0,0.0,0.0,0.0,1
1.5,1.3,0.0,0.0,0.0,0.0,0.0,0.0,0.0,0.0,0.0,0.0,0.0,0.0,2.0,0.0,0.0,0.0,0.0,1450.0,1381.0,58.0,1.0,6.0,0.0,0.03,0.016,30.0,0.0,0.0,0.0,0.0,0.0,4.24,3.7,2.09,0.198,0.0364,0.0102,0.0205,0.0141,0.008,0.0495,0.0021,0.0012,0.0173,0.0053,0.001,0.0014,0.0025,0.0028,0.0013,0.0061,0.0044,0.00081,0.0014,0.0032,93.8,10.0,0.35%,0,4.24,0,0,1,69.0,0,0,0,0,0.0,0.0,0,0.0,0.0,0.0,1
8.5,8.4,0.0,5500.0,2540.0,0.0,4360.0,265.0,5.0,0.0,0.0,85.0,0.0,0.0,12.5,0.0,0.0,0.0,15.0,1439.0,1368.0,105.0,1.0,36.0,0.0,0.25,0.017,42.0,20.0,600.0,5.0,34.0,0.0,4.21,3.71,1.92,0.191,0.0396,0.0094,0.016,0.0117,0.008,0.0267,0.0019,0.0016,0.0194,0.0034,0.0009,0.0015,0.002,0.0031,0.0026,0.0032,0.0047,0.00099,0.0024,0.0015,94.0,10.0,0.35%,0,4.21,0,0,1,71.0,0,0,0,0,0.0,0.0,0,0.0,0.0,0.0,1
7.5,6.8,0.0,3230.0,530.0,0.0,2240.0,140.0,5.0,0.0,0.0,83.0,0.0,0.0,10.2,0.0,0.0,0.0,10.0,1439.0,1371.0,90.0,1.11,31.0,0.0,0.225,0.02,41.0,7.0,1450.0,19.0,33.0,0.0,4.25,3.73,2.01,0.186,0.038,0.0101,0.017,0.0144,0.008,0.0292,0.0021,0.0018,0.0193,0.004,0.0012,0.0017,0.0021,0.0034,0.0024,0.0036,0.0047,0.00064,0.0015,0.0026,93.9,11.07,0.33%,0,4.25,0,0,1,68.0,0,0,0,0,0.0,0.0,0,0.0,0.0,0.0,1
4.4,4.3,0.0,1610.0,690.0,0.0,1700.0,79.0,10.0,0.0,0.0,43.0,0.0,0.0,6.0,0.0,0.0,0.0,0.0,1460.0,1379.0,95.0,0.98,18.0,0.0,0.129,0.014,37.0,16.0,400.0,9.0,39.0,0.0,4.24,3.71,2.05,0.192,0.0396,0.0088,0.0375999999999999,0.0113,0.0056,0.037,0.002,0.0013,0.0193,0.0056,0.0017,0.0019,0.0021,0.0033,0.0014,0.0036,0.0049,0.00068,0.0012,0.0023,93.8,9.77,0.34%,0,4.24,0,0,1,81.0,1,0,0,0,0.0,0.0,0,0.0,0.0,0.0,1
4.1,3.9,0.0,1720.0,800.0,0.0,670.0,72.0,37.0,0.0,0.0,45.0,0.0,0.0,6.0,0.0,0.0,0.0,4.0,1450.0,1374.0,106.0,1.1,16.0,0.0,0.12,0.02,42.0,20.0,0.0,0.0,39.0,0.0,4.1,3.55,2.15,0.243,0.0338,0.0115,0.0262,0.0092,0.0056,0.4095,0.0022,0.0018,0.0226,0.0061,0.0013,0.0015,0.0024,0.0037,0.0021,0.0034,0.0048,0.0012,0.0018,0.0033,93.2,10.98,0.31%,0,4.1,1,0,0,76.0,0,0,0,0,0.0,0.0,0,1.5,0.0,0.0,1
5.2,3.2,0.0,1910.0,2080.0,0.0,1210.0,65.0,176.0,12.0,0.0,26.0,0.0,0.0,5.0,0.0,0.0,0.0,0.0,1462.0,1378.0,76.0,1.0,21.0,0.0,0.156,0.01,37.0,38.0,0.0,0.0,23.0,0.0,4.17,3.18,3.88,0.2,0.0394,0.0074,0.0177,0.0084,0.0122,0.0673,0.002,0.0011,0.0313,0.007,0.0049,0.002,0.0032,0.0014,0.0015,0.0015,0.0042,0.00057,0.001,0.0036,92.5,10.0,0.33%,0,4.17,1,0,0,84.0,1,0,0,0,0.0,0.0,0,1.5,0.0,0.0,1
4.4,4.3,0.0,1720.0,700.0,0.0,2100.0,84.0,0.0,0.0,0.0,45.0,0.0,0.0,6.3,0.0,0.0,0.0,5.0,1434.0,1376.0,89.0,1.02,18.0,0.0,0.132,0.016,36.0,15.0,280.0,6.0,44.0,0.0,4.23,3.71,1.99,0.194,0.0397,0.0101,0.0195,0.0128,0.0052,0.0446,0.0021,0.0013,0.0187,0.0038,0.001,0.0015,0.0023,0.0035,0.0021,0.003,0.0049,0.00072,0.0012,0.0041,93.9,10.23,0.31%,0,4.23,0,0,1,58.0,0,0,0,0,0.0,0.0,0,0.0,0.0,0.0,1
3.7,3.5,0.0,1560.0,760.0,0.0,650.0,78.0,19.0,1.0,0.0,38.0,0.0,0.0,5.2,0.0,0.0,0.0,0.0,1437.0,1373.0,65.0,1.03,15.0,0.0,0.111,0.014,42.0,21.0,0.0,0.0,37.0,0.0,4.17,3.63,2.09,0.241,0.031,0.0113,0.0163,0.0109,0.0062,0.4095,0.0023,0.0014,0.0229,0.0039,0.0016,0.0016,0.0027,0.0034,0.0012,0.0037,0.0045,0.0007,0.0012,0.0036,93.2,10.27,0.31%,0,4.17,1,0,0,64.0,0,0,0,0,0.0,0.0,0,1.5,0.0,0.0,1
4.8,4.55,0.0,2010.0,720.0,0.0,1790.0,93.0,36.0,8.0,0.0,49.0,0.0,0.0,7.0,0.0,0.0,0.0,0.0,1440.0,1376.0,111.0,1.02,20.0,0.0,0.144,0.013,42.0,15.0,280.0,6.0,37.0,0.0,4.16,3.63,2.04,0.182,0.0374,0.0107,0.0326,0.0109,0.0077,0.0452,0.0021,0.0015,0.0176,0.0032,0.001,0.0015,0.0026,0.0035,0.0014,0.0034,0.0045,0.00061,0.0011,0.0038,93.9,10.21,0.31%,0,4.16,1,0,0,64.0,0,0,0,0,0.0,0.0,0,1.5,0.0,0.0,1
3.9,3.5,0.0,1640.0,920.0,0.0,630.0,69.0,28.0,0.0,0.0,37.0,0.0,0.0,5.4,0.0,0.0,0.0,0.0,1445.0,1364.0,76.0,0.95,16.0,0.0,0.117,0.013,42.0,24.0,0.0,0.0,34.0,0.0,4.18,3.62,2.16,0.208,0.036,0.0097,0.019,0.0107,0.0068,0.4095,0.0023,0.0018,0.0238,0.0043,0.0023,0.0019,0.0027,0.0039,0.0014,0.0036,0.0048,0.0006,0.0013,0.0034,93.1,9.49,0.36%,0,4.18,1,0,0,81.0,1,0,0,0,0.0,0.0,0,1.5,0.0,0.0,1
3.8,3.4,0.0,3390.0,1260.0,0.0,2990.0,171.0,40.0,10.0,0.0,40.0,0.0,0.0,5.1,0.0,0.0,0.0,10.0,1432.0,1375.0,82.0,1.05,16.0,0.0,0.114,0.016,40.0,15.0,580.0,7.0,38.0,0.0,4.28,3.75,2.05,0.179,0.0385,0.0089,0.0177,0.0105,0.0089,0.0494,0.0019,0.0015,0.0176,0.0033,0.0012,0.0017,0.0024,0.0035,0.0026,0.0031,0.0044,0.00062,0.0025,0.0033,93.8,10.53,0.32%,0,4.28,0,0,1,57.0,0,0,0,0,0.0,0.0,0,0.0,0.0,0.0,1
4.0,3.4,0.0,3180.0,480.0,0.0,1730.0,135.0,55.0,6.0,0.0,79.0,0.0,0.0,10.2,0.0,0.0,0.0,10.0,1430.0,1374.0,67.0,1.3200000000000005,30.0,0.0,0.225,0.014,42.0,6.0,1610.0,21.0,23.0,0.0,4.25,3.73,2.02,0.164,0.0388,0.0092,0.0158,0.0097,0.0097,0.0184,0.0018,0.0017,0.0172,0.0039,0.0012,0.0019,0.0021,0.0036,0.0024,0.0037,0.0044,0.0007,0.0051,0.0025,93.9,13.32,0.17%,0,4.25,0,0,1,56.0,0,0,0,0,0.0,0.0,0,0.0,0.0,0.0,1
5.2,4.7,0.0,2270.0,640.0,0.0,1960.0,95.0,30.0,11.0,0.0,55.0,0.0,0.0,7.0,0.0,0.0,0.0,0.0,1438.0,1374.0,98.0,1.06,20.0,0.0,0.15,0.019,44.0,12.0,330.0,6.0,38.0,0.0,4.17,3.64,2.04,0.166,0.0376,0.0111,0.016,0.0099,0.0087,0.0487,0.002,0.001,0.0167,0.0033,0.0017,0.0017,0.0018,0.0032,0.0012,0.0038,0.0046,0.00071,0.0012,0.0045,93.9,10.58,0.34%,0,4.17,1,0,0,64.0,0,0,0,0,0.0,0.0,0,1.5,0.0,0.0,1
6.1,6.0,0.0,2430.0,1070.0,0.0,1370.0,106.0,18.0,0.0,0.0,63.0,0.0,0.0,8.8,0.0,0.0,0.0,6.0,1448.0,1376.0,111.0,1.03,24.0,0.0,0.18,0.015,42.0,18.0,0.0,0.0,40.0,0.0,4.19,3.65,2.08,0.234,0.0341,0.0108,0.0216,0.0094,0.0062,0.4095,0.0023,0.00065,0.0211,0.004,0.0019,0.0016,0.0023,0.0039,0.0019,0.0036,0.0045,0.0011,0.0017,0.0052,93.3,10.33,0.33%,0,4.19,1,0,0,72.0,0,0,0,0,0.0,0.0,0,1.5,0.0,0.0,1
3.6,3.3,0.0,1560.0,1440.0,0.0,600.0,55.0,135.0,0.0,0.0,18.0,0.0,0.0,5.0,0.0,0.0,0.0,0.0,1455.0,1385.0,70.0,1.0,15.0,0.0,0.108,0.012,43.0,38.0,0.0,0.0,17.0,0.0,4.16,3.17,3.87,0.156,0.036,0.0082,0.0138,0.0077,0.0166,0.0545,0.0019,0.00029,0.0214,0.0045,0.0049,0.0019,0.0028,0.0013,0.0012,0.0014,0.0037,0.00064,0.0008,0.0012,92.6,10.0,0.30%,0,4.16,1,0,0,70.0,0,0,0,0,0.0,0.0,0,1.5,0.0,0.0,1
7.5,6.6,0.0,3160.0,380.0,0.0,1470.0,135.0,40.0,8.0,0.0,77.0,0.0,0.0,10.0,0.0,0.0,0.0,8.0,1432.0,1371.0,84.0,1.03,30.0,0.0,0.225,0.018,42.0,5.0,1490.0,20.0,20.0,0.0,4.22,3.7,2.0,0.156,0.0381,0.0096,0.0142,0.0083,0.0088,0.012,0.0018,0.0011,0.0169,0.0041,0.001,0.0014,0.002,0.0031,0.0023,0.0029,0.0042,0.00066,0.0011,0.0035,94.0,10.27,0.33%,0,4.22,0,0,1,61.0,0,0,0,0,0.0,0.0,0,0.0,0.0,0.0,1
4.0,3.4,0.0,2540.0,250.0,0.0,2030.0,110.0,15.0,2.0,0.0,43.0,0.0,0.0,5.0,0.0,0.0,0.0,5.0,1430.0,1374.0,71.0,1.08,16.0,0.0,0.12,0.014,42.0,4.0,1180.0,20.0,34.0,0.0,4.27,3.74,2.03,0.158,0.0363,0.0112,0.0149,0.0123,0.0074,0.0193,0.0018,0.00098,0.0166,0.0037,0.001,0.0014,0.0019,0.0028,0.0018,0.0032,0.0045,0.00066,0.003,0.0036,93.9,10.75,0.30%,0,4.27,0,0,1,56.0,0,0,0,0,0.0,0.0,0,0.0,0.0,0.0,1
4.5,3.3,0.0,1720.0,990.0,0.0,1690.0,84.0,22.0,7.0,0.0,49.0,0.0,0.0,5.0,0.0,0.0,0.0,2.0,1450.0,1367.0,62.0,1.09,18.0,0.0,0.135,0.018,41.0,21.0,100.0,2.0,36.0,0.0,4.25,3.73,2.01,0.171,0.0394,0.0096,0.0155,0.0094,0.007,0.0223,0.0019,0.001,0.0158,0.0035,0.0012,0.0015,0.0018,0.004,0.0013,0.0032,0.0048,0.00067,0.0011,0.0024,93.9,10.89,0.33%,0,4.25,0,0,1,83.0,1,0,0,0,0.0,0.0,0,0.0,0.0,0.0,1
4.4,4.2,0.0,1600.0,490.0,0.0,1410.0,65.0,7.0,0.0,0.0,45.0,0.0,0.0,6.3,0.0,0.0,0.0,9.0,1438.0,1371.0,85.0,1.02,18.0,0.0,0.132,0.014,36.0,11.0,300.0,7.0,32.0,0.0,4.26,3.75,1.95,0.163,0.0398,0.0093,0.0168,0.0093,0.0079,0.0325,0.0021,0.00063,0.0182,0.0041,0.0014,0.0017,0.0019,0.0036,0.0024,0.0033,0.0049,0.00084,0.0011,0.0026,93.9,10.23,0.30%,0,4.26,0,0,1,67.0,0,0,0,0,0.0,0.0,0,0.0,0.0,0.0,1
5.0,4.5,0.0,2000.0,1010.0,0.0,1210.0,80.0,63.0,0.0,0.0,53.0,0.0,0.0,6.9,0.0,0.0,0.0,0.0,1446.0,1370.0,110.0,1.06,20.0,0.0,0.15,0.015,40.0,20.0,0.0,0.0,36.0,0.0,4.19,3.54,2.53,0.219,0.0398,0.0103,0.0182,0.0099,0.0066,0.356,0.0022,0.0024,0.0197,0.0048,0.0025,0.0016,0.0023,0.0036,0.0013,0.0033,0.0049,0.00096,0.0018,0.0055,93.2,10.6,0.34%,0,4.19,1,0,0,76.0,0,0,0,0,0.0,0.0,0,1.5,0.0,0.0,1
5.0,4.7,0.0,2130.0,680.0,0.0,1960.0,94.0,12.0,0.0,0.0,53.0,0.0,0.0,7.0,0.0,0.0,0.0,4.0,1433.0,1374.0,98.0,1.06,20.0,0.0,0.15,0.015,42.0,13.0,330.0,6.0,38.0,0.0,4.15,3.64,1.94,0.174,0.0405,0.01,0.0167,0.0093,0.0078,0.038,0.002,0.0018,0.0261,0.0042,0.0013,0.0016,0.002,0.0032,0.0013,0.0031,0.0051,0.00056,0.0011,0.0036,94.0,10.6,0.31%,0,4.15,1,0,0,59.0,0,0,0,0,0.0,0.0,0,1.5,0.0,0.0,1
4.1,4.1,0.0,1790.0,820.0,0.0,890.0,70.0,23.0,0.0,0.0,42.0,0.0,0.0,6.0,0.0,0.0,0.0,0.0,1446.0,1371.0,76.0,1.02,17.0,0.0,0.123,0.018,42.0,19.0,0.0,0.0,39.0,0.0,4.15,3.6,2.13,0.252,0.0353,0.0104,0.0235,0.0103,0.0074,0.4095,0.0023,0.0033,0.0278,0.0041,0.0021,0.0017,0.0025,0.0037,0.0012,0.0034,0.0049,0.00099,0.0026,0.007,93.1,10.24,0.34%,0,4.15,1,0,0,75.0,0,0,0,0,0.0,0.0,0,1.5,0.0,0.0,1
7.5,6.8,0.0,6020.0,1040.0,0.0,5720.0,268.0,100.0,13.0,0.0,80.0,0.0,0.0,11.0,0.0,0.0,0.0,15.0,1432.0,1370.0,90.0,1.07,30.0,0.0,0.225,0.016,38.0,7.0,1640.0,15.0,40.0,0.0,4.24,3.73,1.97,0.17,0.0378,0.0111,0.0163,0.0097,0.0071,0.0194,0.0019,0.0019,0.016,0.0032,0.0011,0.0014,0.0021,0.003,0.002,0.0033,0.0031,0.0008,0.0021,0.007,93.9,10.67,0.26%,0,4.24,0,0,1,62.0,0,0,0,0,0.0,0.0,0,0.0,0.0,0.0,1
4.4,4.35,0.0,1720.0,800.0,0.0,1570.0,84.0,22.0,0.0,0.0,44.0,0.0,0.0,6.5,0.0,0.0,0.0,0.0,1451.0,1373.0,74.0,1.0,18.0,0.0,0.132,0.014,39.0,18.0,310.0,7.0,36.0,0.0,4.24,3.71,2.03,0.194,0.0364,0.0092,0.031,0.0127,0.0077,0.0309,0.0021,0.003,0.0245,0.0037,0.0012,0.0018,0.0019,0.0029,0.0012,0.0036,0.0049,0.00048,0.0015,0.0047,93.8,10.0,0.33%,0,4.24,0,0,1,78.0,0,0,0,0,0.0,0.0,0,0.0,0.0,0.0,1
4.1,4.0,0.0,1720.0,680.0,0.0,1700.0,77.0,15.0,0.0,0.0,41.0,0.0,0.0,6.0,0.0,0.0,0.0,4.0,1439.0,1366.0,90.0,1.0,16.0,0.0,0.12,0.014,42.0,17.0,0.0,0.0,41.0,0.0,4.2,3.66,2.09,0.186,0.0381,0.0103,0.0208,0.0096,0.0093,0.0379,0.002,0.003,0.0234,0.0037,0.0011,0.0015,0.0021,0.0031,0.0024,0.0032,0.0049,0.0006,0.0012,0.0074,93.8,10.0,0.32%,0,4.2,0,0,1,73.0,0,0,0,0,0.0,0.0,0,0.0,0.0,0.0,1
3.8,3.4,0.0,1590.0,520.0,0.0,1470.0,73.0,3.0,6.0,0.0,40.0,0.0,0.0,5.1,0.0,0.0,0.0,4.0,1438.0,1369.0,73.0,1.05,16.0,0.0,0.114,0.013,42.0,14.0,220.0,6.0,39.0,0.0,4.23,3.72,1.98,0.176,0.0375,0.0119,0.0162,0.0092,0.0077,0.0271,0.0018,0.0016,0.0181,0.0039,0.0011,0.0017,0.0021,0.0033,0.0021,0.0032,0.0048,0.00069,0.0016,0.0072,93.9,10.53,0.28%,0,4.23,0,0,1,69.0,0,0,0,0,0.0,0.0,0,0.0,0.0,0.0,1
18.0,16.7,0.0,6560.0,2180.0,0.0,5720.0,316.0,145.0,28.0,0.0,179.0,0.0,0.0,21.0,0.0,0.0,0.0,0.0,1437.0,1364.0,135.0,1.22,52.8,0.0,0.69,0.016,42.0,9.0,1640.0,18.0,30.0,0.0,4.31,3.78,2.05,0.188,0.0375,0.0076,0.0207,0.0107,0.0086,0.0311,0.0022,0.0019,0.0164,0.0034,0.0015,0.0018,0.0025,0.0034,0.0013,0.0038,0.0045,0.00086,0.002,0.0049,93.8,12.17,0.30%,0,4.31,0,1,0,73.0,0,0,0,0,0.0,0.0,0,0.0,0.0,0.0,1
4.0,3.4,0.0,2130.0,720.0,0.0,1840.0,95.0,40.0,10.0,0.0,45.0,0.0,0.0,5.5,0.0,0.0,0.0,0.0,1440.0,1375.0,80.0,1.13,16.0,0.0,0.12,0.02,43.0,14.0,310.0,6.0,37.0,0.0,4.28,3.75,2.03,0.19,0.0395,0.009,0.0019,0.0102,0.0077,0.0333,0.0022,0.0015,0.0154,0.0034,0.0017,0.0018,0.0022,0.0036,0.0012,0.0041,0.0045,0.00062,0.0015,0.0036,93.9,11.25,0.34%,0,4.28,0,0,1,65.0,0,0,0,0,0.0,0.0,0,0.0,0.0,0.0,1
7.8,7.9,0.0,3460.0,1030.0,0.0,2000.0,130.0,40.0,6.0,0.0,85.0,0.0,0.0,12.0,0.0,0.0,0.0,10.0,1429.0,1366.0,87.0,1.09,32.0,0.0,0.234,0.016,43.0,13.0,1200.0,15.0,29.0,0.0,4.19,3.66,2.04,0.18,0.0381,0.0094,0.0166,0.0099,0.0113,0.0162,0.002,0.0018,0.0183,0.0034,0.0008,0.0012,0.0024,0.0032,0.0026,0.0031,0.0047,0.00064,0.0015,0.0074,94.0,10.9,0.33%,0,4.19,1,0,0,63.0,0,0,0,0,0.0,0.0,0,1.5,0.0,0.0,1
4.6,4.1,0.0,1930.0,1090.0,0.0,1070.0,78.0,23.0,0.0,0.0,48.0,0.0,0.0,6.1,0.0,0.0,0.0,0.0,1445.0,1360.0,84.0,1.04,18.0,0.0,0.135,0.018,42.0,24.0,0.0,0.0,34.0,0.0,4.11,3.57,2.11,0.26,0.0338,0.0103,0.0242,0.0101,0.0053,0.4095,0.0022,0.0016,0.0261,0.0047,0.0018,0.0013,0.0021,0.0029,0.0011,0.0034,0.0047,0.00097,0.006,0.007,93.1,10.43,0.32%,0,4.11,1,0,0,85.0,1,0,0,0,0.0,0.0,0,1.5,0.0,0.0,1
4.4,4.35,0.0,1840.0,820.0,0.0,1470.0,75.0,5.0,0.0,0.0,43.0,0.0,0.0,6.6,0.0,0.0,0.0,0.0,1455.0,1368.0,80.0,0.98,18.0,0.0,0.132,0.014,42.0,19.0,270.0,6.0,33.0,0.0,4.22,3.69,2.05,0.182,0.0392,0.0093,0.019,0.0099,0.0054,0.0469,0.002,0.0019,0.0233,0.004,0.0013,0.0015,0.002,0.0033,0.0013,0.0035,0.0047,0.00069,0.0017,0.0074,93.8,9.77,0.34%,0,4.22,0,0,1,87.0,1,0,0,0,0.0,0.0,0,0.0,0.0,0.0,1
4.0,3.3,0.0,1700.0,620.0,0.0,1480.0,77.0,19.0,0.0,0.0,41.0,0.0,0.0,5.1,0.0,0.0,0.0,4.0,1438.0,1368.0,84.0,1.03,16.0,0.0,0.12,0.013,43.0,16.0,200.0,5.0,37.0,0.0,4.24,3.71,2.03,0.169,0.0392,0.0099,0.0166,0.0123,0.0089,0.0357,0.002,0.0014,0.0209,0.0046,0.0011,0.0017,0.0022,0.0033,0.0023,0.0033,0.0041,0.00069,0.0016,0.0061,93.9,10.25,0.32%,0,4.24,0,0,1,70.0,0,0,0,0,0.0,0.0,0,0.0,0.0,0.0,1
3.9,3.5,0.0,1600.0,730.0,0.0,760.0,66.0,26.0,0.0,0.0,37.0,0.0,0.0,5.2,0.0,0.0,0.0,0.0,1438.0,1366.0,60.0,0.95,15.0,0.0,0.108,0.015,42.0,19.0,0.0,0.0,39.0,0.0,4.14,3.59,2.12,0.24,0.0337,0.0105,0.0176,0.0115,0.0064,0.4095,0.002,0.0014,0.0228,0.0055,0.0013,0.0014,0.0023,0.0032,0.0012,0.0033,0.0047,0.0011,0.0032,0.0074,93.1,9.49,0.35%,0,4.14,1,0,0,72.0,0,0,0,0,0.0,0.0,0,1.5,0.0,0.0,1
3.9,3.4,0.0,1610.0,560.0,0.0,1410.0,81.0,22.0,9.0,0.0,39.0,0.0,0.0,5.1,0.0,0.0,0.0,4.0,1440.0,1372.0,75.0,1.0,16.0,0.0,0.114,0.014,41.0,14.0,320.0,8.0,36.0,0.0,4.26,3.73,2.03,0.149,0.0392,0.0109,0.0152,0.0089,0.0089,0.0164,0.0056,0.0016,0.0203,0.0036,0.0012,0.0014,0.0019,0.0033,0.0017,0.0036,0.0045,0.00063,0.0021,0.0069,93.9,10.0,0.33%,0,4.26,0,0,1,68.0,0,0,0,0,0.0,0.0,0,0.0,0.0,0.0,1
4.0,4.0,0.0,1640.0,770.0,0.0,670.0,70.0,34.0,0.0,0.0,40.0,0.0,0.0,6.0,0.0,0.0,0.0,0.0,1437.0,1371.0,86.0,1.0,16.0,0.0,0.123,0.018,42.0,20.0,0.0,0.0,38.0,0.0,4.13,3.6,2.05,0.25,0.034,0.0102,0.0175,0.0102,0.0082,0.4095,0.0021,0.0016,0.0265,0.0044,0.0012,0.0013,0.0024,0.003,0.0012,0.0034,0.0045,0.00082,0.0037,0.007,93.1,10.0,0.36%,0,4.13,1,0,0,66.0,0,0,0,0,0.0,0.0,0,1.5,0.0,0.0,1
4.4,4.35,0.0,1820.0,530.0,0.0,1640.0,80.0,15.0,0.0,0.0,44.0,0.0,0.0,6.5,0.0,0.0,0.0,0.0,1454.0,1380.0,90.0,1.0,18.0,0.0,0.132,0.014,41.0,12.0,410.0,9.0,37.0,0.0,4.17,3.65,2.01,0.168,0.0361,0.0087,0.0193,0.0101,0.0056,0.041,0.0019,0.0014,0.02,0.0036,0.0009,0.0014,0.002,0.003,0.0013,0.0034,0.0049,0.00065,0.0016,0.0066,93.8,10.0,0.33%,0,4.17,1,0,0,74.0,0,0,0,0,0.0,0.0,0,1.5,0.0,0.0,1
3.8,3.4,0.0,4230.0,1240.0,0.0,3660.0,167.0,30.0,21.0,0.0,40.0,0.0,0.0,5.1,0.0,0.0,0.0,0.0,1428.0,1374.0,71.0,1.05,15.0,0.0,0.115,0.013,42.0,12.0,870.0,9.0,37.0,0.0,4.25,3.74,1.96,0.17,0.0406,0.0088,0.0157,0.0088,0.0097,0.0249,0.0019,0.0021,0.0226,0.0031,0.0009,0.0015,0.0022,0.0034,0.002,0.0034,0.0046,0.0007,0.003,0.0036,93.9,10.53,0.32%,0,4.25,0,0,1,54.0,0,0,0,0,0.0,0.0,0,0.0,0.0,0.0,1
18.0,16.7,0.0,6560.0,4110.0,0.0,5720.0,316.0,95.0,0.0,0.0,179.0,0.0,0.0,21.0,0.0,0.0,0.0,20.0,1437.0,1368.0,210.0,1.22,52.8,0.0,0.7350000000000001,0.015,42.0,16.0,1640.0,9.0,31.0,0.0,4.26,3.75,1.97,0.197,0.0387,0.0077,0.0219,0.0105,0.007,0.0319,0.0021,0.0027,0.0257,0.0035,0.0012,0.0016,0.0027,0.0031,0.0022,0.0035,0.0051,0.00097,0.0018,0.0053,93.9,12.19,0.27%,0,4.26,0,0,1,69.0,0,0,0,0,0.0,0.0,0,0.0,0.0,0.0,1
3.8,3.4,0.0,3520.0,1610.0,0.0,1770.0,145.0,45.0,0.0,0.0,40.0,0.0,0.0,5.1,0.0,0.0,0.0,0.0,1432.0,1373.0,72.0,1.05,16.0,0.0,0.115,0.019,45.0,20.0,620.0,8.0,27.0,0.0,4.26,3.74,2.01,0.182,0.0398,0.0092,0.0179,0.0119,0.0094,0.0379,0.0019,0.0012,0.0168,0.0031,0.001,0.0016,0.0024,0.0035,0.0026,0.0035,0.0048,0.00091,0.0021,0.0036,93.8,10.53,0.35%,0,4.26,0,0,1,59.0,0,0,0,0,0.0,0.0,0,0.0,0.0,0.0,1
4.2,3.3,0.0,1770.0,0.0,0.0,710.0,158.0,165.0,0.0,0.0,21.0,0.0,0.0,6.0,0.0,0.0,0.0,0.0,1465.0,1371.0,90.0,1.0,17.0,0.0,0.126,0.019,42.0,0.0,1640.0,28.0,17.0,0.0,4.14,3.14,3.92,0.16,0.039,0.007,0.016,0.008,0.0134,0.0257,0.002,0.0013,0.0303,0.0058,0.0049,0.0017,0.0027,0.0010999999999999,0.0011,0.0014,0.0048,0.00047,0.0011,0.0036,92.5,10.0,0.41%,0,4.14,1,0,0,94.0,1,0,0,0,0.0,0.0,0,1.5,0.0,0.0,1
4.0,3.9,0.0,1680.0,1000.0,0.0,810.0,68.0,18.0,0.0,0.0,42.0,0.0,0.0,6.0,0.0,0.0,0.0,0.0,1453.0,1368.0,106.0,1.05,20.0,0.0,0.12,0.018,42.0,25.0,0.0,0.0,33.0,0.0,4.15,3.59,2.16,0.21,0.0333,0.0105,0.0208,0.01,0.007,0.4095,0.0023,0.0021,0.0234,0.0043,0.0018,0.0015,0.0022,0.0032,0.0012,0.0035,0.0048,0.00083,0.0026,0.0074,93.1,10.5,0.35%,0,4.15,1,0,0,85.0,1,0,0,0,0.0,0.0,0,1.5,0.0,0.0,1
6.0,5.9,0.0,2520.0,1510.0,0.0,1220.0,100.0,26.0,4.0,0.0,63.0,0.0,0.0,8.8,0.0,0.0,0.0,6.0,1463.0,1372.0,160.0,1.05,24.0,0.0,0.18,0.017,42.0,25.0,0.0,0.0,33.0,0.0,4.17,3.63,2.1,0.203,0.033,0.0093,0.019,0.0099,0.0099,0.4095,0.0022,0.0017,0.021,0.0041,0.0012,0.0015,0.0022,0.0033,0.0024,0.0034,0.0049,0.00091,0.0019,0.0055,93.3,10.5,0.31%,0,4.17,1,0,0,91.0,1,0,0,0,0.0,0.0,0,1.5,0.0,0.0,1
4.8,4.5,0.0,2020.0,810.0,0.0,1770.0,90.0,43.0,0.0,0.0,50.0,0.0,0.0,7.2,0.0,0.0,0.0,0.0,1455.0,1360.0,101.0,1.04,20.0,0.0,0.144,0.015,42.0,21.0,0.0,0.0,37.0,0.0,4.19,3.65,2.07,0.184,0.0399,0.0093,0.0192,0.01,0.0071,0.0284,0.0023,0.0016,0.0195,0.0041,0.0011,0.0016,0.0021,0.003,0.0014,0.0035,0.0048,0.00068,0.0015,0.0036,93.9,10.42,0.32%,0,4.19,1,0,0,95.0,1,0,0,0,0.0,0.0,0,1.5,0.0,0.0,1
3.8,3.3,0.0,0.0,0.0,0.0,0.0,2.0,0.0,0.0,0.0,43.0,0.0,0.0,5.1,0.0,0.0,0.0,0.0,1440.0,1368.0,72.0,1.13,16.0,0.0,0.114,0.014,30.0,0.0,0.0,0.0,0.0,0.0,4.24,3.72,2.0,0.182,0.0381,0.0093,0.0182,0.0122,0.0065,0.0376,0.002,0.0013,0.0173,0.0031,0.0015,0.0019,0.0022,0.0034,0.0023,0.0039,0.0046,0.00096,0.0018,0.0074,93.9,11.32,0.29%,0,4.24,0,0,1,72.0,0,0,0,0,0.0,0.0,0,0.0,0.0,0.0,1
7.0,6.8,0.0,3460.0,1340.0,0.0,1520.0,140.0,38.0,12.0,0.0,86.0,0.0,0.0,10.6,0.0,0.0,0.0,5.0,1432.0,1375.0,90.0,1.23,32.0,0.0,0.24,0.019,43.0,17.0,950.0,12.0,24.0,0.0,4.27,3.74,2.03,0.2,0.0396,0.0101,0.0177,0.0118,0.0068,0.0208,0.0017,0.0023,0.0205,0.0036,0.0011,0.0016,0.0025,0.0035,0.0014,0.004,0.0042,0.00072,0.0024,0.0049,93.8,12.29,0.29%,0,4.27,0,0,1,57.0,0,0,0,0,0.0,0.0,0,0.0,0.0,0.0,1
4.6,4.3,0.0,1830.0,980.0,0.0,1350.0,84.0,16.0,8.0,0.0,43.0,0.0,0.0,6.3,0.0,0.0,0.0,4.0,1441.0,1369.0,130.0,0.93,18.0,0.0,0.132,0.013,40.0,21.0,220.0,5.0,34.0,0.0,4.19,3.67,2.01,0.188,0.0397,0.0088,0.02,0.0106,0.0091,0.0279,0.002,0.0017,0.0195,0.0044,0.0011,0.0018,0.0021,0.0038,0.0022,0.003,0.0043,0.00093,0.0013,0.0048,93.9,9.35,0.32%,0,4.19,1,0,0,72.0,0,0,0,0,0.0,0.0,0,1.5,0.0,0.0,1
4.0,4.0,0.0,1730.0,870.0,0.0,870.0,68.0,14.0,4.0,0.0,42.0,0.0,0.0,6.0,0.0,0.0,0.0,4.0,1438.0,1368.0,110.0,1.05,16.0,0.0,0.12,0.017,42.0,21.0,0.0,0.0,37.0,0.0,4.14,3.6,2.1,0.255,0.036,0.0108,0.0157,0.0113,0.0076,0.4095,0.0023,0.0014,0.0218,0.004,0.0011,0.0013,0.0021,0.0033,0.002,0.0034,0.0048,0.00091,0.0012,0.0064,93.2,10.5,0.30%,0,4.14,1,0,0,70.0,0,0,0,0,0.0,0.0,0,1.5,0.0,0.0,1
5.0,4.6,0.0,2120.0,830.0,0.0,1850.0,90.0,25.0,3.0,0.0,55.0,0.0,0.0,7.0,0.0,0.0,0.0,0.0,1445.0,1372.0,120.0,1.1,20.0,0.0,0.15,0.019,42.0,17.0,0.0,0.0,37.0,0.0,4.2,3.67,2.03,0.188,0.0393,0.0108,0.0196,0.013,0.0076,0.0175,0.0019,0.0013,0.0146,0.0034,0.0012,0.0016,0.0021,0.0032,0.0014,0.0035,0.0049,0.00068,0.0033,0.0048,93.9,11.0,0.32%,0,4.2,0,0,1,73.0,0,0,0,0,0.0,0.0,0,0.0,0.0,0.0,1
3.6,3.4,0.0,1520.0,1460.0,0.0,620.0,52.0,123.0,0.0,0.0,19.0,0.0,0.0,5.1,0.0,0.0,0.0,0.0,1461.0,1376.0,78.0,1.06,15.0,0.0,0.108,0.019,42.0,38.0,0.0,0.0,17.0,0.0,4.14,3.15,3.88,0.199,0.0401,0.0091,0.0177,0.0073,0.0114,0.0227,0.0018,0.0011,0.0239,0.0056,0.0049,0.0018,0.0028,0.0012,0.0012,0.0014,0.0036,0.00052,0.0012,0.0036,92.6,10.56,0.36%,0,4.14,1,0,0,85.0,1,0,0,0,0.0,0.0,0,1.5,0.0,0.0,1
3.8,3.7,0.0,1610.0,720.0,0.0,1470.0,69.0,19.0,4.0,0.0,38.0,0.0,0.0,5.5,0.0,0.0,0.0,0.0,1451.0,1366.0,62.0,1.0,16.0,0.0,0.114,0.015,42.0,19.0,0.0,0.0,39.0,0.0,4.17,3.62,2.12,0.234,0.0336,0.0118,0.0179,0.0098,0.0069,0.4095,0.0024,0.002,0.0198,0.0038,0.0022,0.0013,0.0023,0.0032,0.0011,0.0035,0.0049,0.0006,0.0025,0.0074,93.1,10.0,0.32%,0,4.17,1,0,0,85.0,1,0,0,0,0.0,0.0,0,1.5,0.0,0.0,1
4.4,4.3,0.0,1660.0,1100.0,0.0,1640.0,75.0,2.0,0.0,0.0,44.0,0.0,0.0,6.3,0.0,0.0,0.0,4.0,1440.0,1371.0,120.0,1.0,18.0,0.0,0.132,0.016,38.0,25.0,0.0,0.0,37.0,0.0,4.21,3.69,2.02,0.192,0.0398,0.0099,0.0176,0.0108,0.0078,0.0306,0.002,0.0014,0.0169,0.004,0.0011,0.0015,0.0021,0.0034,0.0026,0.0036,0.0049,0.00069,0.0014,0.0049,93.9,10.0,0.33%,0,4.21,0,0,1,69.0,0,0,0,0,0.0,0.0,0,0.0,0.0,0.0,1
5.1,3.4,0.0,2740.0,930.0,0.0,1260.0,110.0,40.0,0.0,0.0,56.0,0.0,0.0,5.1,0.0,0.0,0.0,5.0,1436.0,1373.0,72.0,1.1,21.0,0.0,0.153,0.018,46.0,16.0,540.0,9.0,30.0,0.0,4.23,3.72,1.97,0.199,0.0403,0.0087,0.0179,0.0157,0.0076,0.0305,0.0021,0.0048,0.0216,0.0032,0.0012,0.0017,0.0025,0.0045,0.002,0.0034,0.0045,0.0011,0.0013,0.0074,93.9,10.98,0.34%,0,4.23,0,0,1,63.0,0,0,0,0,0.0,0.0,0,0.0,0.0,0.0,1
3.9,3.3,0.0,1640.0,970.0,0.0,1060.0,81.0,10.0,7.0,0.0,40.0,0.0,0.0,5.1,0.0,0.0,0.0,4.0,1443.0,1375.0,75.0,1.03,16.0,0.0,0.114,0.015,42.0,25.0,0.0,0.0,33.0,0.0,4.25,3.74,1.97,0.197,0.0384,0.0108,0.019,0.0115,0.009,0.0395,0.002,0.0015,0.0174,0.0037,0.001,0.0013,0.0019,0.003,0.0027,0.0032,0.0042,0.00073,0.0034,0.0048,93.9,10.26,0.29%,0,4.25,0,0,1,68.0,0,0,0,0,0.0,0.0,0,0.0,0.0,0.0,1
4.4,4.3,0.0,1630.0,730.0,0.0,1590.0,80.0,29.0,5.0,0.0,43.0,0.0,0.0,6.3,0.0,0.0,0.0,4.0,1441.0,1372.0,115.0,0.98,18.0,0.0,0.132,0.014,38.0,17.0,400.0,9.0,36.0,0.0,4.2,3.69,1.98,0.174,0.0397,0.0097,0.0147,0.0087,0.0081,0.0404,0.0019,0.0012,0.0178,0.0038,0.0009,0.0014,0.002,0.0031,0.0024,0.0033,0.0047,0.00061,0.0015,0.0066,93.9,9.77,0.32%,0,4.2,0,0,1,69.0,0,0,0,0,0.0,0.0,0,0.0,0.0,0.0,1
5.0,4.5,0.0,2100.0,1160.0,0.0,1210.0,80.0,30.0,28.0,0.0,56.0,0.0,0.0,6.8,0.0,0.0,0.0,5.0,1440.0,1371.0,106.0,1.12,20.0,0.0,0.15,0.018,42.0,23.0,0.0,0.0,35.0,0.0,4.22,3.56,2.58,0.223,0.0351,0.0108,0.0167,0.0093,0.0089,0.362,0.0018,0.0022,0.02,0.0038,0.0013,0.0014,0.0023,0.0033,0.0026,0.0035,0.0045,0.00073,0.0021,0.0036,93.1,11.2,0.32%,0,4.22,0,0,1,69.0,0,0,0,0,0.0,0.0,0,0.0,0.0,0.0,1
3.7,3.4,0.0,1550.0,1470.0,0.0,680.0,52.0,127.0,12.0,0.0,19.0,0.0,0.0,5.0,0.0,0.0,0.0,0.0,1465.0,1380.0,65.0,1.03,15.0,0.0,0.111,0.018,42.0,38.0,0.0,0.0,18.0,0.0,4.15,3.15,3.91,0.163,0.041,0.0088,0.0129,0.0056,0.0132,0.0702,0.0019,0.00066,0.0252,0.0057,0.0049,0.0018,0.003,0.0013,0.0013,0.0016,0.0038,0.0006,0.0009,0.0036,92.5,10.27,0.39%,0,4.15,1,0,0,85.0,1,0,0,0,0.0,0.0,0,1.5,0.0,0.0,1
5.8,5.7,0.0,2440.0,1450.0,0.0,890.0,115.0,44.0,0.0,0.0,64.0,0.0,0.0,8.4,0.0,0.0,0.0,6.0,1460.0,1372.0,130.0,1.1,23.0,0.0,0.174,0.019,42.0,25.0,0.0,0.0,33.0,0.0,4.22,3.66,2.14,0.265,0.0405,0.01,0.0178,0.0078,0.0073,0.4095,0.0023,0.0008,0.0197,0.0045,0.0025,0.0015,0.0023,0.0035,0.003,0.0037,0.005,0.00081,0.0015,0.005,93.1,11.03,0.32%,0,4.22,0,0,1,88.0,1,0,0,0,0.0,0.0,0,0.0,0.0,0.0,1
7.5,6.8,0.0,3620.0,1230.0,0.0,1720.0,155.0,10.0,5.0,0.0,82.0,0.0,0.0,10.4,0.0,0.0,0.0,10.0,1435.0,1371.0,90.0,1.09,30.0,0.0,0.225,0.014,46.0,18.0,1030.0,12.0,24.0,0.0,4.28,3.77,1.94,0.175,0.0403,0.0092,0.0155,0.0143,0.0092,0.0485,0.002,0.0016,0.0218,0.0048,0.0011,0.0015,0.0022,0.0031,0.0021,0.0037,0.0043,0.00088,0.0012,0.0074,93.9,10.93,0.31%,0,4.28,0,0,1,64.0,0,0,0,0,0.0,0.0,0,0.0,0.0,0.0,1
4.6,3.4,0.0,1940.0,1150.0,0.0,690.0,78.0,12.0,8.0,0.0,48.0,0.0,0.0,5.2,0.0,0.0,0.0,5.0,1453.0,1370.0,70.0,1.04,19.0,0.0,0.138,0.017,42.0,25.0,0.0,0.0,33.0,0.0,4.13,3.57,2.15,0.212,0.0368,0.0096,0.0375999999999999,0.0125,0.0057,0.4095,0.0023,0.0012,0.023,0.0045,0.0014,0.0017,0.0022,0.0035,0.0022,0.0036,0.0048,0.0008,0.0014,0.0032,93.1,10.43,0.33%,0,4.13,1,0,0,83.0,1,0,0,0,0.0,0.0,0,1.5,0.0,0.0,1
3.6,3.25,0.0,1470.0,1440.0,0.0,690.0,49.0,135.0,4.0,0.0,19.0,0.0,0.0,5.0,0.0,0.0,0.0,3.0,1461.0,1380.0,74.0,1.06,15.0,0.0,0.108,0.016,41.0,38.0,0.0,0.0,19.0,0.0,4.19,3.2,3.87,0.168,0.0407,0.0087,0.0138,0.007,0.0133,0.0113,0.0018,0.00074,0.0258,0.0055,0.0049,0.002,0.0029,0.0015,0.0014,0.0016,0.0043,0.0004,0.0016,0.0057,92.6,10.56,0.34%,0,4.19,1,0,0,81.0,1,0,0,0,0.0,0.0,0,1.5,0.0,0.0,1
3.8,3.4,0.0,3630.0,850.0,0.0,2290.0,160.0,10.0,3.0,0.0,41.5,0.0,0.0,5.1,0.0,0.0,0.0,10.0,1435.0,1375.0,68.0,1.09,16.0,0.0,0.115,0.015,45.0,10.0,1330.0,15.0,30.0,0.0,4.25,3.73,2.0,0.186,0.0393,0.0094,0.0174,0.0106,0.0104,0.0249,0.0019,0.002,0.0217,0.004,0.0009,0.0015,0.0022,0.0033,0.0028,0.0033,0.0047,0.00073,0.0013,0.0031,93.9,10.92,0.32%,0,4.25,0,0,1,60.0,0,0,0,0,0.0,0.0,0,0.0,0.0,0.0,1
5.3,5.2,0.0,2100.0,1920.0,0.0,1080.0,75.0,120.0,28.0,0.0,27.3,0.0,0.0,8.0,0.0,0.0,0.0,0.0,1463.0,1371.0,90.0,1.03,21.2,0.0,0.159,0.016,40.0,38.0,0.0,0.0,20.0,0.0,4.15,3.16,3.87,0.181,0.0401,0.0098,0.0279,0.013,0.0193,0.0329,0.0018,0.0015,0.0305,0.0057,0.0049,0.0018,0.003,0.0013,0.0014,0.0017,0.004,0.00043,0.0032,0.0036,92.5,10.3,0.32%,0,4.15,1,0,0,92.0,1,0,0,0,0.0,0.0,0,1.5,0.0,0.0,1
5.0,4.55,0.0,1200.0,500.0,0.0,1000.0,72.0,0.0,0.0,0.0,54.0,0.0,0.0,7.0,0.0,0.0,0.0,5.0,1445.0,1392.0,100.0,1.08,20.0,0.0,0.15,0.017,30.0,11.0,400.0,7.0,18.0,0.0,4.17,3.66,1.95,0.176,0.0388,0.0117,0.0172,0.0103,0.0081,0.0492,0.0019,0.0019,0.0203,0.0038,0.0009,0.0015,0.002,0.0032,0.0027,0.0034,0.0047,0.00054,0.004,0.0007,94.0,10.8,0.31%,0,4.17,1,0,0,53.0,0,0,0,0,0.0,0.0,0,1.5,0.0,0.0,1
5.0,4.6,0.0,1530.0,620.0,0.0,1320.0,76.0,12.0,5.0,0.0,52.5,0.0,0.0,7.0,0.0,0.0,0.0,5.0,1435.0,1369.0,98.0,1.05,20.0,0.0,0.15,0.014,34.0,16.0,210.0,4.0,26.0,0.0,4.15,3.63,2.0,0.196,0.0379,0.0119,0.0186,0.0095,0.0083,0.0325,0.0018,0.0021,0.0245,0.0038,0.0011,0.0016,0.002,0.0033,0.0023,0.0035,0.0046,0.00057,0.0059,0.0037,93.9,10.5,0.30%,0,4.15,1,0,0,66.0,0,0,0,0,0.0,0.0,0,1.5,0.0,0.0,1
3.6,3.4,0.0,1520.0,1440.0,0.0,640.0,47.0,94.0,28.0,0.0,18.5,0.0,0.0,5.1,0.0,0.0,0.0,0.0,1451.0,1378.0,81.0,1.03,14.4,0.0,0.108,0.013,42.0,38.0,0.0,0.0,18.0,0.0,4.18,3.19,3.88,0.193,0.0418,0.0093,0.0164,0.0076,0.0142,0.0743,0.0019,0.00093,0.035,0.0064,0.0049,0.0019,0.0034,0.0016,0.0013,0.0016,0.0047,0.00049,0.002,0.0012,92.5,10.28,0.32%,0,4.18,1,0,0,73.0,0,0,0,0,0.0,0.0,0,1.5,0.0,0.0,1
1.6,1.5,0.0,240.0,160.0,0.0,200.0,12.0,10.0,0.0,0.0,17.5,0.0,0.0,2.0,0.0,0.0,0.0,0.0,1457.0,1354.0,96.0,1.09,6.5,0.0,0.048,0.016,30.0,3.0,0.0,0.0,4.0,0.0,4.22,3.71,1.98,0.192,0.0379,0.0108,0.0188,0.019,0.0081,0.0285,0.0017,0.0021,0.0234,0.0044,0.0012,0.0015,0.0021,0.0033,0.0023,0.0036,0.0046,0.00071,0.0015,0.003,93.9,10.94,0.31%,0,4.22,0,0,1,103.0,1,0,0,0,0.0,0.0,0,0.0,0.0,0.0,1
3.8,3.6,0.0,1600.0,710.0,0.0,630.0,73.0,39.0,0.0,0.0,38.5,0.0,0.0,5.2,0.0,0.0,0.0,0.0,1450.0,1362.0,57.0,1.01,15.5,0.0,0.014,0.01,40.0,23.0,0.0,0.0,32.0,0.0,4.15,3.6,2.12,0.198,0.0341,0.0093,0.0168,0.0099,0.0068,0.4095,0.002,0.0013,0.0284,0.0055,0.0013,0.0016,0.0021,0.0035,0.0013,0.0036,0.0047,0.0007,0.0022,0.0031,93.2,10.13,0.31%,0,4.15,1,0,0,88.0,1,0,0,0,0.0,0.0,0,1.5,0.0,0.0,1
5.0,3.3,0.0,2410.0,830.0,0.0,2000.0,110.0,38.0,10.0,0.0,54.0,0.0,0.0,5.0,0.0,0.0,0.0,0.0,1441.0,1372.0,89.0,1.08,20.0,0.0,0.15,0.012,43.0,14.0,300.0,5.0,39.0,0.0,4.27,3.75,2.02,0.192,0.0399,0.01,0.0292,0.0125,0.0084,0.0212,0.0021,0.0026,0.0246,0.0046,0.0011,0.0016,0.0023,0.0032,0.0015,0.0034,0.0041,0.00096,0.0023,0.0032,93.8,10.8,0.30%,0,4.27,0,0,1,69.0,0,0,0,0,0.0,0.0,0,0.0,0.0,0.0,1
7.5,6.6,0.0,3450.0,890.0,0.0,3620.0,160.0,25.0,17.0,0.0,83.0,0.0,0.0,12.0,0.0,0.0,0.0,10.0,1441.0,1368.0,63.0,1.11,30.0,0.0,0.225,0.018,37.0,11.0,640.0,6.0,36.0,0.0,4.23,3.71,2.02,0.189,0.0368,0.0098,0.0214,0.0111,0.0083,0.0216,0.0021,0.0022,0.024,0.0043,0.0011,0.0016,0.0023,0.0036,0.0022,0.0031,0.0046,0.00071,0.0015,0.0026,93.9,11.07,0.30%,0,4.23,0,0,1,73.0,0,0,0,0,0.0,0.0,0,0.0,0.0,0.0,1
1.5,1.3,0.0,2110.0,920.0,0.0,1770.0,108.0,60.0,0.0,0.0,15.0,0.0,0.0,2.0,0.0,0.0,0.0,0.0,1453.0,1365.0,45.0,1.0,6.0,0.0,0.45,0.01,40.0,17.0,500.0,9.0,33.0,0.0,4.27,3.73,2.08,0.181,0.0385,0.0087,0.0141,0.0077,0.0119,0.03,0.0018,0.0011,0.0254,0.004,0.0011,0.0017,0.002,0.0033,0.0014,0.0033,0.0048,0.00058,0.0015,0.0023,93.8,10.0,0.31%,0,4.27,0,0,1,88.0,1,0,0,0,0.0,0.0,0,0.0,0.0,0.0,1
3.8,3.4,0.0,0.0,0.0,0.0,0.0,0.0,0.0,0.0,0.0,38.0,0.0,0.0,5.1,0.0,0.0,0.0,5.0,1445.0,1372.0,68.0,1.0,15.2,0.0,0.114,0.013,30.0,0.0,0.0,0.0,0.0,0.0,4.25,3.71,2.08,0.177,0.0386,0.0115,0.0132,0.0074,0.0094,0.0293,0.0017,0.0012,0.0255,0.004,0.001,0.0015,0.0021,0.0033,0.0014,0.0035,0.0044,0.00061,0.0014,0.0025,93.8,10.0,0.32%,0,4.25,0,0,1,73.0,0,0,0,0,0.0,0.0,0,0.0,0.0,0.0,1
6.0,5.9,0.0,2470.0,1500.0,0.0,1010.0,105.0,30.0,5.0,0.0,60.0,0.0,0.0,8.7,0.0,0.0,0.0,6.0,1468.0,1387.0,147.0,1.0,24.0,0.0,0.18,0.015,41.0,25.0,0.0,0.0,34.0,0.0,4.18,3.64,2.11,0.211,0.0339,0.0081,0.0169,0.0099,0.0093,0.4095,0.0023,0.0014,0.0263,0.0048,0.0014,0.0016,0.0023,0.0035,0.0029,0.0034,0.0044,0.00095,0.0017,0.0025,93.2,10.0,0.36%,0,4.18,1,0,0,81.0,1,0,0,0,0.0,0.0,0,1.5,0.0,0.0,1
4.0,3.4,0.0,1620.0,770.0,0.0,1370.0,77.0,22.0,2.0,0.0,38.0,0.0,0.0,5.2,0.0,0.0,0.0,4.0,1439.0,1376.0,65.0,0.95,15.2,0.0,0.114,0.013,41.0,19.0,240.0,6.0,34.0,0.0,4.25,3.72,2.06,0.199,0.0378,0.0091,0.0181,0.0097,0.01,0.0337,0.0019,0.0018,0.0254,0.0038,0.0011,0.0017,0.0024,0.0036,0.0032,0.0038,0.0042,0.00064,0.0015,0.0016,93.8,9.5,0.36%,0,4.25,0,0,1,63.0,0,0,0,0,0.0,0.0,0,0.0,0.0,0.0,1
1.4,1.3,0.0,1010.0,630.0,0.0,760.0,48.0,2.0,0.0,0.0,15.0,0.0,0.0,2.0,0.0,0.0,0.0,0.0,1453.0,1378.0,79.0,1.07,6.0,0.0,0.42,0.013,30.0,11.0,0.0,0.0,14.0,0.0,4.24,3.72,2.01,0.217,0.0388,0.0103,0.0194,0.0099,0.0077,0.022,0.002,0.0021,0.0261,0.0092,0.0013,0.0014,0.0023,0.0034,0.0032,0.0036,0.0047,0.00062,0.0013,0.0019,93.8,10.71,0.31%,0,4.24,0,0,1,75.0,0,0,0,0,0.0,0.0,0,0.0,0.0,0.0,1
3.6,3.4,0.0,1520.0,1440.0,0.0,640.0,43.0,118.0,8.0,0.0,17.5,0.0,0.0,5.1,0.0,0.0,0.0,0.0,1452.0,1378.0,81.0,0.97,14.5,0.0,0.108,0.01,42.0,38.0,0.0,0.0,18.0,0.0,4.15,3.15,3.9,0.2,0.0422,0.0065,0.0163,0.0076,0.014,0.1,0.002,0.0013,0.0348,0.0061,0.0049,0.0021,0.0035,0.0017,0.0013,0.0017,0.0049,0.00051,0.0011,0.0036,92.5,9.72,0.32%,0,4.15,1,0,0,74.0,0,0,0,0,0.0,0.0,0,1.5,0.0,0.0,1
3.8,3.6,0.0,1610.0,740.0,0.0,740.0,68.0,15.0,0.0,0.0,37.0,0.0,0.0,5.5,0.0,0.0,0.0,0.0,1450.0,1366.0,64.0,0.97,15.2,0.0,0.012,0.012,42.0,19.0,0.0,0.0,38.0,0.0,4.16,3.61,2.13,0.241,0.0364,0.0091,0.0188,0.0089,0.0057,0.4095,0.0024,0.0024,0.0291,0.0048,0.0016,0.0016,0.0026,0.0035,0.0013,0.0036,0.0049,0.0007,0.0027,0.0033,93.1,9.74,0.32%,0,4.16,1,0,0,84.0,1,0,0,0,0.0,0.0,0,1.5,0.0,0.0,1
5.0,4.5,0.0,2100.0,980.0,0.0,1210.0,96.0,39.0,0.0,0.0,51.0,0.0,0.0,7.0,0.0,0.0,0.0,5.0,1438.0,1367.0,102.0,1.02,20.0,0.0,0.15,0.001,42.0,22.0,610.0,12.0,24.0,0.0,4.14,3.63,1.95,0.198,0.0391,0.0099,0.0161,0.0079,0.0055,0.0196,0.0019,0.0012,0.0235,0.0036,0.0008,0.0014,0.0021,0.0029,0.0016,0.0034,0.0045,0.00085,0.0016,0.0038,94.0,10.2,0.23%,0,4.14,1,0,0,71.0,0,0,0,0,0.0,0.0,0,1.5,0.0,0.0,1
7.5,6.8,0.0,3040.0,1030.0,0.0,2180.0,140.0,33.0,0.0,0.0,80.5,0.0,0.0,10.6,0.0,0.0,0.0,10.0,1430.0,1377.0,90.0,1.07,30.0,0.0,0.225,0.014,45.0,16.0,740.0,10.0,29.0,0.0,4.27,3.74,2.05,0.195,0.04,0.011,0.0189,0.0102,0.0093,0.045,0.0021,0.0019,0.021,0.0034,0.0008,0.0013,0.0022,0.0036,0.0032,0.0035,0.0044,0.00061,0.0015,0.0039,93.8,10.73,0.31%,0,4.27,0,0,1,53.0,0,0,0,0,0.0,0.0,0,0.0,0.0,0.0,1
18.0,16.7,0.0,6560.0,1240.0,0.0,4000.0,310.0,85.0,15.0,0.0,179.0,0.0,0.0,21.0,0.0,0.0,0.0,0.0,1440.0,1367.0,135.0,1.2,52.8,0.0,0.54,0.016,40.0,6.0,1640.0,21.0,33.0,0.0,4.28,3.76,2.01,0.181,0.039,0.0075,0.0211,0.01,0.0091,0.0199,0.0021,0.0024,0.023,0.0044,0.0013,0.0016,0.0024,0.0035,0.0014,0.0035,0.0045,0.00073,0.0045,0.005,93.8,12.0,0.28%,0,4.28,0,0,1,73.0,0,0,0,0,0.0,0.0,0,0.0,0.0,0.0,1
3.9,3.3,0.0,3420.0,430.0,0.0,2200.0,145.0,20.0,0.0,0.0,41.5,0.0,0.0,5.0,0.0,0.0,0.0,10.0,1438.0,1371.0,82.0,1.06,15.0,0.0,0.115,0.018,43.0,7.0,1330.0,16.0,34.0,0.0,4.23,3.71,2.01,0.207,0.037,0.01,0.023,0.0123,0.0094,0.029,0.0023,0.0028,0.024,0.0037,0.0015,0.0015,0.0028,0.0035,0.0023,0.0038,0.0053,0.00068,0.0028,0.0031,93.8,10.64,0.33%,0,4.23,0,0,1,67.0,0,0,0,0,0.0,0.0,0,0.0,0.0,0.0,1
