Repository: Shrinidhigans/FoundryAI

## Architecture Overview

```
melting_cleaned_final.xlsx
         │
         ▼
stage1_data_cleaning.py         → outputs/melting_cleaned_stage1.csv
         │
         ▼
stage2_feature_engineering.py   → outputs/melting_features_stage2.csv
         │
         ├──▶ stage3_supervised_model.py  → models/best_classifier.pkl
         │                                   models/feature_columns.pkl
         │
         ├──▶ stage4_pca_clustering.py    → models/pca_model.pkl
         │                                   models/kmeans_model.pkl
         │
         ├──▶ stage5_anomaly_detection.py → models/isolation_forest.pkl

File: outputs/melting_features_stage2.csv (part 23 of 28)
tapped_wt,pouring_wt,last_heel_metal,lcrca_addition_1,sg_pigaddition_1,sg_pigaddition_2,rr,graphite,silicon_addition_1,silicon_addition_2,mn,low_re_fsm,zero_re_fsm,high_re_fsm,ultraseed,superseed,cs,al,preseed,tapping_temp,pouring_temp,pouring_time_sec,fsm,barinoc,reseed,sb,bath_s,crca,sg_pig,sorel_total,sorel_addition,rr_1,heel,ce,c,si,mn_1,p,s,cr,ni,al_1,cu,co,nb,ti,v,w,pb,sn,as,zr,ce_1,sb_1,b,zn,n,fe,fsmaddition_mt,mg_recovery,defect,feat_ce_calculated,feat_ce_hypo_risk,feat_ce_hyper_risk,feat_ce_optimal,feat_temp_loss,feat_temp_loss_risk,feat_temp_loss_low,feat_pouring_stability,feat_pouring_risk,feat_oxidation_risk,feat_graphitization_index,feat_white_iron_risk,feat_shrinkage_risk_index,feat_gas_risk_index,feat_chemistry_instability,feat_chemistry_ok
18.0,16.7,0.0,6560.0,3610.0,0.0,5720.0,316.0,95.0,0.0,0.0,179.0,0.0,0.0,21.0,0.0,0.0,0.0,20.0,1437.0,1367.0,210.0,1.25,52.8,0.0,0.7350000000000001,0.017,42.0,16.0,1640.0,8.0,34.0,0.0,4.23,3.72,1.98,0.185,0.0395,0.0076,0.019,0.012,0.0075,0.029,0.0021,0.0028,0.023,0.0037,0.0012,0.0015,0.0027,0.0034,0.0017,0.0038,0.0044,0.00067,0.0016,0.0059,93.9,12.48,0.27%,0,4.23,0,0,1,70.0,0,0,0,0,0.0,0.0,0,0.0,0.0,0.0,1
4.0,3.9,0.0,1580.0,1000.0,0.0,600.0,68.0,26.0,0.0,0.0,38.5,0.0,0.0,6.0,0.0,0.0,0.0,4.0,1455.0,1373.0,89.0,0.96,16.0,0.0,0.12,0.011,42.0,25.0,0.0,0.0,33.0,0.0,4.14,3.6,2.1,0.266,0.035,0.0097,0.018,0.0095,0.0068,0.4095,0.0026,0.0021,0.025,0.0049,0.0013,0.0017,0.003,0.0035,0.0023,0.0035,0.005,0.00086,0.0024,0.0029,93.2,9.63,0.31%,0,4.14,1,0,0,82.0,1,0,0,0,0.0,0.0,0,1.5,0.0,0.0,1
6.0,6.0,0.0,2230.0,1010.0,0.0,1490.0,106.0,23.0,2.0,0.0,62.5,0.0,0.0,8.7,0.0,0.0,0.0,0.0,1449.0,1360.0,128.0,1.04,24.0,0.0,0.18,0.013,41.0,21.0,0.0,0.0,38.0,0.0,4.19,3.64,2.12,0.24,0.0374,0.009,0.018,0.0106,0.0074,0.4095,0.0022,0.0018,0.0299,0.0044,0.0016,0.0017,0.0023,0.0034,0.0012,0.0039,0.0048,0.00076,0.006,0.0034,93.2,10.42,0.32%,0,4.19,1,0,0,89.0,1,0,0,0,0.0,0.0,0,1.5,0.0,0.0,1
4.55,3.55,0.0,1720.0,630.0,0.0,1240.0,92.0,0.0,0.0,0.0,50.0,0.0,0.0,5.4,0.0,0.0,0.0,0.0,1449.0,1366.0,65.0,1.1,18.0,0.0,0.135,0.011,42.0,17.0,0.0,0.0,41.0,0.0,4.17,3.63,2.08,0.235,0.033,0.0096,0.036,0.019,0.0077,0.4095,0.0025,0.0015,0.027,0.0044,0.0012,0.0016,0.0023,0.0033,0.0013,0.0039,0.0042,0.0007,0.006,0.0053,93.1,10.99,0.29%,0,4.17,1,0,0,83.0,1,0,0,0,0.0,0.0,0,1.5,0.0,0.0,1
3.6,3.4,0.0,1420.0,1210.0,0.0,500.0,48.0,120.0,16.0,0.0,18.4,0.0,0.0,5.0,0.0,0.0,0.0,0.0,1455.0,1374.0,68.0,1.02,14.4,0.0,0.108,0.013,39.0,38.0,0.0,0.0,14.0,0.0,4.13,3.15,3.86,0.198,0.039,0.0088,0.017,0.008,0.016,0.072,0.0018,0.00082,0.028,0.0074,0.0049,0.0018,0.003,0.0014,0.0015,0.0014,0.0048,0.00056,0.0021,0.0025,92.5,10.22,0.34%,0,4.13,1,0,0,81.0,1,0,0,0,0.0,0.0,0,1.5,0.0,0.0,1
2.6,2.55,0.0,2130.0,1910.0,0.0,860.0,65.0,120.0,28.0,0.0,13.4,0.0,0.0,4.0,0.0,0.0,0.0,0.0,1460.0,1386.0,85.0,1.03,11.0,0.0,0.08,0.013,43.0,38.0,0.0,0.0,17.0,0.0,4.15,3.17,3.84,0.22,0.0395,0.0074,0.0168,0.0086,0.0124,0.098,0.0019,0.0008,0.034,0.0062,0.0049,0.0017,0.0032,0.0011,0.0012,0.0016,0.0042,0.00056,0.006,0.0018,92.5,10.31,0.32%,0,4.15,1,0,0,74.0,0,0,0,0,0.0,0.0,0,1.5,0.0,0.0,1
2.6,2.55,0.0,0.0,0.0,0.0,0.0,0.0,0.0,0.0,0.0,13.5,0.0,0.0,4.0,0.0,0.0,0.0,0.0,1455.0,1382.0,91.0,1.04,11.0,0.0,0.08,0.013,30.0,0.0,0.0,0.0,0.0,0.0,4.13,3.15,3.86,0.219,0.039,0.0073,0.016,0.0087,0.0133,0.099,0.002,0.0011,0.035,0.0063,0.0049,0.0015,0.0031,0.0010999999999999,0.0012,0.0015,0.0044,0.00059,0.006,0.0018,92.5,10.38,0.33%,0,4.13,1,0,0,73.0,0,0,0,0,0.0,0.0,0,1.5,0.0,0.0,1
3.5,3.4,0.0,1520.0,1310.0,0.0,520.0,47.0,100.0,19.0,0.0,17.7,0.0,0.0,5.1,0.0,0.0,0.0,0.0,1455.0,1385.0,75.0,1.01,14.0,0.0,0.105,0.013,43.0,38.0,0.0,0.0,15.0,0.0,4.1,3.12,3.85,0.211,0.039,0.006,0.016,0.0081,0.0129,0.075,0.002,0.0013,0.035,0.0064,0.0049,0.0014,0.0038,0.0010999999999999,0.001,0.0014,0.0044,0.00045,0.0009,0.0005,92.5,10.11,0.33%,0,4.1,1,0,0,70.0,0,0,0,0,0.0,0.0,0,1.5,0.0,0.0,1
5.0,4.6,0.0,2080.0,820.0,0.0,1750.0,90.0,7.0,0.0,0.0,52.3,0.0,0.0,6.8,0.0,0.0,0.0,0.0,1438.0,1360.0,100.0,1.05,20.0,0.0,0.15,0.015,44.0,16.0,150.0,3.0,35.0,0.0,4.19,3.66,2.03,0.199,0.037,0.0095,0.017,0.0095,0.0058,0.027,0.0019,0.0017,0.025,0.0041,0.0009,0.0014,0.0029,0.0029,0.0012,0.0034,0.0044,0.00061,0.006,0.0024,93.9,10.46,0.32%,0,4.19,1,0,0,78.0,0,0,0,0,0.0,0.0,0,1.5,0.0,0.0,1
4.4,4.2,0.0,1610.0,590.0,0.0,1680.0,84.0,20.0,10.0,0.0,46.5,0.0,0.0,6.3,0.0,0.0,0.0,4.0,1440.0,1368.0,95.0,1.06,17.4,0.0,0.132,0.013,37.0,16.0,420.0,10.0,38.0,0.0,4.23,3.71,2.02,0.177,0.0387,0.0098,0.017,0.0103,0.0061,0.02,0.0021,0.0014,0.0203,0.0036,0.001,0.0016,0.0026,0.0036,0.0022,0.0034,0.0041,0.00067,0.006,0.0054,93.9,10.57,0.30%,0,4.23,0,0,1,72.0,0,0,0,0,0.0,0.0,0,0.0,0.0,0.0,1
3.8,3.4,0.0,1590.0,740.0,0.0,1260.0,80.0,26.0,0.0,0.0,38.5,0.0,0.0,5.1,0.0,0.0,0.0,4.0,1445.0,1370.0,75.0,1.01,15.2,0.0,0.114,0.012,42.0,19.0,210.0,6.0,33.0,0.0,4.23,3.72,1.98,0.2,0.0395,0.0094,0.016,0.01,0.008,0.018,0.0022,0.0019,0.024,0.0037,0.0011,0.0017,0.0025,0.0036,0.003,0.0036,0.0048,0.00057,0.0042,0.0067,93.9,10.13,0.32%,0,4.23,0,0,1,75.0,0,0,0,0,0.0,0.0,0,0.0,0.0,0.0,1
7.8,7.0,0.0,3240.0,530.0,0.0,2540.0,200.0,45.0,6.0,0.0,82.0,0.0,0.0,10.2,0.0,0.0,0.0,10.0,1440.0,1371.0,90.0,1.05,32.0,0.0,0.24,0.015,43.0,12.0,1350.0,14.0,31.0,0.0,4.25,3.73,2.01,0.198,0.0388,0.0113,0.018,0.0096,0.011,0.05,0.0024,0.003,0.024,0.0042,0.001,0.0014,0.0024,0.0032,0.0028,0.003,0.0044,0.00065,0.0012,0.0033,93.8,10.51,0.30%,0,4.25,0,0,1,69.0,0,0,0,0,0.0,0.0,0,0.0,0.0,0.0,1
18.0,16.7,0.0,6560.0,3130.0,0.0,5530.0,316.0,80.0,0.0,0.0,179.0,0.0,0.0,21.0,0.0,0.0,0.0,20.0,1437.0,1367.0,134.0,1.27,35.0,0.0,0.69,0.019,43.0,21.0,1640.0,8.0,31.0,0.0,4.24,3.72,2.02,0.199,0.0394,0.0081,0.0219,0.0115,0.0106,0.0256,0.0029,0.0017,0.0227,0.0039,0.0012,0.0015,0.0025,0.0031,0.0023,0.0032,0.0044,0.00075,0.0024,0.0061,93.8,12.65,0.29%,0,4.24,0,0,1,70.0,0,0,0,0,0.0,0.0,0,0.0,0.0,0.0,1
5.0,4.5,0.0,2100.0,1150.0,0.0,1650.0,93.0,35.0,3.0,0.0,50.3,0.0,0.0,6.9,0.0,0.0,0.0,5.0,1443.0,1365.0,106.0,1.01,20.0,0.0,0.15,0.011,42.0,25.0,0.0,0.0,33.0,0.0,4.16,3.64,2.02,0.17,0.038,0.0086,0.014,0.0087,0.0077,0.011,0.002,0.0011,0.0207,0.0041,0.001,0.0018,0.0019,0.0032,0.0023,0.0038,0.0044,0.00054,0.0034,0.0041,94.0,10.06,0.31%,0,4.16,1,0,0,78.0,0,0,0,0,0.0,0.0,0,1.5,0.0,0.0,1
4.2,4.1,0.0,1770.0,820.0,0.0,1140.0,82.0,32.0,0.0,0.0,42.5,0.0,0.0,6.1,0.0,0.0,0.0,4.0,1438.0,1360.0,64.0,1.01,16.8,0.0,0.126,0.014,42.0,24.0,0.0,0.0,34.0,0.0,4.17,3.63,2.08,0.169,0.0396,0.0085,0.014,0.008,0.0074,0.015,0.002,0.0008,0.023,0.0046,0.0011,0.0016,0.0019,0.0035,0.002,0.0034,0.0046,0.0007,0.003,0.0043,93.9,10.12,0.32%,0,4.17,1,0,0,78.0,0,0,0,0,0.0,0.0,0,1.5,0.0,0.0,1
4.4,4.4,0.0,1620.0,890.0,0.0,1580.0,83.0,18.0,10.0,0.0,43.5,0.0,0.0,6.3,0.0,0.0,0.0,5.0,1440.0,1370.0,92.0,0.99,17.6,0.0,0.132,0.013,39.0,20.0,210.0,5.0,36.0,0.0,4.24,3.71,2.03,0.161,0.0389,0.0103,0.0137,0.0107,0.009,0.0135,0.0024,0.0009,0.02,0.0046,0.001,0.0015,0.002,0.0036,0.0025,0.0033,0.0047,0.00053,0.0039,0.0054,93.9,9.89,0.32%,0,4.24,0,0,1,70.0,0,0,0,0,0.0,0.0,0,0.0,0.0,0.0,1
3.6,3.5,0.0,1510.0,900.0,0.0,460.0,64.0,13.0,0.0,0.0,37.6,0.0,0.0,5.3,0.0,0.0,0.0,4.0,1445.0,1367.0,64.0,1.04,14.4,0.0,0.108,0.017,42.0,25.0,0.0,0.0,33.0,0.0,4.14,3.6,2.1,0.214,0.034,0.0108,0.016,0.0087,0.0083,0.4095,0.0026,0.0011,0.022,0.005,0.0015,0.0015,0.0022,0.0035,0.0029,0.0032,0.0042,0.0008,0.0057,0.0072,93.2,10.44,0.32%,0,4.14,1,0,0,78.0,0,0,0,0,0.0,0.0,0,1.5,0.0,0.0,1
4.5,4.5,0.0,1890.0,790.0,0.0,1650.0,85.0,34.0,0.0,0.0,46.0,0.0,0.0,6.7,0.0,0.0,0.0,4.5,1439.0,1370.0,74.0,1.02,18.0,0.0,0.135,0.016,42.0,21.0,0.0,0.0,37.0,0.0,4.15,3.61,2.07,0.249,0.0396,0.0106,0.015,0.0072,0.0077,0.4095,0.0022,0.0011,0.026,0.0054,0.0013,0.0018,0.0023,0.0041,0.002,0.0038,0.0049,0.00074,0.0052,0.0059,93.2,10.22,0.34%,0,4.15,1,0,0,69.0,0,0,0,0,0.0,0.0,0,1.5,0.0,0.0,1
7.5,6.8,0.0,1120.0,510.0,0.0,550.0,50.0,38.0,0.0,0.0,77.5,0.0,0.0,10.2,0.0,0.0,0.0,5.0,1435.0,1375.0,90.0,1.03,30.0,0.0,0.225,0.013,30.0,7.0,320.0,4.0,7.0,0.0,4.28,3.75,2.04,0.176,0.0386,0.01,0.0167,0.01,0.0096,0.041,0.0019,0.0011,0.024,0.0041,0.0009,0.0014,0.0021,0.0034,0.0025,0.0031,0.0046,0.00062,0.0041,0.0039,93.8,10.33,0.29%,0,4.28,0,0,1,60.0,0,0,0,0,0.0,0.0,0,0.0,0.0,0.0,1
18.0,16.7,0.0,6560.0,3430.0,0.0,5720.0,316.0,55.0,0.0,0.0,179.0,0.0,0.0,21.0,0.0,0.0,0.0,20.0,1437.0,1365.0,147.0,1.2,52.8,0.0,0.69,0.012,42.0,18.0,650.0,3.0,36.0,0.0,4.26,3.74,2.0,0.181,0.039,0.0064,0.019,0.018,0.0085,0.02,0.0024,0.0016,0.023,0.0036,0.0011,0.0015,0.0022,0.0034,0.0023,0.0027,0.0048,0.00076,0.0041,0.0031,93.9,12.0,0.26%,0,4.26,0,0,1,72.0,0,0,0,0,0.0,0.0,0,0.0,0.0,0.0,1
18.0,16.7,0.0,6560.0,3130.0,0.0,5720.0,316.0,87.0,3.0,0.0,179.0,0.0,0.0,21.0,0.0,0.0,0.0,20.0,1437.0,1368.0,140.0,1.25,52.8,0.0,0.69,0.017,42.0,17.0,830.0,4.0,36.0,0.0,4.23,3.71,2.0,0.196,0.0389,0.0079,0.0236,0.0113,0.0095,0.025,0.0023,0.0024,0.024,0.0036,0.0012,0.0016,0.0022,0.0035,0.0026,0.0032,0.0046,0.0008,0.0047,0.0048,93.9,12.48,0.28%,0,4.23,0,0,1,69.0,0,0,0,0,0.0,0.0,0,0.0,0.0,0.0,1
6.7,6.7,0.0,2440.0,730.0,0.0,1890.0,108.0,13.0,5.0,0.0,68.0,0.0,0.0,10.0,0.0,0.0,0.0,10.0,1435.0,1368.0,80.0,1.01,27.0,0.0,0.2,0.015,41.0,15.0,320.0,5.0,32.0,0.0,4.22,3.69,2.04,0.195,0.0395,0.0096,0.0211,0.0107,0.0133,0.0203,0.0023,0.0017,0.0256,0.0035,0.0008,0.0014,0.0022,0.0033,0.0037,0.0036,0.0045,0.00059,0.0052,0.0062,93.8,10.15,0.33%,0,4.22,0,0,1,67.0,0,0,0,0,0.0,0.0,0,0.0,0.0,0.0,1
3.7,3.5,0.0,1520.0,620.0,0.0,900.0,62.0,9.0,1.5,0.0,37.6,0.0,0.0,5.0,0.0,0.0,0.0,3.7,1437.0,1362.0,62.0,1.02,15.0,0.0,0.111,0.013,42.0,20.0,0.0,0.0,38.0,0.0,4.12,3.6,2.03,0.245,0.0333,0.0099,0.016,0.0085,0.0075,0.4095,0.0021,0.0008,0.023,0.0046,0.001,0.0017,0.0024,0.0039,0.0025,0.0034,0.0051,0.0007,0.0034,0.0044,93.3,10.16,0.32%,0,4.12,1,0,0,75.0,0,0,0,0,0.0,0.0,0,1.5,0.0,0.0,1
1.2,1.2,0.0,2010.0,810.0,0.0,2220.0,85.0,3.0,0.0,0.0,13.5,0.0,0.0,1.8,0.0,0.0,0.0,0.0,1465.0,1379.0,46.0,1.13,4.8,0.0,0.036,0.018,39.0,19.0,100.0,2.0,40.0,0.0,4.23,3.72,1.95,0.167,0.038,0.011,0.015,0.0096,0.0062,0.048,0.002,0.001,0.0208,0.0043,0.001,0.0015,0.0021,0.0034,0.0013,0.0034,0.0048,0.0006,0.002,0.004,93.9,11.25,0.29%,0,4.23,0,0,1,86.0,1,0,0,0,0.0,0.0,0,0.0,0.0,0.0,1
4.3,4.3,0.0,0.0,0.0,0.0,0.0,0.0,0.0,0.0,0.0,48.5,0.0,0.0,6.6,0.0,0.0,0.0,0.0,1450.0,1373.0,109.0,1.13,17.6,0.0,0.132,0.018,30.0,0.0,0.0,0.0,0.0,0.0,4.18,3.67,1.96,0.166,0.0384,0.0106,0.0155,0.0096,0.0055,0.048,0.0023,0.0011,0.0206,0.0044,0.001,0.0016,0.0021,0.0034,0.0013,0.0033,0.0048,0.00062,0.0019,0.0031,94.0,11.28,0.28%,0,4.18,1,0,0,77.0,0,0,0,0,0.0,0.0,0,1.5,0.0,0.0,1
5.2,3.2,0.0,2010.0,1300.0,0.0,1690.0,113.0,32.0,5.0,0.0,55.0,0.0,0.0,5.1,0.0,0.0,0.0,5.0,1440.0,1370.0,75.0,1.06,21.0,0.0,0.156,0.017,43.0,25.0,0.0,0.0,33.0,0.0,4.23,3.71,2.02,0.195,0.039,0.011,0.018,0.0093,0.009,0.028,0.0018,0.00072,0.02,0.0042,0.0011,0.0017,0.0019,0.004,0.0027,0.0032,0.0049,0.00051,0.0038,0.0031,93.9,10.58,0.29%,0,4.23,0,0,1,70.0,0,0,0,0,0.0,0.0,0,0.0,0.0,0.0,1
5.0,4.5,0.0,2010.0,790.0,0.0,2100.0,115.0,28.0,9.0,0.0,52.5,0.0,0.0,6.9,0.0,0.0,0.0,6.0,1440.0,1366.0,98.0,1.05,20.0,0.0,0.15,0.015,44.0,13.0,500.0,8.0,35.0,0.0,4.12,3.62,1.93,0.175,0.0386,0.0116,0.016,0.0102,0.0089,0.049,0.0023,0.00083,0.018,0.004,0.001,0.0016,0.0022,0.0033,0.0027,0.0035,0.004,0.0006,0.0046,0.0061,94.0,10.5,0.29%,0,4.12,1,0,0,74.0,0,0,0,0,0.0,0.0,0,1.5,0.0,0.0,1
6.0,6.0,0.0,2060.0,880.0,0.0,1080.0,85.0,12.0,0.0,0.0,61.0,0.0,0.0,8.8,0.0,0.0,0.0,6.0,1452.0,1381.0,118.0,1.02,24.0,0.0,0.18,0.013,42.0,22.0,0.0,0.0,36.0,0.0,4.17,3.63,2.09,0.24,0.038,0.0089,0.017,0.0093,0.007,0.4095,0.0022,0.0011,0.026,0.0049,0.0012,0.0017,0.0025,0.0037,0.0023,0.0035,0.0051,0.00086,0.0029,0.0032,93.2,10.17,0.33%,0,4.17,1,0,0,71.0,0,0,0,0,0.0,0.0,0,1.5,0.0,0.0,1
18.0,16.7,0.0,6560.0,4110.0,0.0,5720.0,316.0,60.0,0.0,0.0,179.0,0.0,0.0,0.0,0.0,0.0,0.0,20.0,1437.0,1360.0,136.0,1.08,52.8,0.0,0.69,0.015,44.0,18.0,1100.0,4.0,34.0,0.0,4.26,3.75,1.98,0.18,0.0395,0.0064,0.0187,0.0109,0.0118,0.0248,0.0019,0.0019,0.029,0.0038,0.0009,0.0013,0.002,0.0031,0.0028,0.0032,0.0046,0.00077,0.0016,0.0041,93.9,10.78,0.34%,0,4.26,0,0,1,77.0,0,0,0,0,0.0,0.0,0,0.0,0.0,0.0,1
18.0,16.7,0.0,6560.0,3440.0,0.0,5720.0,316.0,69.0,0.0,0.0,179.0,0.0,0.0,21.0,0.0,0.0,0.0,20.0,1437.0,1365.0,211.0,1.24,52.8,0.0,0.7350000000000001,0.015,42.0,13.0,1640.0,7.0,35.0,0.0,4.25,3.73,2.02,0.186,0.0374,0.007,0.018,0.0116,0.0075,0.0237,0.0019,0.0023,0.0279,0.0036,0.001,0.0016,0.0022,0.0032,0.0021,0.0036,0.0045,0.00096,0.0018,0.0041,93.9,12.36,0.28%,0,4.25,0,0,1,72.0,0,0,0,0,0.0,0.0,0,0.0,0.0,0.0,1
6.2,6.2,0.0,0.0,0.0,0.0,0.0,0.0,0.0,0.0,0.0,63.0,0.0,0.0,10.0,0.0,0.0,0.0,0.0,1434.0,1371.0,75.0,1.02,25.0,0.0,0.185,0.015,30.0,0.0,0.0,0.0,0.0,0.0,4.19,3.62,2.2,0.19,0.0396,0.0092,0.018,0.0129,0.0098,0.0179,0.002,0.0022,0.0249,0.004,0.0009,0.0014,0.0023,0.0034,0.0014,0.0034,0.0045,0.0013,0.0015,0.0036,93.7,10.16,0.34%,0,4.19,1,0,0,63.0,0,0,0,0,0.0,0.0,0,1.5,0.0,0.0,1
4.7,4.7,0.0,1720.0,710.0,0.0,1090.0,81.0,14.0,0.0,0.0,52.0,0.0,0.0,7.0,0.0,0.0,0.0,0.0,1449.0,1363.0,85.0,1.11,19.0,0.0,0.141,0.014,42.0,20.0,0.0,0.0,39.0,0.0,4.13,3.59,2.11,0.254,0.0318,0.0083,0.0189,0.0107,0.0081,0.4095,0.0021,0.0014,0.025,0.0044,0.0011,0.0015,0.0025,0.0032,0.0013,0.0037,0.0068999999999999,0.00093,0.006,0.0038,93.1,11.06,0.32%,0,4.13,1,0,0,86.0,1,0,0,0,0.0,0.0,0,1.5,0.0,0.0,1
4.5,4.35,0.0,300.0,200.0,0.0,0.0,0.0,27.0,16.0,0.0,46.0,0.0,0.0,7.0,0.0,0.0,0.0,5.0,1447.0,1366.0,72.0,1.02,18.0,0.0,0.135,0.015,30.0,4.0,0.0,0.0,0.0,0.0,4.2,3.66,2.09,0.025,0.0389,0.0098,0.0184,0.0108,0.0122,0.0202,0.002,0.0017,0.0028,0.0039,0.0011,0.002,0.0021,0.0035,0.0027,0.0035,0.0048,0.0006,0.002,0.0023,93.8,10.22,0.34%,0,4.2,0,0,1,81.0,1,0,0,0,0.0,0.0,0,0.0,0.0,0.0,1
4.4,4.4,0.0,1620.0,1100.0,0.0,1680.0,75.0,7.0,0.0,0.0,44.0,0.0,0.0,7.0,0.0,0.0,0.0,4.0,1441.0,1368.0,90.0,1.0,18.0,0.0,0.132,0.015,37.0,25.0,0.0,0.0,38.0,0.0,4.22,3.7,2.02,0.194,0.0389,0.0099,0.0191,0.0012,0.007,0.0398,0.002,0.00092,0.0222,0.0038,0.0009,0.0015,0.0021,0.0036,0.0018,0.0034,0.0048,0.00058,0.0053,0.005,93.9,10.0,0.34%,0,4.22,0,0,1,73.0,0,0,0,0,0.0,0.0,0,0.0,0.0,0.0,1
4.2,4.1,0.0,1520.0,720.0,0.0,1380.0,75.0,4.0,3.0,0.0,42.0,0.0,0.0,6.5,0.0,0.0,0.0,4.0,1442.0,1362.0,65.0,1.0,17.0,0.0,0.126,0.015,42.0,25.0,0.0,0.0,33.0,0.0,4.18,3.64,2.1,0.202,0.0396,0.0102,0.0173,0.0101,0.0091,0.0492,0.0019,0.0011,0.023,0.0047,0.0009,0.0015,0.0021,0.0031,0.0026,0.0035,0.0049,0.0006,0.0042,0.0043,93.8,10.0,0.34%,0,4.18,1,0,0,80.0,0,0,0,0,0.0,0.0,0,1.5,0.0,0.0,1
4.2,3.3,0.0,1520.0,580.0,0.0,1380.0,87.0,12.0,10.0,0.0,43.0,0.0,0.0,5.1,0.0,0.0,0.0,4.0,1445.0,1372.0,65.0,1.02,17.0,0.0,0.126,0.012,42.0,20.0,230.0,5.0,33.0,0.0,4.23,3.71,2.0,0.201,0.0396,0.0085,0.0183,0.0107,0.0115,0.0278,0.0012,0.00095,0.0242,0.0044,0.001,0.0016,0.0023,0.0034,0.0028,0.0037,0.0045,0.00063,0.0026,0.0037,93.9,10.24,0.32%,0,4.23,0,0,1,73.0,0,0,0,0,0.0,0.0,0,0.0,0.0,0.0,1
4.6,4.6,0.0,1870.0,810.0,0.0,650.0,78.0,9.0,7.0,0.0,48.0,0.0,0.0,7.0,0.0,0.0,0.0,0.0,1442.0,1370.0,90.0,1.04,19.0,0.0,0.138,0.019,43.0,26.0,0.0,0.0,31.0,0.0,4.17,3.64,2.05,0.263,0.0361,0.0107,0.0216,0.0104,0.0073,0.07,0.0021,0.0019,0.03,0.0046,0.0018,0.0016,0.0027,0.0033,0.0013,0.0034,0.0042,0.00099,0.0048,0.0036,93.1,10.43,0.35%,0,4.17,1,0,0,72.0,0,0,0,0,0.0,0.0,0,1.5,0.0,0.0,1
9.0,9.0,0.0,3310.0,2520.0,0.0,1590.0,138.0,100.0,28.0,0.0,0.0,0.0,0.0,13.0,0.0,0.0,0.0,10.0,1438.0,1380.0,93.0,0.97,36.0,0.0,0.18,0.012,40.0,28.0,780.0,9.0,24.0,0.0,4.25,3.51,2.88,0.195,0.0401,0.0075,0.0178,0.0269,0.0181,0.0305,0.002,0.0016,0.0326,0.0058,0.0049,0.0019,0.0029,0.0013,0.0019,0.0004,0.0036,0.00066,0.0013,0.0021,93.0,9.67,0.34%,0,4.25,0,0,1,58.0,0,0,0,0,0.0,0.0,0,0.0,0.0,0.0,1
6.2,6.2,0.0,2240.0,1040.0,0.0,1440.0,105.0,35.0,0.0,0.0,63.0,0.0,0.0,9.0,0.0,0.0,0.0,0.0,1427.0,1362.0,75.0,1.02,24.0,0.0,0.18,0.012,44.0,22.0,0.0,0.0,33.0,0.0,4.2,3.64,2.16,0.194,0.0383,0.009,0.0193,0.0269,0.0081,0.0368,0.0019,0.0022,0.0291,0.0042,0.0009,0.0011,0.0023,0.003,0.0018,0.003,0.0048,0.0013,0.0018,0.002,93.8,10.16,0.32%,0,4.2,0,0,1,65.0,0,0,0,0,0.0,0.0,0,0.0,0.0,0.0,1
8.6,8.4,0.0,3450.0,970.0,0.0,2440.0,144.0,32.0,6.0,0.0,85.0,0.0,0.0,13.0,0.0,0.0,0.0,8.0,1438.0,1372.0,110.0,0.99,34.0,0.0,0.255,0.014,42.0,14.0,520.0,6.0,32.0,0.0,4.2,3.68,2.0,0.2,0.0385,0.0079,0.0173,0.02,0.0086,0.0157,0.002,0.0018,0.027,0.0043,0.0008,0.0014,0.0022,0.0033,0.0022,0.0033,0.004,0.00074,0.0021,0.0028,93.9,9.88,0.34%,0,4.2,0,0,1,66.0,0,0,0,0,0.0,0.0,0,0.0,0.0,0.0,1
18.0,16.7,0.0,6560.0,3780.0,0.0,5720.0,316.0,20.0,0.0,0.0,179.0,0.0,0.0,0.0,0.0,0.0,0.0,0.0,1437.0,1364.0,155.0,1.25,52.8,0.0,0.69,0.017,42.0,16.0,1600.0,7.0,34.0,0.0,4.26,3.73,2.03,0.198,0.0381,0.0082,0.02,0.01,0.0097,0.0363,0.0022,0.002,0.021,0.0042,0.001,0.0013,0.0022,0.0034,0.0027,0.0035,0.0043,0.00079,0.0016,0.0038,93.9,12.48,0.27%,0,4.26,0,0,1,73.0,0,0,0,0,0.0,0.0,0,0.0,0.0,0.0,1
3.8,6.8,0.0,2990.0,1310.0,0.0,2220.0,155.0,45.0,0.0,0.0,84.0,0.0,0.0,10.6,0.0,0.0,0.0,0.0,1440.0,1369.0,90.0,1.3200000000000005,30.0,0.0,0.225,0.019,43.0,23.0,0.0,0.0,34.0,0.0,4.27,3.76,1.95,0.23,0.0395,0.0099,0.022,0.01,0.011,0.0469,0.0022,0.0014,0.0194,0.0042,0.0014,0.0017,0.0022,0.0038,0.0027,0.0038,0.0045,0.00085,0.0014,0.0041,93.9,13.32,0.17%,0,4.27,0,0,1,71.0,0,0,0,0,0.0,0.0,0,0.0,0.0,0.0,1
3.6,3.3,0.0,1410.0,1210.0,0.0,750.0,45.0,120.0,3.0,0.0,17.0,0.0,0.0,5.0,0.0,0.0,0.0,0.0,1460.0,1385.0,88.0,0.94,15.0,0.0,0.108,0.009,39.0,38.0,0.0,0.0,21.0,0.0,4.15,3.16,3.87,0.2,0.0378,0.0078,0.0156,0.0083,0.0126,0.05,0.0018,0.001,0.0313,0.0058,0.0049,0.002,0.003,0.0015,0.0013,0.0015,0.0047,0.00052,0.006,0.0036,92.5,9.44,0.36%,0,4.15,1,0,0,75.0,0,0,0,0,0.0,0.0,0,1.5,0.0,0.0,1
3.6,3.3,0.0,1580.0,1330.0,0.0,570.0,60.0,100.0,28.0,0.0,17.0,0.0,0.0,5.0,0.0,0.0,0.0,0.0,1463.0,1378.0,80.0,0.94,15.0,0.0,0.108,0.009,44.0,38.0,0.0,0.0,16.0,0.0,4.19,3.19,3.93,0.2,0.0393,0.0073,0.015,0.0081,0.0193,0.0075,0.0019,0.00052,0.0326,0.0061,0.0049,0.0019,0.003,0.0015,0.0013,0.0016,0.0043,0.00051,0.0024,0.0036,92.5,9.44,0.35%,0,4.19,1,0,0,85.0,1,0,0,0,0.0,0.0,0,1.5,0.0,0.0,1
4.6,4.6,0.0,1755.0,780.0,0.0,1510.0,78.0,3.0,0.0,0.0,50.0,0.0,0.0,7.0,0.0,0.0,0.0,0.0,1445.0,1372.0,74.0,1.09,19.0,0.0,0.138,0.02,42.0,25.0,0.0,0.0,33.0,0.0,4.17,3.62,2.11,0.265,0.035,0.011,0.0175,0.0099,0.0069,0.4095,0.0021,0.0013,0.027,0.0043,0.0011,0.0014,0.0024,0.0033,0.0025,0.0033,0.0048,0.00075,0.006,0.0039,93.1,10.87,0.33%,0,4.17,1,0,0,73.0,0,0,0,0,0.0,0.0,0,1.5,0.0,0.0,1
3.8,3.4,0.0,1010.0,440.0,0.0,890.0,57.0,19.0,3.0,0.0,38.0,0.0,0.0,5.2,0.0,0.0,0.0,4.0,1438.0,1380.0,67.0,1.0,16.0,0.0,0.114,0.01,30.0,15.0,0.0,0.0,22.0,0.0,4.29,3.79,1.94,0.2,0.0398,0.0092,0.0189,0.0139,0.0081,0.0258,0.0021,0.0014,0.0258,0.0042,0.0013,0.0017,0.0034,0.0035,0.0018,0.0038,0.0049,0.00068,0.006,0.0039,93.9,10.0,0.32%,0,4.29,0,0,1,58.0,0,0,0,0,0.0,0.0,0,0.0,0.0,0.0,1
8.5,8.5,0.0,3020.0,1020.0,0.0,1840.0,138.0,40.0,13.0,0.0,87.5,0.0,0.0,12.0,0.0,0.0,0.0,10.0,1431.0,1368.0,89.0,1.03,34.0,0.0,0.255,0.014,43.0,15.0,520.0,6.0,30.0,0.0,4.23,3.71,2.0,0.179,0.037,0.0082,0.015,0.0094,0.0109,0.031,0.0019,0.0013,0.0197,0.0041,0.0009,0.0014,0.0021,0.003,0.0024,0.0042,0.0046,0.0009,0.002,0.0033,93.9,10.29,0.32%,0,4.23,0,0,1,63.0,0,0,0,0,0.0,0.0,0,0.0,0.0,0.0,1
3.0,2.7,0.0,4210.0,1170.0,0.0,3660.0,190.0,30.0,0.0,0.0,31.6,0.0,0.0,4.0,0.0,0.0,0.0,0.0,1436.0,1372.0,69.0,1.05,12.0,0.0,0.09,0.016,43.0,14.0,860.0,8.0,35.0,0.0,4.22,3.7,2.0,0.197,0.038,0.0087,0.016,0.0094,0.01,0.0258,0.0036,0.0021,0.0197,0.0041,0.001,0.0013,0.0023,0.003,0.0024,0.0034,0.0044,0.00065,0.0017,0.0041,93.9,10.53,0.33%,0,4.22,0,0,1,64.0,0,0,0,0,0.0,0.0,0,0.0,0.0,0.0,1
7.5,6.8,0.0,0.0,0.0,0.0,0.0,0.0,0.0,0.0,0.0,81.0,0.0,0.0,10.2,0.0,0.0,0.0,0.0,1431.0,1371.0,90.0,1.08,30.0,0.0,0.225,0.016,30.0,0.0,0.0,0.0,0.0,0.0,4.23,3.72,1.98,0.19,0.0385,0.0085,0.016,0.0093,0.0081,0.025,0.0034,0.0018,0.02,0.004,0.001,0.0015,0.0022,0.0037,0.0022,0.0034,0.0046,0.00068,0.0017,0.0032,93.9,10.8,0.32%,0,4.23,0,0,1,60.0,0,0,0,0,0.0,0.0,0,0.0,0.0,0.0,1
18.0,16.7,0.0,6560.0,2990.0,0.0,5110.0,316.0,25.0,5.0,0.0,179.0,0.0,0.0,21.0,0.0,0.0,0.0,20.0,1442.0,1362.0,146.0,1.27,52.8,0.0,0.54,0.018,44.0,17.0,1360.0,8.0,32.0,0.0,4.27,3.74,2.06,0.18,0.037,0.0075,0.017,0.01,0.0083,0.0427,0.0034,0.0018,0.02,0.0041,0.0012,0.0017,0.0023,0.0033,0.0022,0.0038,0.0047,0.0006,0.0017,0.0037,93.8,12.72,0.29%,0,4.27,0,0,1,80.0,0,0,0,0,0.0,0.0,0,0.0,0.0,0.0,1
4.7,4.7,0.0,1940.0,740.0,0.0,1200.0,75.0,0.0,4.0,0.0,48.0,0.0,0.0,7.0,0.0,0.0,0.0,3.0,1451.0,1361.0,76.0,1.02,18.8,0.0,0.141,0.015,41.0,18.0,0.0,0.0,41.0,0.0,4.17,3.62,2.11,0.265,0.035,0.011,0.0175,0.0099,0.0069,0.4095,0.0021,0.0013,0.027,0.0043,0.0011,0.0014,0.0024,0.0033,0.0025,0.0033,0.0048,0.00075,0.006,0.0039,93.1,10.21,0.31%,0,4.17,1,0,0,90.0,1,0,0,0,0.0,0.0,0,1.5,0.0,0.0,1
4.4,4.4,0.0,1840.0,600.0,0.0,1410.0,75.0,0.0,0.0,0.0,43.8,0.0,0.0,6.6,0.0,0.0,0.0,3.0,1453.0,1377.0,120.0,1.0,17.6,0.0,0.132,0.013,42.0,19.0,300.0,7.0,32.0,0.0,4.22,3.7,2.02,0.194,0.0389,0.0099,0.0191,0.0012,0.007,0.0398,0.002,0.00092,0.0222,0.0038,0.0009,0.0015,0.0021,0.0036,0.0018,0.0034,0.0048,0.00058,0.0053,0.005,93.9,9.95,0.32%,0,4.22,0,0,1,76.0,0,0,0,0,0.0,0.0,0,0.0,0.0,0.0,1
3.8,3.4,0.0,1520.0,470.0,0.0,1500.0,74.0,23.0,0.0,0.0,39.1,0.0,0.0,5.1,0.0,0.0,0.0,3.0,1445.0,1368.0,68.0,1.03,15.2,0.0,0.114,0.013,43.0,18.0,0.0,0.0,39.0,0.0,4.23,3.71,2.0,0.201,0.0396,0.0085,0.0183,0.0107,0.0115,0.0278,0.0012,0.00095,0.0242,0.0044,0.001,0.0016,0.0023,0.0034,0.0028,0.0037,0.0045,0.00063,0.0026,0.0037,93.9,10.29,0.32%,0,4.23,0,0,1,77.0,0,0,0,0,0.0,0.0,0,0.0,0.0,0.0,1
6.0,5.85,0.0,2480.0,1110.0,0.0,970.0,100.0,8.0,2.0,0.0,66.4,0.0,0.0,8.7,0.0,0.0,0.0,6.0,1468.0,1381.0,139.0,1.11,24.0,0.0,0.18,0.016,42.0,25.0,0.0,0.0,33.0,0.0,4.17,3.63,2.09,0.24,0.038,0.0089,0.017,0.0093,0.007,0.4095,0.0022,0.0011,0.026,0.0049,0.0012,0.0017,0.0025,0.0037,0.0023,0.0035,0.0051,0.00086,0.0029,0.0032,93.2,11.07,0.32%,0,4.17,1,0,0,87.0,1,0,0,0,0.0,0.0,0,1.5,0.0,0.0,1
2.6,2.55,0.0,1850.0,2030.0,0.0,1060.0,60.0,120.0,28.0,0.0,12.5,0.0,0.0,3.0,0.0,0.0,0.0,3.0,1465.0,1376.0,106.0,0.96,10.4,0.0,0.078,0.01,40.0,38.0,0.0,0.0,20.0,0.0,4.15,3.17,3.84,0.22,0.0395,0.0074,0.0168,0.0086,0.0124,0.098,0.0019,0.0008,0.034,0.0062,0.0049,0.0017,0.0032,0.0011,0.0012,0.0016,0.0042,0.00056,0.006,0.0018,92.5,9.62,0.32%,0,4.15,1,0,0,89.0,1,0,0,0,0.0,0.0,0,1.5,0.0,0.0,1
2.6,2.5,0.0,0.0,0.0,0.0,0.0,0.0,0.0,0.0,0.0,13.0,0.0,0.0,4.0,0.0,0.0,0.0,0.0,1460.0,1376.0,113.0,1.0,10.4,0.0,0.078,0.01,30.0,0.0,0.0,0.0,0.0,0.0,4.13,3.15,3.86,0.219,0.039,0.0073,0.016,0.0087,0.0133,0.099,0.002,0.0011,0.035,0.0063,0.0049,0.0015,0.0031,0.0010999999999999,0.0012,0.0015,0.0044,0.00059,0.006,0.0018,92.5,10.0,0.32%,0,4.13,1,0,0,84.0,1,0,0,0,0.0,0.0,0,1.5,0.0,0.0,1
4.4,4.0,0.0,1620.0,770.0,0.0,1580.0,75.0,22.0,0.0,0.0,43.5,0.0,0.0,6.3,0.0,0.0,0.0,5.0,1440.0,1373.0,73.0,0.99,17.6,0.0,0.132,0.012,39.0,18.0,330.0,8.0,36.0,0.0,4.22,3.7,2.02,0.194,0.0389,0.0099,0.0191,0.0012,0.007,0.0398,0.002,0.00092,0.0222,0.0038,0.0009,0.0015,0.0021,0.0036,0.0018,0.0034,0.0048,0.00058,0.0053,0.005,93.9,9.89,0.32%,0,4.22,0,0,1,67.0,0,0,0,0,0.0,0.0,0,0.0,0.0,0.0,1
4.5,4.0,0.0,1630.0,640.0,0.0,1640.0,75.0,12.0,0.0,0.0,43.6,0.0,0.0,6.3,0.0,0.0,0.0,5.0,1442.0,1365.0,81.0,0.97,17.6,0.0,0.132,0.012,38.0,21.0,180.0,4.0,36.0,0.0,4.22,3.7,2.02,0.194,0.0389,0.0099,0.0191,0.0012,0.007,0.0398,0.002,0.00092,0.0222,0.0038,0.0009,0.0015,0.0021,0.0036,0.0018,0.0034,0.0048,0.00058,0.0053,0.005,93.9,9.69,0.32%,0,4.22,0,0,1,77.0,0,0,0,0,0.0,0.0,0,0.0,0.0,0.0,1
18.0,16.7,0.0,6560.0,3790.0,0.0,5020.0,316.0,111.0,28.0,0.0,179.0,0.0,0.0,21.0,0.0,0.0,0.0,20.0,1437.0,1361.0,155.0,1.29,52.8,0.0,0.675,0.018,43.0,18.0,1640.0,11.0,28.0,0.0,4.28,3.76,2.0,0.168,0.0397,0.0092,0.014,0.0077,0.0091,0.024,0.002,0.0011,0.0198,0.0038,0.0011,0.0017,0.0021,0.0034,0.0018,0.004,0.004,0.00071,0.0014,0.0052,93.9,12.91,0.27%,0,4.28,0,0,1,76.0,0,0,0,0,0.0,0.0,0,0.0,0.0,0.0,1
6.2,6.2,0.0,2230.0,1040.0,0.0,1750.0,103.0,50.0,6.0,0.0,68.5,0.0,0.0,9.0,0.0,0.0,0.0,0.0,1428.0,1365.0,62.0,1.1,24.0,0.0,0.18,0.021,41.0,20.0,0.0,0.0,34.0,0.0,4.22,3.65,2.2,0.204,0.039,0.0106,0.0202,0.0155,0.0088,0.0528,0.0054,0.0021,0.0177,0.0045,0.0049,0.0016,0.0028,0.0034,0.0013,0.0039,0.0049,0.00082,0.0016,0.0053,93.7,11.05,0.34%,0,4.22,0,0,1,63.0,0,0,0,0,0.0,0.0,0,0.0,0.0,0.0,1
7.5,7.1,0.0,3130.0,1030.0,0.0,2840.0,140.0,50.0,28.0,0.0,85.5,0.0,0.0,11.0,0.0,0.0,0.0,5.0,1435.0,1372.0,110.0,1.14,30.0,0.0,0.225,0.018,44.0,18.0,0.0,0.0,38.0,0.0,4.2,3.54,2.56,0.229,0.0372,0.0115,0.0167,0.01,0.0067,0.393,0.0032,0.001,0.0151,0.0054,0.0016,0.0014,0.0024,0.0035,0.0022,0.0035,0.0042,0.00072,0.0026,0.0038,93.1,11.4,0.33%,0,4.2,0,0,1,63.0,0,0,0,0,0.0,0.0,0,0.0,0.0,0.0,1
7.6,7.0,0.0,3250.0,1040.0,0.0,2330.0,140.0,28.0,0.0,0.0,78.0,0.0,0.0,10.2,0.0,0.0,0.0,7.0,1436.0,1371.0,90.0,1.03,31.0,0.0,0.225,0.015,43.0,18.0,530.0,7.0,33.0,0.0,4.23,3.72,1.98,0.19,0.0385,0.0085,0.016,0.0093,0.0081,0.025,0.0034,0.0018,0.02,0.004,0.001,0.0015,0.0022,0.0037,0.0022,0.0034,0.0046,0.00068,0.0017,0.0032,93.9,10.26,0.33%,0,4.23,0,0,1,65.0,0,0,0,0,0.0,0.0,0,0.0,0.0,0.0,1
18.0,16.7,0.0,6560.0,4110.0,0.0,5720.0,316.0,60.0,0.0,0.0,179.0,0.0,0.0,21.0,0.0,0.0,0.0,20.0,1437.0,1364.0,211.0,1.24,52.8,0.0,0.7350000000000001,0.015,40.0,18.0,1640.0,9.0,33.0,0.0,4.25,3.73,2.02,0.186,0.0374,0.007,0.018,0.0116,0.0075,0.0237,0.0019,0.0023,0.0279,0.0036,0.001,0.0016,0.0022,0.0032,0.0021,0.0036,0.0045,0.00096,0.0018,0.0041,93.9,12.43,0.27%,0,4.25,0,0,1,73.0,0,0,0,0,0.0,0.0,0,0.0,0.0,0.0,1
18.0,16.7,0.0,6560.0,3750.0,0.0,5720.0,316.0,90.0,15.0,0.0,179.0,0.0,0.0,21.0,0.0,0.0,0.0,20.0,1437.0,1368.0,150.0,1.25,52.8,0.0,0.69,0.015,42.0,18.0,1640.0,9.0,28.0,0.0,4.26,3.73,2.03,0.198,0.0381,0.0082,0.02,0.01,0.0097,0.0363,0.0022,0.002,0.021,0.0042,0.001,0.0013,0.0022,0.0034,0.0027,0.0035,0.0043,0.00079,0.0016,0.0038,93.9,12.52,0.26%,0,4.26,0,0,1,69.0,0,0,0,0,0.0,0.0,0,0.0,0.0,0.0,1
8.6,8.4,0.0,3340.0,1050.0,0.0,2480.0,140.0,26.0,0.0,0.0,91.5,0.0,0.0,12.0,0.0,0.0,0.0,8.0,1440.0,1369.0,100.0,1.06,35.0,0.0,0.25,0.016,39.0,16.0,730.0,8.0,29.0,0.0,4.2,3.68,2.0,0.2,0.0385,0.0079,0.0173,0.02,0.0086,0.0157,0.002,0.0018,0.027,0.0043,0.0008,0.0014,0.0022,0.0033,0.0022,0.0033,0.004,0.00074,0.0021,0.0028,93.9,10.64,0.33%,0,4.2,0,0,1,71.0,0,0,0,0,0.0,0.0,0,0.0,0.0,0.0,1
7.8,7.8,0.0,3280.0,1050.0,0.0,2520.0,140.0,29.0,5.0,0.0,80.5,0.0,0.0,12.0,0.0,0.0,0.0,5.0,1435.0,1368.0,85.0,1.03,32.0,0.0,0.235,0.015,43.0,16.0,650.0,8.0,32.0,0.0,4.16,3.63,2.04,0.199,0.0386,0.0082,0.0226,0.0147,0.0081,0.046,0.0026,0.002,0.0208,0.004,0.0017,0.0018,0.0029,0.0036,0.0038,0.0033,0.0048,0.0007,0.0015,0.0012,93.8,10.32,0.32%,0,4.16,1,0,0,67.0,0,0,0,0,0.0,0.0,0,1.5,0.0,0.0,1
6.2,6.2,0.0,2420.0,1050.0,0.0,2430.0,114.0,48.0,0.0,0.0,67.5,0.0,0.0,9.0,0.0,0.0,0.0,0.0,1427.0,1360.0,75.0,1.09,24.0,0.0,0.18,0.017,41.0,19.0,0.0,0.0,39.0,0.0,4.2,3.64,2.16,0.194,0.0383,0.009,0.0193,0.0269,0.0081,0.0368,0.0019,0.0022,0.0291,0.0042,0.0009,0.0011,0.0023,0.003,0.0018,0.003,0.0048,0.0013,0.0018,0.002,93.8,10.89,0.33%,0,4.2,0,0,1,67.0,0,0,0,0,0.0,0.0,0,0.0,0.0,0.0,1
18.0,16.7,0.0,6560.0,3040.0,0.0,5720.0,316.0,123.0,0.0,0.0,179.0,0.0,0.0,21.0,0.0,0.0,0.0,20.0,1437.0,1361.0,135.0,1.24,52.8,0.0,0.63,0.015,44.0,15.0,1640.0,14.0,28.0,0.0,4.26,3.73,2.03,0.198,0.0381,0.0082,0.02,0.01,0.0097,0.0363,0.0022,0.002,0.021,0.0042,0.001,0.0013,0.0022,0.0034,0.0027,0.0035,0.0043,0.00079,0.0016,0.0038,93.9,12.41,0.26%,0,4.26,0,0,1,76.0,0,0,0,0,0.0,0.0,0,0.0,0.0,0.0,1
5.0,4.6,0.0,2040.0,840.0,0.0,1410.0,95.0,0.0,0.0,0.0,50.5,0.0,0.0,7.2,0.0,0.0,0.0,0.0,1440.0,1371.0,84.0,1.01,20.0,0.0,0.15,0.013,42.0,20.0,480.0,10.0,28.0,0.0,4.16,3.63,2.03,0.183,0.0378,0.0117,0.0206,0.0168,0.0078,0.0344,0.0038,0.0012,0.0189,0.0057,0.0015,0.0015,0.0022,0.003,0.0024,0.0034,0.0051,0.00056,0.0015,0.0062,93.9,10.1,0.31%,0,4.16,1,0,0,69.0,0,0,0,0,0.0,0.0,0,1.5,0.0,0.0,1
3.8,3.5,0.0,2040.0,830.0,0.0,1750.0,95.0,70.0,0.0,0.0,38.5,0.0,0.0,5.2,0.0,0.0,0.0,0.0,1440.0,1374.0,75.0,1.01,15.2,0.0,0.114,0.013,42.0,18.0,320.0,6.0,33.0,0.0,4.18,3.53,2.54,0.208,0.0387,0.0098,0.0182,0.012,0.0086,0.144,0.0027,0.00096,0.0209,0.0041,0.002,0.0014,0.0022,0.003,0.0013,0.0034,0.0048,0.00095,0.0017,0.0036,93.4,10.13,0.33%,0,4.18,1,0,0,66.0,0,0,0,0,0.0,0.0,0,1.5,0.0,0.0,1
5.0,4.6,0.0,1340.0,610.0,0.0,1100.0,63.0,7.0,0.0,0.0,49.5,0.0,0.0,7.2,0.0,0.0,0.0,0.0,1438.0,1373.0,100.0,0.99,20.0,0.0,0.15,0.013,30.0,12.0,450.0,9.0,22.0,0.0,4.16,3.63,2.03,0.183,0.0378,0.0117,0.0206,0.0168,0.0078,0.0344,0.0038,0.0012,0.0189,0.0057,0.0015,0.0015,0.0022,0.003,0.0024,0.0034,0.0051,0.00056,0.0015,0.0062,93.9,9.9,0.31%,0,4.16,1,0,0,65.0,0,0,0,0,0.0,0.0,0,1.5,0.0,0.0,1
5.0,4.6,0.0,1010.0,290.0,0.0,880.0,40.0,10.0,0.0,0.0,50.5,0.0,0.0,7.0,0.0,0.0,0.0,7.5,1450.0,1380.0,86.0,1.01,20.0,0.0,0.15,0.014,30.0,6.0,120.0,2.0,18.0,0.0,4.19,3.65,2.08,0.2,0.035,0.0094,0.022,0.0093,0.0073,0.0268,0.0026,0.0017,0.0192,0.0062,0.0023,0.0016,0.0021,0.003,0.0014,0.0031,0.0046,0.00073,0.0035,0.004,93.9,10.1,0.35%,0,4.19,1,0,0,70.0,0,0,0,0,0.0,0.0,0,1.5,0.0,0.0,1
3.8,3.4,0.0,1630.0,730.0,0.0,1340.0,75.0,60.0,2.0,0.0,39.4,0.0,0.0,5.1,0.0,0.0,0.0,5.0,1448.0,1371.0,95.0,1.04,15.2,0.0,0.114,0.0108,43.0,22.0,0.0,0.0,35.0,0.0,4.18,3.53,2.54,0.208,0.0387,0.0098,0.0182,0.012,0.0086,0.144,0.0027,0.00096,0.0209,0.0041,0.002,0.0014,0.0022,0.003,0.0013,0.0034,0.0048,0.00095,0.0017,0.0036,93.4,10.37,0.30%,0,4.18,1,0,0,77.0,0,0,0,0,0.0,0.0,0,1.5,0.0,0.0,1
4.5,4.4,0.0,1840.0,590.0,0.0,1540.0,75.0,25.0,0.0,0.0,41.8,0.0,0.0,6.5,0.0,0.0,0.0,3.0,1455.0,1380.0,90.0,0.93,17.6,0.0,0.132,0.01,42.0,16.0,320.0,7.0,35.0,0.0,4.22,3.7,2.02,0.194,0.0389,0.0099,0.0191,0.0012,0.007,0.0398,0.002,0.00092,0.0222,0.0038,0.0009,0.0015,0.0021,0.0036,0.0018,0.0034,0.0048,0.00058,0.0053,0.005,93.9,9.29,0.32%,0,4.22,0,0,1,75.0,0,0,0,0,0.0,0.0,0,0.0,0.0,0.0,1
5.0,4.6,0.0,2160.0,650.0,0.0,1340.0,85.0,50.0,0.0,0.0,50.5,0.0,0.0,0.0,0.0,0.0,0.0,0.0,1442.0,1375.0,95.0,1.01,20.0,0.0,0.15,0.015,43.0,24.0,0.0,0.0,33.0,0.0,4.17,3.51,2.58,0.227,0.0386,0.0117,0.0197,0.0095,0.007,0.352,0.0025,0.0015,0.0175,0.0035,0.0028,0.002,0.0025,0.0034,0.0018,0.0038,0.0046,0.00061,0.0008,0.0018,93.1,10.1,0.35%,0,4.17,1,0,0,67.0,0,0,0,0,0.0,0.0,0,1.5,0.0,0.0,1
5.0,4.6,0.0,1910.0,710.0,0.0,1790.0,98.0,15.0,7.0,0.0,48.5,0.0,0.0,0.0,0.0,0.0,0.0,10.0,1438.0,1372.0,90.0,0.97,20.0,0.0,0.15,0.012,40.0,16.0,630.0,11.0,33.0,0.0,4.19,3.65,2.08,0.2,0.035,0.0094,0.022,0.0093,0.0073,0.0268,0.0026,0.0017,0.0192,0.0062,0.0023,0.0016,0.0021,0.003,0.0014,0.0031,0.0046,0.00073,0.0035,0.004,93.9,9.7,0.35%,0,4.19,1,0,0,66.0,0,0,0,0,0.0,0.0,0,1.5,0.0,0.0,1
4.1,4.1,0.0,1140.0,520.0,0.0,1320.0,52.0,0.0,21.0,0.0,42.5,0.0,0.0,6.1,0.0,0.0,0.0,0.0,1430.0,1368.0,75.0,1.04,16.5,0.0,0.123,0.016,30.0,18.0,0.0,0.0,32.0,0.0,4.18,3.64,2.1,0.202,0.0396,0.0102,0.0173,0.0101,0.0091,0.0492,0.0019,0.0011,0.023,0.0047,0.0009,0.0015,0.0021,0.0031,0.0026,0.0035,0.0049,0.0006,0.0042,0.0043,93.8,10.37,0.33%,0,4.18,1,0,0,62.0,0,0,0,0,0.0,0.0,0,1.5,0.0,0.0,1
8.5,8.5,0.0,3230.0,1070.0,0.0,3020.0,160.0,5.0,0.0,0.0,87.1,0.0,0.0,12.0,0.0,0.0,0.0,10.0,1440.0,1373.0,85.0,1.02,34.0,0.0,0.255,0.015,41.0,15.0,730.0,9.0,36.0,0.0,4.22,3.71,1.97,0.18,0.037,0.01,0.015,0.0099,0.0077,0.0189,0.0021,0.0017,0.0188,0.0037,0.00091,0.0015,0.0033,0.0034,0.0024,0.0033,0.0044,0.00075,0.0015,0.0042,93.9,10.25,0.31%,0,4.22,0,0,1,67.0,0,0,0,0,0.0,0.0,0,0.0,0.0,0.0,1
18.0,16.7,0.0,6560.0,3610.0,0.0,5720.0,316.0,90.0,0.0,0.0,179.0,0.0,0.0,21.0,0.0,0.0,0.0,20.0,1437.0,1364.0,208.0,1.24,52.8,0.0,0.7350000000000001,0.017,43.0,16.0,1640.0,13.0,29.0,0.0,4.27,3.76,1.95,0.19,0.038,0.0081,0.015,0.0086,0.0091,0.018,0.002,0.0017,0.02,0.0039,0.00075,0.0015,0.0026,0.0034,0.0023,0.0033,0.0044,0.00072,0.0017,0.0048,93.9,12.43,0.27%,0,4.27,0,0,1,73.0,0,0,0,0,0.0,0.0,0,0.0,0.0,0.0,1
4.2,4.1,0.0,1760.0,620.0,0.0,1710.0,88.0,10.0,0.0,0.0,46.3,0.0,0.0,6.1,0.0,0.0,0.0,3.0,1449.0,1360.0,72.0,1.1,16.4,0.0,0.123,0.018,42.0,17.0,0.0,0.0,41.0,0.0,4.36,3.64,2.09,0.193,0.0484999999999999,0.0115,0.0232,0.0106,0.0082,0.0527,0.0022,0.0011,0.0216,0.0039,0.0009,0.0016,0.0022,0.0034,0.0014,0.0036,0.0048,0.0007,0.0025,0.0035,93.8,11.02,0.32%,0,4.36,0,1,0,89.0,1,0,0,0,0.0,0.0,0,0.0,0.0,0.0,1
3.6,3.5,0.0,1430.0,750.0,0.0,500.0,65.0,0.0,0.0,0.0,36.5,0.0,0.0,5.2,0.0,0.0,0.0,3.0,1448.0,1372.0,66.0,1.01,14.4,0.0,0.108,0.015,42.0,25.0,0.0,0.0,33.0,0.0,4.15,3.6,2.11,0.217,0.0352,0.0105,0.0193,0.0122,0.0071,0.4095,0.0023,0.0012,0.024,0.0054,0.0011,0.0018,0.0022,0.0037,0.0024,0.0038,0.0049,0.00088,0.0026,0.0046,93.2,10.14,0.34%,0,4.15,1,0,0,76.0,0,0,0,0,0.0,0.0,0,1.5,0.0,0.0,1
4.6,4.5,0.0,1840.0,1110.0,0.0,650.0,75.0,14.0,0.0,0.0,46.5,0.0,0.0,6.7,0.0,0.0,0.0,5.0,1452.0,1370.0,80.0,1.01,18.4,0.0,0.138,0.014,42.0,25.0,0.0,0.0,33.0,0.0,4.17,3.62,2.14,0.264,0.035,0.011,0.018,0.0103,0.009,0.4095,0.0023,0.00097,0.0248,0.0058,0.0012,0.0019,0.0022,0.0035,0.0025,0.0036,0.0049,0.001,0.0021,0.0046,93.1,10.11,0.33%,0,4.17,1,0,0,82.0,1,0,0,0,0.0,0.0,0,1.5,0.0,0.0,1
2.6,2.6,0.0,1790.0,1750.0,0.0,1270.0,68.0,120.0,28.0,0.0,13.5,0.0,0.0,4.0,0.0,0.0,0.0,0.0,1453.0,1382.0,89.0,1.04,10.4,0.0,0.078,0.015,40.0,36.0,0.0,0.0,24.0,0.0,4.12,3.14,3.85,0.199,0.0403,0.0087,0.0174,0.0097,0.0181,0.0525,0.0021,0.0006,0.0311,0.0067,0.0049,0.0019,0.0031,0.0015,0.0015,0.0015,0.005,0.00062,0.0017,0.001,92.6,10.38,0.33%,0,4.12,1,0,0,71.0,0,0,0,0,0.0,0.0,0,1.5,0.0,0.0,1
2.6,2.6,0.0,0.0,0.0,0.0,0.0,0.0,0.0,0.0,0.0,13.5,0.0,0.0,4.0,0.0,0.0,0.0,0.0,1440.0,1386.0,76.0,1.04,10.4,0.0,0.078,0.015,30.0,0.0,0.0,0.0,0.0,0.0,4.14,3.15,3.87,0.209,0.0398,0.0094,0.0176,0.0095,0.0188,0.049,0.0021,0.00058,0.0316,0.0067,0.0049,0.002,0.0031,0.0019,0.0017,0.0016,0.0045,0.00064,0.0017,0.0014,92.5,10.38,0.33%,0,4.14,1,0,0,54.0,0,0,0,0,0.0,0.0,0,1.5,0.0,0.0,1
3.8,3.4,0.0,1510.0,620.0,0.0,1230.0,76.0,17.5,0.0,0.0,39.6,0.0,0.0,5.1,0.0,0.0,0.0,3.8,1439.0,1369.0,70.0,1.04,15.2,0.0,0.114,0.014,41.0,21.0,210.0,6.0,32.0,0.0,4.28,3.76,2.02,0.185,0.038,0.0103,0.0177,0.0103,0.009,0.0207,0.0019,0.00062,0.022,0.0041,0.001,0.0019,0.002,0.0036,0.0025,0.0037,0.0046,0.00068,0.0019,0.0034,93.8,10.42,0.32%,0,4.28,0,0,1,70.0,0,0,0,0,0.0,0.0,0,0.0,0.0,0.0,1
4.1,4.1,0.0,1620.0,520.0,0.0,1680.0,87.0,0.0,16.0,0.0,41.4,0.0,0.0,6.0,0.0,0.0,0.0,4.1,1440.0,1373.0,74.0,1.01,16.5,0.0,0.123,0.015,42.0,17.0,0.0,0.0,41.0,0.0,4.2,3.65,2.11,0.197,0.0396,0.0108,0.0176,0.0099,0.0091,0.0369,0.0019,0.0024,0.0229,0.0037,0.0008,0.0013,0.0023,0.0037,0.0023,0.0038,0.005,0.0009,0.0013,0.005,93.8,10.1,0.33%,0,4.2,0,0,1,67.0,0,0,0,0,0.0,0.0,0,0.0,0.0,0.0,1
4.1,3.45,0.0,1660.0,620.0,0.0,990.0,87.0,4.0,0.0,0.0,41.5,0.0,0.0,5.0,0.0,0.0,0.0,4.1,1440.0,1371.0,62.0,1.01,16.0,0.0,0.12,0.017,42.0,18.0,0.0,0.0,40.0,0.0,4.16,3.62,2.11,0.244,0.0346,0.0114,0.0187,0.0098,0.0089,0.4095,0.0022,0.003,0.025,0.0045,0.0011,0.0015,0.003,0.0039,0.0023,0.0039,0.0051,0.0013,0.002,0.0044,93.1,10.12,0.34%,0,4.16,1,0,0,69.0,0,0,0,0,0.0,0.0,0,1.5,0.0,0.0,1
4.5,4.4,0.0,1610.0,620.0,0.0,1650.0,82.0,17.0,0.0,0.0,48.4,0.0,0.0,6.6,0.0,0.0,0.0,3.0,1453.0,1386.0,120.0,1.08,17.6,0.0,0.132,0.019,40.0,14.0,420.0,9.0,37.0,0.0,4.26,3.73,2.03,0.197,0.039,0.0114,0.0226,0.0107,0.0084,0.0395,0.0023,0.003,0.0216,0.0037,0.0009,0.0015,0.0029,0.004,0.0015,0.0034,0.005,0.00069,0.0017,0.0037,93.8,10.76,0.33%,0,4.26,0,0,1,67.0,0,0,0,0,0.0,0.0,0,0.0,0.0,0.0,1
8.5,8.5,0.0,3440.0,1280.0,0.0,2130.0,183.0,40.0,9.0,0.0,88.0,0.0,0.0,13.0,0.0,0.0,0.0,8.0,1439.0,1365.0,83.0,1.04,34.0,0.0,0.255,0.014,43.0,17.0,1250.0,15.0,25.0,0.0,4.26,3.73,2.03,0.183,0.0388,0.0085,0.015,0.0083,0.0087,0.0302,0.0019,0.0016,0.0199,0.0041,0.0009,0.0017,0.0028,0.0039,0.0023,0.0033,0.0046,0.00066,0.0014,0.0023,93.8,10.35,0.32%,0,4.26,0,0,1,74.0,0,0,0,0,0.0,0.0,0,0.0,0.0,0.0,1
7.8,7.0,0.0,3290.0,1280.0,0.0,2080.0,157.0,22.0,10.0,0.0,82.0,0.0,0.0,10.2,0.0,0.0,0.0,8.0,1440.0,1371.0,90.0,1.05,31.0,0.0,0.23,0.018,45.0,16.0,950.0,12.0,27.0,0.0,4.31,3.78,2.04,0.17,0.0388,0.01,0.0158,0.0088,0.0087,0.033,0.002,0.002,0.019,0.0036,0.0008,0.0015,0.0027,0.0036,0.002,0.0038,0.0046,0.00058,0.0018,0.0024,93.8,10.51,0.34%,0,4.31,0,1,0,69.0,0,0,0,0,0.0,0.0,0,0.0,0.0,0.0,1
18.0,16.7,0.0,6560.0,3370.0,0.0,5720.0,316.0,15.0,0.0,0.0,179.0,0.0,0.0,21.0,0.0,0.0,0.0,20.0,1437.0,1366.0,150.0,1.3,52.8,0.0,0.69,0.019,42.0,16.0,1640.0,11.0,32.0,0.0,4.29,3.77,2.0,0.183,0.038,0.0074,0.016,0.0085,0.0098,0.0324,0.002,0.0024,0.0192,0.0038,0.001,0.0015,0.0029,0.0039,0.0023,0.0035,0.0044,0.00069,0.0013,0.0042,93.8,13.0,0.28%,0,4.29,0,0,1,71.0,0,0,0,0,0.0,0.0,0,0.0,0.0,0.0,1
8.5,8.5,0.0,3260.0,1250.0,0.0,2620.0,160.0,27.0,6.0,0.0,89.0,0.0,0.0,12.0,0.0,0.0,0.0,8.0,1435.0,1371.0,76.0,1.05,34.0,0.0,0.255,0.018,43.0,18.0,670.0,8.0,31.0,0.0,4.2,3.68,2.0,0.184,0.0383,0.0093,0.0157,0.0093,0.01,0.031,0.0021,0.0034,0.0215,0.0041,0.0008,0.0012,0.0023,0.0037,0.0031,0.0031,0.0045,0.00054,0.0012,0.003,93.9,10.47,0.35%,0,4.2,0,0,1,64.0,0,0,0,0,0.0,0.0,0,0.0,0.0,0.0,1
7.8,7.0,0.0,3350.0,1050.0,0.0,1870.0,140.0,50.0,8.0,0.0,79.0,0.0,0.0,10.2,0.0,0.0,0.0,8.0,1438.0,1371.0,90.0,1.01,31.0,0.0,0.225,0.017,43.0,16.0,1130.0,14.0,24.0,0.0,4.42,3.73,2.01,0.164,0.0484999999999999,0.011,0.014,0.0079,0.01,0.0174,0.002,0.0014,0.0174,0.0035,0.0009,0.0015,0.0022,0.0037,0.0024,0.0039,0.005,0.0006,0.0042,0.0042,93.9,10.13,0.33%,0,4.42,0,1,0,67.0,0,0,0,0,0.0,0.0,0,0.0,0.0,0.0,1
4.4,4.4,0.0,1620.0,680.0,0.0,1580.0,87.0,13.0,0.0,0.0,43.1,0.0,0.0,6.6,0.0,0.0,0.0,6.0,1446.0,1360.0,90.0,0.98,17.6,0.0,0.132,0.013,39.0,15.0,420.0,10.0,36.0,0.0,4.24,3.72,2.02,0.177,0.0361,0.0093,0.016,0.0088,0.0103,0.0469,0.002,0.0023,0.022,0.0038,0.001,0.0017,0.0029,0.0038,0.0027,0.0034,0.005,0.00068,0.0011,0.0021,93.9,9.8,0.33%,0,4.24,0,0,1,86.0,1,0,0,0,0.0,0.0,0,0.0,0.0,0.0,1
4.4,4.3,0.0,1640.0,720.0,0.0,1430.0,90.0,4.0,0.0,0.0,45.3,0.0,0.0,6.6,0.0,0.0,0.0,2.0,1455.0,1360.0,110.0,1.03,17.6,0.0,0.132,0.017,42.0,16.0,410.0,9.0,33.0,0.0,4.23,3.71,2.02,0.18,0.0383,0.0104,0.0176,0.0099,0.0062,0.0359,0.002,0.0023,0.0214,0.0039,0.0009,0.002,0.0025,0.0036,0.0014,0.0034,0.0049,0.00069,0.0017,0.003,93.9,10.3,0.33%,0,4.23,0,0,1,95.0,1,0,0,0,0.0,0.0,0,0.0,0.0,0.0,1
3.8,3.4,0.0,1600.0,950.0,0.0,1200.0,78.0,30.0,1.0,0.0,39.3,0.0,0.0,5.1,0.0,0.0,0.0,4.0,1440.0,1368.0,70.0,1.03,15.2,0.0,0.114,0.013,42.0,26.0,0.0,0.0,32.0,0.0,4.2,3.54,2.55,0.22,0.0366,0.0107,0.0205,0.0109,0.0082,0.149,0.0023,0.0034,0.0197,0.0041,0.0007,0.0012,0.003,0.0039,0.0032,0.0032,0.0049,0.00078,0.0016,0.0036,93.4,10.34,0.33%,0,4.2,0,0,1,72.0,0,0,0,0,0.0,0.0,0,0.0,0.0,0.0,1
3.8,3.3,0.0,1470.0,580.0,0.0,1000.0,89.0,6.0,0.0,0.0,40.4,0.0,0.0,5.1,0.0,0.0,0.0,4.0,1438.0,1370.0,65.0,1.06,15.2,0.0,0.114,0.001,41.0,23.0,100.0,3.0,33.0,0.0,4.31,3.79,1.99,0.187,0.037,0.0107,0.0163,0.0087,0.0076,0.0337,0.0021,0.0033,0.0232,0.0043,0.0009,0.0016,0.0025,0.004,0.0023,0.0032,0.0048,0.0011,0.0012,0.0038,93.8,10.63,0.21%,0,4.31,0,1,0,68.0,0,0,0,0,0.0,0.0,0,0.0,0.0,0.0,1
4.2,4.0,0.0,1770.0,1000.0,0.0,950.0,87.0,28.0,0.0,0.0,41.6,0.0,0.0,4.0,0.0,0.0,0.0,4.0,1438.0,1360.0,79.0,0.99,16.8,0.0,0.126,0.015,42.0,26.0,0.0,0.0,32.0,0.0,4.2,3.65,2.11,0.201,0.0397,0.0103,0.0164,0.0087,0.0085,0.026,0.0021,0.0028,0.0294,0.0051,0.0011,0.0015,0.0023,0.0035,0.0025,0.0035,0.0044,0.0011,0.0013,0.0035,93.8,9.9,0.33%,0,4.2,0,0,1,78.0,0,0,0,0,0.0,0.0,0,0.0,0.0,0.0,1
6.0,6.0,0.0,2310.0,950.0,0.0,1300.0,108.0,14.0,0.0,0.0,63.3,0.0,0.0,8.7,0.0,0.0,0.0,6.0,1447.0,1373.0,122.0,1.06,24.0,0.0,0.18,0.017,42.0,20.0,0.0,0.0,38.0,0.0,4.2,3.65,2.13,0.246,0.0394,0.011,0.0209,0.012,0.0076,0.4095,0.0024,0.0015,0.03,0.0058,0.0017,0.0019,0.0022,0.0037,0.0021,0.0036,0.0051,0.00094,0.006,0.0022,93.2,10.55,0.33%,0,4.2,0,0,1,74.0,0,0,0,0,0.0,0.0,0,0.0,0.0,0.0,1
4.2,4.2,0.0,1770.0,520.0,0.0,1580.0,79.0,11.0,0.0,0.0,43.5,0.0,0.0,6.3,0.0,0.0,0.0,4.2,1442.0,1380.0,115.0,1.04,17.0,0.0,0.126,0.017,42.0,15.0,210.0,5.0,38.0,0.0,4.22,3.71,1.97,0.171,0.04,0.0094,0.0153,0.0094,0.0086,0.025,0.002,0.0024,0.0219,0.0042,0.0011,0.0016,0.0031,0.0036,0.0031,0.0037,0.0049,0.00074,0.0015,0.0045,93.9,10.36,0.34%,0,4.22,0,0,1,62.0,0,0,0,0,0.0,0.0,0,0.0,0.0,0.0,1
3.8,3.5,0.0,1780.0,510.0,0.0,1420.0,76.0,30.0,9.0,0.0,42.5,0.0,0.0,5.2,0.0,0.0,0.0,0.0,1433.0,1366.0,68.0,1.12,15.2,0.0,0.114,0.02,42.0,14.0,0.0,0.0,43.0,0.0,4.22,3.56,2.54,0.23,0.0402,0.0117,0.02,0.0113,0.0075,0.0911,0.0022,0.0023,0.0199,0.0045,0.0011,0.0016,0.0025,0.0036,0.0014,0.0037,0.0051,0.00079,0.003,0.0036,93.4,11.18,0.33%,0,4.22,0,0,1,67.0,0,0,0,0,0.0,0.0,0,0.0,0.0,0.0,1
4.5,4.5,0.0,1420.0,610.0,0.0,1000.0,66.0,4.0,0.0,0.0,46.6,0.0,0.0,6.6,0.0,0.0,0.0,4.5,1438.0,1372.0,73.0,1.04,18.0,0.0,0.135,0.018,34.0,16.0,0.0,0.0,34.0,0.0,4.15,3.62,2.06,0.25,0.037,0.0117,0.019,0.011,0.0073,0.4095,0.0022,0.0016,0.0282,0.0049,0.001,0.0019,0.0025,0.0034,0.002,0.0038,0.0049,0.00086,0.0032,0.0062,93.2,10.36,0.35%,0,4.15,1,0,0,66.0,0,0,0,0,0.0,0.0,0,1.5,0.0,0.0,1
7.5,6.8,0.0,3150.0,1070.0,0.0,2850.0,135.0,25.0,9.0,0.0,78.0,0.0,0.0,10.4,0.0,0.0,0.0,10.0,1437.0,1375.0,90.0,1.04,30.0,0.0,0.225,0.013,42.0,14.0,430.0,6.0,38.0,0.0,4.26,3.73,2.04,0.14,0.0375,0.0115,0.0151,0.0115,0.0081,0.0181,0.002,0.0029,0.0275,0.0035,0.0008,0.0016,0.002,0.0035,0.002,0.0039,0.0043,0.00041,0.0022,0.0034,93.9,10.4,0.31%,0,4.26,0,0,1,62.0,0,0,0,0,0.0,0.0,0,0.0,0.0,0.0,1
