Repository: Shrinidhigans/FoundryAI

## Architecture Overview

```
melting_cleaned_final.xlsx
         │
         ▼
stage1_data_cleaning.py         → outputs/melting_cleaned_stage1.csv
         │
         ▼
stage2_feature_engineering.py   → outputs/melting_features_stage2.csv
         │
         ├──▶ stage3_supervised_model.py  → models/best_classifier.pkl
         │                                   models/feature_columns.pkl
         │
         ├──▶ stage4_pca_clustering.py    → models/pca_model.pkl
         │                                   models/kmeans_model.pkl
         │
         ├──▶ stage5_anomaly_detection.py → models/isolation_forest.pkl

File: outputs/melting_features_stage2.csv (part 24 of 28)
tapped_wt,pouring_wt,last_heel_metal,lcrca_addition_1,sg_pigaddition_1,sg_pigaddition_2,rr,graphite,silicon_addition_1,silicon_addition_2,mn,low_re_fsm,zero_re_fsm,high_re_fsm,ultraseed,superseed,cs,al,preseed,tapping_temp,pouring_temp,pouring_time_sec,fsm,barinoc,reseed,sb,bath_s,crca,sg_pig,sorel_total,sorel_addition,rr_1,heel,ce,c,si,mn_1,p,s,cr,ni,al_1,cu,co,nb,ti,v,w,pb,sn,as,zr,ce_1,sb_1,b,zn,n,fe,fsmaddition_mt,mg_recovery,defect,feat_ce_calculated,feat_ce_hypo_risk,feat_ce_hyper_risk,feat_ce_optimal,feat_temp_loss,feat_temp_loss_risk,feat_temp_loss_low,feat_pouring_stability,feat_pouring_risk,feat_oxidation_risk,feat_graphitization_index,feat_white_iron_risk,feat_shrinkage_risk_index,feat_gas_risk_index,feat_chemistry_instability,feat_chemistry_ok
5.0,4.7,0.0,2100.0,910.0,0.0,1470.0,92.0,35.0,15.0,0.0,52.0,0.0,0.0,7.0,0.0,0.0,0.0,5.0,1450.0,1368.0,95.0,1.04,20.0,0.0,0.15,0.016,42.0,18.0,520.0,10.0,29.0,0.0,4.19,3.66,2.05,0.179,0.0383,0.0109,0.0162,0.0121,0.0073,0.0453,0.0018,0.0013,0.0223,0.0042,0.0008,0.0017,0.0019,0.0033,0.0021,0.0037,0.0046,0.00063,0.0031,0.0032,93.9,10.4,0.33%,0,4.19,1,0,0,82.0,1,0,0,0,0.0,0.0,0,1.5,0.0,0.0,1
3.8,3.4,0.0,1580.0,910.0,0.0,730.0,70.0,43.0,2.0,0.0,38.0,0.0,0.0,5.0,0.0,0.0,0.0,0.0,1438.0,1372.0,87.0,1.0,16.0,0.0,0.114,0.016,42.0,24.0,0.0,0.0,34.0,0.0,4.27,3.62,2.51,0.21,0.0385,0.0104,0.0176,0.0123,0.0077,0.148,0.0022,0.0017,0.0252,0.0048,0.0009,0.0016,0.0025,0.0035,0.0013,0.0036,0.005,0.00065,0.006,0.0025,93.3,10.0,0.35%,0,4.27,0,0,1,66.0,0,0,0,0,0.0,0.0,0,0.0,0.0,0.0,1
3.8,3.0,0.0,1730.0,810.0,0.0,1180.0,80.0,20.0,7.0,0.0,38.0,0.0,0.0,4.5,0.0,0.0,0.0,4.0,1442.0,1365.0,73.0,1.0,16.0,0.0,0.114,0.012,42.0,20.0,200.0,5.0,33.0,0.0,4.25,3.73,1.99,0.177,0.0365,0.0093,0.0167,0.012,0.0078,0.0351,0.0022,0.0007,0.02,0.0048,0.0009,0.0017,0.002,0.0034,0.002,0.0038,0.0047,0.001,0.0014,0.0042,93.9,10.0,0.32%,0,4.25,0,0,1,77.0,0,0,0,0,0.0,0.0,0,0.0,0.0,0.0,1
5.0,4.5,0.0,1720.0,820.0,0.0,1360.0,77.0,25.0,1.0,0.0,52.0,0.0,0.0,6.75,0.0,0.0,0.0,5.0,1438.0,1370.0,112.0,1.04,20.0,0.0,0.15,0.014,34.0,16.0,200.0,4.0,27.0,0.0,4.2,3.67,2.04,0.167,0.039,0.0085,0.0141,0.01,0.0083,0.0154,0.0021,0.00062,0.0224,0.0046,0.0009,0.0018,0.0018,0.0038,0.0027,0.0038,0.0049,0.00061,0.0013,0.0038,93.9,10.4,0.32%,0,4.2,0,0,1,68.0,0,0,0,0,0.0,0.0,0,0.0,0.0,0.0,1
3.6,3.5,0.0,1260.0,580.0,0.0,950.0,60.0,24.0,0.0,0.0,36.0,0.0,0.0,5.1,0.0,0.0,0.0,4.0,1436.0,1369.0,65.0,1.0,15.0,0.0,0.108,0.013,35.0,16.0,0.0,0.0,32.0,0.0,4.16,3.61,2.13,0.244,0.0343,0.0113,0.015,0.0161,0.0083,0.4095,0.0022,0.001,0.0237,0.0042,0.0013,0.0015,0.002,0.0032,0.0026,0.0039,0.0046,0.00058,0.0014,0.0044,93.1,10.0,0.32%,0,4.16,1,0,0,67.0,0,0,0,0,0.0,0.0,0,1.5,0.0,0.0,1
5.0,4.7,0.0,2100.0,760.0,0.0,1810.0,98.0,31.0,5.0,0.0,49.0,0.0,0.0,7.0,0.0,0.0,0.0,5.0,1438.0,1371.0,106.0,0.98,20.0,0.0,0.15,0.013,42.0,15.0,330.0,7.0,36.0,0.0,4.16,3.64,2.02,0.168,0.0392,0.0099,0.0136,0.0119,0.009,0.0151,0.002,0.0008,0.0189,0.0043,0.0009,0.002,0.0018,0.0037,0.0037,0.0039,0.0046,0.00045,0.0013,0.0039,94.0,9.8,0.33%,0,4.16,1,0,0,67.0,0,0,0,0,0.0,0.0,0,1.5,0.0,0.0,1
18.0,16.7,0.0,6560.0,4110.0,0.0,5720.0,316.0,115.0,0.0,0.0,179.0,0.0,0.0,21.0,0.0,0.0,0.0,20.0,1437.0,1366.0,211.0,1.25,52.8,0.0,0.7350000000000001,0.016,42.0,18.0,1640.0,9.0,27.0,0.0,4.3,3.78,2.02,0.152,0.0374,0.0066,0.0149,0.0099,0.0109,0.0165,0.002,0.0027,0.0264,0.0031,0.0012,0.0018,0.0018,0.0036,0.003,0.0035,0.0044,0.00054,0.0018,0.004,93.9,12.54,0.29%,0,4.3,0,0,1,71.0,0,0,0,0,0.0,0.0,0,0.0,0.0,0.0,1
7.5,7.0,0.0,0.0,1750.0,0.0,1700.0,130.0,105.0,0.0,0.0,83.0,0.0,0.0,10.5,0.0,0.0,0.0,0.0,1435.0,1373.0,105.0,1.11,30.0,0.0,0.225,0.019,43.0,23.0,0.0,0.0,34.0,0.0,4.21,3.54,2.58,0.243,0.0403,0.0105,0.0206,0.0092,0.0078,0.383,0.0021,0.0014,0.0241,0.0049,0.0014,0.0013,0.003,0.0036,0.0012,0.0035,0.0046,0.0009,0.0033,0.0056,93.0,11.07,0.35%,0,4.21,0,0,1,62.0,0,0,0,0,0.0,0.0,0,0.0,0.0,0.0,1
5.0,4.6,0.0,2100.0,780.0,0.0,1980.0,98.0,28.0,1.0,0.0,48.0,0.0,0.0,7.0,0.0,0.0,0.0,5.0,1439.0,1369.0,93.0,0.96,20.0,0.0,0.15,0.01,42.0,16.0,140.0,3.0,40.0,0.0,4.19,3.67,1.99,0.183,0.0387,0.0105,0.0155,0.0085,0.0104,0.0277,0.0019,0.00091,0.0229,0.004,0.001,0.0018,0.0019,0.0038,0.003,0.0035,0.0049,0.00065,0.0039,0.0042,93.9,9.6,0.31%,0,4.19,1,0,0,70.0,0,0,0,0,0.0,0.0,0,1.5,0.0,0.0,1
3.8,3.4,0.0,1600.0,710.0,0.0,1280.0,82.0,28.0,0.0,0.0,37.0,0.0,0.0,5.2,0.0,0.0,0.0,4.0,1437.0,1372.0,71.0,0.97,16.0,0.0,0.114,0.01,42.0,19.0,210.0,6.0,34.0,0.0,4.26,3.74,2.01,0.187,0.0385,0.0081,0.0147,0.0096,0.01,0.0123,0.002,0.0015,0.0228,0.0036,0.001,0.0017,0.002,0.0037,0.0027,0.0039,0.0048,0.00064,0.0026,0.004,93.9,9.74,0.33%,0,4.26,0,0,1,65.0,0,0,0,0,0.0,0.0,0,0.0,0.0,0.0,1
4.3,4.1,0.0,1800.0,670.0,0.0,1420.0,80.0,36.0,0.0,0.0,41.0,0.0,0.0,6.0,0.0,0.0,0.0,6.0,1449.0,1360.0,68.0,0.95,18.0,0.0,0.129,0.01,42.0,16.0,410.0,10.0,33.0,0.0,4.17,3.64,2.06,0.182,0.0354,0.0087,0.0145,0.0082,0.0082,0.0175,0.0019,0.0013,0.0215,0.0034,0.0009,0.0016,0.0048,0.0033,0.0033,0.0033,0.0048,0.0006,0.0026,0.0029,93.9,9.53,0.32%,0,4.17,1,0,0,89.0,1,0,0,0,0.0,0.0,0,1.5,0.0,0.0,1
3.8,3.4,0.0,5530.0,2120.0,0.0,2100.0,230.0,65.0,0.0,0.0,42.0,0.0,0.0,5.7,0.0,0.0,0.0,15.0,1436.0,1372.0,99.0,1.11,16.0,0.0,0.114,0.019,43.0,16.0,1230.0,9.0,28.0,0.0,4.3,3.77,2.03,0.187,0.0392,0.0089,0.0261,0.0106,0.0095,0.0342,0.0021,0.0015,0.022,0.0047,0.0012,0.0018,0.0025,0.0034,0.0028,0.0036,0.0047,0.00085,0.0021,0.0031,93.8,11.05,0.35%,0,4.3,0,0,1,64.0,0,0,0,0,0.0,0.0,0,0.0,0.0,0.0,1
6.3,6.2,0.0,0.0,0.0,0.0,0.0,0.0,0.0,0.0,0.0,68.0,0.0,0.0,9.0,0.0,0.0,0.0,0.0,1412.0,1361.0,70.0,1.08,24.0,0.0,0.18,0.019,30.0,0.0,0.0,0.0,0.0,0.0,4.2,3.63,2.21,0.207,0.0402,0.0111,0.0331,0.0126,0.0072,0.0563,0.0021,0.0018,0.0251,0.005,0.0011,0.0019,0.003,0.0033,0.0013,0.0036,0.0044,0.00099,0.0018,0.0034,93.7,10.79,0.33%,0,4.2,0,0,1,51.0,0,0,0,0,0.0,0.0,0,0.0,0.0,0.0,1
4.4,4.2,0.0,1850.0,1000.0,0.0,1150.0,80.0,30.0,0.0,0.0,42.0,0.0,0.0,6.3,0.0,0.0,0.0,5.0,1442.0,1379.0,100.0,0.95,18.0,0.0,0.132,0.013,42.0,23.0,100.0,2.0,26.0,0.0,4.25,3.72,2.04,0.193,0.0375,0.0079,0.0144,0.0083,0.0097,0.0151,0.002,0.0012,0.0252,0.0036,0.0011,0.0016,0.0023,0.0037,0.0028,0.0032,0.0045,0.0006,0.0029,0.0012,93.8,9.55,0.35%,0,4.25,0,0,1,63.0,0,0,0,0,0.0,0.0,0,0.0,0.0,0.0,1
3.8,3.4,0.0,1600.0,950.0,0.0,580.0,65.0,30.0,23.0,0.0,39.0,0.0,0.0,5.1,0.0,0.0,0.0,0.0,1440.0,1367.0,90.0,1.03,16.0,0.0,0.114,0.015,42.0,25.0,0.0,0.0,33.0,0.0,4.23,3.57,2.58,0.204,0.0395,0.009,0.0191,0.0079,0.0074,0.147,0.002,0.002,0.0194,0.0053,0.0011,0.0016,0.0028,0.0036,0.0013,0.0036,0.0044,0.0009,0.0016,0.0032,93.3,10.26,0.34%,0,4.23,0,0,1,73.0,0,0,0,0,0.0,0.0,0,0.0,0.0,0.0,1
5.0,4.6,0.0,1930.0,710.0,0.0,1650.0,111.0,28.0,2.0,0.0,51.0,0.0,0.0,7.0,0.0,0.0,0.0,5.0,1438.0,1368.0,96.0,1.02,20.0,0.0,0.15,0.014,39.0,14.0,210.0,4.0,33.0,0.0,4.2,3.67,2.05,0.191,0.0352,0.0104,0.0277,0.0105,0.0112,0.0397,0.002,0.00082,0.0189,0.0048,0.0013,0.0015,0.0026,0.0038,0.003,0.0038,0.0049,0.00088,0.0015,0.0029,93.9,10.2,0.32%,0,4.2,0,0,1,70.0,0,0,0,0,0.0,0.0,0,0.0,0.0,0.0,1
3.8,3.4,0.0,1590.0,630.0,0.0,1170.0,70.0,56.0,0.0,0.0,38.0,0.0,0.0,5.2,0.0,0.0,0.0,0.0,1440.0,1370.0,83.0,1.0,16.0,0.0,0.114,0.015,41.0,16.0,0.0,0.0,38.0,0.0,4.23,3.58,2.53,0.218,0.0405,0.0099,0.0199,0.0084,0.0133,0.126,0.0023,0.0013,0.02,0.007,0.0015,0.0018,0.0025,0.0035,0.0014,0.0039,0.0048,0.0011,0.0016,0.0036,93.3,10.0,0.37%,0,4.23,0,0,1,70.0,0,0,0,0,0.0,0.0,0,0.0,0.0,0.0,1
6.0,5.8,0.0,3230.0,1440.0,0.0,1830.0,155.0,20.0,0.0,0.0,62.0,0.0,0.0,9.0,0.0,0.0,0.0,10.0,1434.0,1368.0,85.0,1.03,24.0,0.0,0.18,0.019,40.0,18.0,870.0,11.0,31.0,0.0,4.26,3.74,2.0,0.199,0.0388,0.0101,0.0238,0.0136,0.0065,0.0494,0.002,0.0017,0.0219,0.0043,0.0012,0.0017,0.0024,0.0033,0.0014,0.0032,0.0045,0.00079,0.0016,0.0028,93.8,10.33,0.32%,0,4.26,0,0,1,66.0,0,0,0,0,0.0,0.0,0,0.0,0.0,0.0,1
18.0,16.7,0.0,6560.0,3510.0,0.0,4160.0,316.0,76.0,5.0,0.0,179.0,0.0,0.0,21.0,0.0,0.0,0.0,20.0,1437.0,1373.0,151.0,1.24,52.8,0.0,0.69,0.012,42.0,15.0,1640.0,10.0,29.0,0.0,4.27,3.75,2.02,0.184,0.0366,0.0073,0.0206,0.0202,0.0083,0.0249,0.002,0.002,0.0225,0.0038,0.001,0.0016,0.0025,0.0033,0.0022,0.0037,0.0047,0.00095,0.0017,0.0039,93.8,12.39,0.27%,0,4.27,0,0,1,64.0,0,0,0,0,0.0,0.0,0,0.0,0.0,0.0,1
8.5,8.5,0.0,5230.0,2100.0,0.0,3320.0,220.0,65.0,0.0,0.0,87.0,0.0,0.0,13.0,0.0,0.0,0.0,10.0,1437.0,1369.0,93.0,1.02,34.0,0.0,0.255,0.015,42.0,17.0,1040.0,8.0,33.0,0.0,4.27,3.74,2.05,0.166,0.0384,0.0093,0.0185,0.0093,0.0089,0.022,0.0019,0.0017,0.0207,0.0043,0.0009,0.0015,0.0025,0.0035,0.0023,0.0034,0.0054,0.00083,0.0016,0.0033,93.8,10.24,0.33%,0,4.27,0,0,1,68.0,0,0,0,0,0.0,0.0,0,0.0,0.0,0.0,1
4.8,4.4,0.0,1890.0,910.0,0.0,1480.0,90.0,30.0,10.0,0.0,48.0,0.0,0.0,6.6,0.0,0.0,0.0,0.0,1438.0,1370.0,90.0,1.0,19.0,0.0,0.144,0.017,39.0,19.0,310.0,6.0,35.0,0.0,4.23,3.71,2.02,0.169,0.0385,0.0094,0.015,0.0071,0.0121,0.0155,0.002,0.00073,0.0195,0.0044,0.0011,0.0016,0.002,0.0034,0.0043,0.0032,0.0044,0.00073,0.0013,0.004,93.9,10.0,0.35%,0,4.23,0,0,1,68.0,0,0,0,0,0.0,0.0,0,0.0,0.0,0.0,1
3.8,1.4,0.0,1500.0,720.0,0.0,1390.0,60.0,10.0,3.0,0.0,38.0,0.0,0.0,2.5,0.0,0.0,0.0,0.0,1440.0,1368.0,50.0,1.0,16.0,0.0,0.114,0.016,39.0,19.0,190.0,5.0,37.0,0.0,4.27,3.74,2.04,0.162,0.0371,0.0112,0.0148,0.0075,0.0081,0.0145,0.0019,0.0011,0.0191,0.0047,0.0009,0.0016,0.002,0.0035,0.0015,0.0033,0.0043,0.00081,0.0012,0.0039,93.9,10.0,0.33%,0,4.27,0,0,1,72.0,0,0,0,0,0.0,0.0,0,0.0,0.0,0.0,1
4.4,4.2,0.0,1720.0,850.0,0.0,1430.0,85.0,18.0,0.0,0.0,43.0,0.0,0.0,6.3,0.0,0.0,0.0,6.0,1442.0,1372.0,100.0,0.98,18.0,0.0,0.132,0.012,39.0,19.0,200.0,5.0,33.0,0.0,4.18,3.67,1.98,0.158,0.0326,0.0103,0.0139,0.0067,0.0112,0.0092,0.0017,0.00048,0.0188,0.0051,0.0008,0.0017,0.0018,0.0031,0.0014,0.0033,0.0041,0.00076,0.0011,0.0032,94.0,9.77,0.32%,0,4.18,1,0,0,70.0,0,0,0,0,0.0,0.0,0,1.5,0.0,0.0,1
5.0,4.5,0.0,2200.0,1030.0,0.0,1570.0,99.0,45.0,0.0,0.0,52.0,0.0,0.0,6.8,0.0,0.0,0.0,5.0,1438.0,1369.0,100.0,1.04,20.0,0.0,0.15,0.012,44.0,21.0,200.0,4.0,31.0,0.0,4.17,3.65,2.03,0.171,0.034,0.0096,0.015,0.0082,0.0104,0.0169,0.0019,0.00076,0.0208,0.0049,0.0007,0.0014,0.0019,0.0035,0.003,0.0033,0.0045,0.00081,0.0013,0.0051,94.0,10.4,0.30%,0,4.17,1,0,0,69.0,0,0,0,0,0.0,0.0,0,1.5,0.0,0.0,1
4.2,4.0,0.0,1710.0,1050.0,0.0,1250.0,76.0,14.0,2.0,0.0,45.0,0.0,0.0,6.0,0.0,0.0,0.0,4.0,1436.0,1362.0,70.0,1.07,17.0,0.0,0.126,0.016,41.0,25.0,0.0,0.0,34.0,0.0,4.19,3.64,2.11,0.183,0.0395,0.0113,0.0178,0.0084,0.0078,0.0346,0.0022,0.0008,0.0223,0.0056,0.001,0.0015,0.0028,0.0036,0.002,0.0035,0.0042,0.001,0.006,0.0046,93.8,10.71,0.32%,0,4.19,1,0,0,74.0,0,0,0,0,0.0,0.0,0,1.5,0.0,0.0,1
3.6,3.5,0.0,1510.0,900.0,0.0,360.0,68.0,19.0,0.0,0.0,37.0,0.0,0.0,5.3,0.0,0.0,0.0,4.0,1450.0,1370.0,64.0,1.03,15.0,0.0,0.108,0.012,42.0,25.0,0.0,0.0,33.0,0.0,4.14,3.59,2.14,0.195,0.0324,0.0106,0.02,0.008,0.0085,0.4095,0.0022,0.001,0.023,0.0065,0.0014,0.0015,0.003,0.0035,0.0025,0.0032,0.0047,0.001,0.006,0.0038,93.2,10.28,0.30%,0,4.14,1,0,0,80.0,0,0,0,0,0.0,0.0,0,1.5,0.0,0.0,1
5.0,4.6,0.0,2190.0,820.0,0.0,1750.0,98.0,27.0,5.0,0.0,52.0,0.0,0.0,7.0,0.0,0.0,0.0,5.0,1438.0,1371.0,98.0,1.04,20.0,0.0,0.15,0.013,44.0,16.0,240.0,5.0,35.0,0.0,4.17,3.65,2.0,0.166,0.0354,0.0092,0.0169,0.0139,0.01,0.026,0.002,0.00077,0.0185,0.0045,0.001,0.0016,0.0025,0.0036,0.0027,0.0034,0.0048,0.00091,0.006,0.0034,94.0,10.4,0.31%,0,4.17,1,0,0,67.0,0,0,0,0,0.0,0.0,0,1.5,0.0,0.0,1
3.8,3.4,0.0,1600.0,720.0,0.0,1270.0,80.0,22.0,5.0,0.0,38.0,0.0,0.0,5.2,0.0,0.0,0.0,4.0,1439.0,1370.0,63.0,1.0,16.0,0.0,0.114,0.013,42.0,19.0,210.0,6.0,33.0,0.0,4.27,3.74,2.05,0.186,0.0377,0.0109,0.0163,0.0102,0.0087,0.031,0.0018,0.00084,0.0188,0.0036,0.001,0.0015,0.002,0.0034,0.0029,0.0041,0.0051,0.0007,0.0046,0.0044,93.8,10.0,0.32%,0,4.27,0,0,1,69.0,0,0,0,0,0.0,0.0,0,0.0,0.0,0.0,1
4.4,4.1,0.0,1770.0,770.0,0.0,1530.0,83.0,10.0,3.0,0.0,44.0,0.0,0.0,6.6,0.0,0.0,0.0,4.0,1440.0,1377.0,110.0,1.0,18.0,0.0,0.132,0.015,40.0,18.0,330.0,8.0,35.0,0.0,4.24,3.72,1.99,0.176,0.0385,0.0098,0.0167,0.0094,0.0086,0.0447,0.002,0.00078,0.0223,0.0041,0.0012,0.0016,0.002,0.0031,0.0027,0.004,0.0044,0.00072,0.0052,0.0041,93.9,10.0,0.34%,0,4.24,0,0,1,63.0,0,0,0,0,0.0,0.0,0,0.0,0.0,0.0,1
3.5,3.0,0.0,2190.0,940.0,0.0,1150.0,96.0,35.0,0.0,0.0,35.0,0.0,0.0,5.2,0.0,0.0,0.0,5.0,1440.0,1366.0,68.0,1.0,14.0,0.0,0.105,0.012,44.0,19.0,330.0,7.0,31.0,0.0,4.28,3.77,1.95,0.201,0.0375,0.0089,0.0233,0.011,0.0074,0.0365,0.002,0.0008,0.0223,0.0036,0.001,0.0017,0.0023,0.0035,0.0014,0.0039,0.0045,0.00081,0.0051,0.0034,93.9,10.0,0.33%,0,4.28,0,0,1,74.0,0,0,0,0,0.0,0.0,0,0.0,0.0,0.0,1
5.0,4.6,0.0,1420.0,610.0,0.0,1050.0,62.0,30.0,0.0,0.0,49.0,0.0,0.0,7.5,0.0,0.0,0.0,0.0,1438.0,1365.0,110.0,0.98,20.0,0.0,0.15,0.013,30.0,12.0,220.0,4.0,21.0,0.0,4.19,3.67,2.02,0.193,0.0378,0.0109,0.0191,0.0143,0.0073,0.0212,0.0019,0.00089,0.0232,0.0035,0.001,0.0018,0.0022,0.0035,0.0014,0.0035,0.0047,0.00075,0.0047,0.0036,93.9,9.8,0.32%,0,4.19,1,0,0,73.0,0,0,0,0,0.0,0.0,0,1.5,0.0,0.0,1
3.8,3.5,0.0,100.0,100.0,0.0,0.0,10.0,0.0,0.0,0.0,41.0,0.0,0.0,5.2,0.0,0.0,0.0,0.0,1445.0,1370.0,75.0,1.08,16.0,0.0,0.12,0.014,30.0,3.0,0.0,0.0,0.0,0.0,4.27,3.75,2.0,0.161,0.0368,0.0113,0.0184,0.0089,0.0081,0.0207,0.0019,0.0016,0.0201,0.0044,0.0009,0.0014,0.0023,0.0031,0.002,0.0034,0.0043,0.00081,0.0016,0.0047,93.9,10.79,0.31%,0,4.27,0,0,1,75.0,0,0,0,0,0.0,0.0,0,0.0,0.0,0.0,1
3.8,3.4,0.0,5320.0,2560.0,0.0,4200.0,270.0,25.0,28.0,0.0,41.0,0.0,0.0,5.0,0.0,0.0,0.0,10.0,1430.0,1365.0,65.0,1.08,15.0,0.0,0.115,0.015,42.0,20.0,720.0,6.0,32.0,0.0,4.25,3.75,1.94,0.154,0.0373,0.0088,0.0141,0.0081,0.0068,0.018,0.0022,0.00089,0.0148,0.0042,0.0015,0.0017,0.0018,0.0031,0.0013,0.0033,0.0037,0.0013,0.0041,0.0021,94.0,10.79,0.32%,0,4.25,0,0,1,65.0,0,0,0,0,0.0,0.0,0,0.0,0.0,0.0,1
18.0,16.7,0.0,6560.0,3560.0,0.0,5720.0,316.0,175.0,6.0,0.0,179.0,0.0,0.0,21.0,0.0,0.0,0.0,20.0,1437.0,1360.0,135.0,1.25,52.8,0.0,0.675,0.017,43.0,16.0,1640.0,13.0,28.0,0.0,4.24,3.72,2.02,0.166,0.0375,0.0112,0.0158,0.0099,0.009,0.0162,0.0022,0.0011,0.0147,0.0036,0.0013,0.0014,0.0021,0.0026,0.0026,0.0037,0.0034,0.00087,0.0019,0.0046,93.9,12.53,0.26%,0,4.24,0,0,1,77.0,0,0,0,0,0.0,0.0,0,0.0,0.0,0.0,1
7.5,6.9,0.0,3270.0,1460.0,0.0,2770.0,139.0,53.0,0.0,0.0,78.0,0.0,0.0,11.0,0.0,0.0,0.0,5.0,1439.0,1370.0,122.0,1.04,30.0,0.0,0.225,0.027,44.0,19.0,0.0,0.0,37.0,0.0,4.19,3.53,2.58,0.232,0.0395,0.0105,0.0184,0.0105,0.0086,0.361,0.0024,0.00094,0.0192,0.005,0.0015,0.0017,0.0025,0.0032,0.0016,0.0032,0.0049,0.00097,0.0021,0.0034,93.1,10.4,0.40%,0,4.19,1,0,0,69.0,0,0,0,0,0.0,0.0,0,1.5,0.0,0.0,1
4.2,4.0,0.0,1760.0,1050.0,0.0,1070.0,73.0,26.0,1.0,0.0,44.0,0.0,0.0,6.0,0.0,0.0,0.0,6.0,1435.0,1365.0,82.0,1.05,17.0,0.0,0.126,0.018,42.0,25.0,0.0,0.0,33.0,0.0,4.2,3.66,2.08,0.202,0.0398,0.0109,0.0236,0.013,0.0086,0.0412,0.0028,0.0011,0.0169,0.0041,0.0018,0.0016,0.0019,0.0031,0.0035,0.0031,0.0049,0.001,0.0023,0.0038,93.8,10.48,0.32%,0,4.2,0,0,1,70.0,0,0,0,0,0.0,0.0,0,0.0,0.0,0.0,1
3.8,3.4,0.0,1580.0,770.0,0.0,740.0,75.0,58.0,4.0,0.0,42.0,0.0,0.0,5.1,0.0,0.0,0.0,3.0,1445.0,1364.0,77.0,1.11,16.0,0.0,0.114,0.018,42.0,20.0,0.0,0.0,38.0,0.0,4.2,3.57,2.45,0.219,0.0407,0.0118,0.02,0.011,0.0071,0.171,0.0026,0.001,0.0199,0.0047,0.0025,0.0019,0.0023,0.0032,0.0015,0.0034,0.005,0.00084,0.0048,0.005,93.4,11.05,0.30%,0,4.2,0,0,1,81.0,1,0,0,0,0.0,0.0,0,0.0,0.0,0.0,1
5.2,4.7,0.0,2170.0,680.0,0.0,2150.0,96.0,40.0,7.0,0.0,55.0,0.0,0.0,7.0,0.0,0.0,0.0,4.0,1443.0,1371.0,126.0,1.06,20.0,0.0,0.15,0.019,42.0,13.0,200.0,4.0,41.0,0.0,4.15,3.64,1.98,0.162,0.0398,0.0119,0.0175,0.0104,0.007,0.0228,0.0022,0.00052,0.0157,0.0036,0.0018,0.0019,0.0018,0.0031,0.0015,0.0034,0.0049,0.00064,0.0035,0.0045,94.0,10.58,0.29%,0,4.15,1,0,0,72.0,0,0,0,0,0.0,0.0,0,1.5,0.0,0.0,1
7.5,6.8,0.0,3200.0,1240.0,0.0,2110.0,135.0,45.0,10.0,0.0,81.0,0.0,0.0,10.4,0.0,0.0,0.0,10.0,1431.0,1375.0,90.0,1.08,30.0,0.0,0.225,0.016,43.0,17.0,950.0,13.0,28.0,0.0,4.26,3.73,2.03,0.175,0.0389,0.0115,0.0169,0.0101,0.0083,0.0219,0.0022,0.0011,0.0162,0.0034,0.0016,0.0015,0.002,0.0032,0.0029,0.0032,0.0049,0.00053,0.0016,0.0033,93.9,10.8,0.29%,0,4.26,0,0,1,56.0,0,0,0,0,0.0,0.0,0,0.0,0.0,0.0,1
16.0,15.6,0.0,6560.0,2240.0,0.0,4330.0,280.0,70.0,15.0,0.0,179.0,0.0,0.0,21.0,0.0,0.0,0.0,17.0,1440.0,1366.0,132.0,1.21,52.8,0.0,0.48,0.012,42.0,14.0,1640.0,12.0,30.0,0.0,4.25,3.73,2.01,0.194,0.0376,0.0074,0.0163,0.0085,0.0095,0.0147,0.0021,0.0014,0.0166,0.0038,0.0014,0.0014,0.0025,0.003,0.0026,0.0035,0.0046,0.00079,0.0012,0.0018,93.9,12.06,0.28%,0,4.25,0,0,1,74.0,0,0,0,0,0.0,0.0,0,0.0,0.0,0.0,1
2.6,2.3,0.0,2520.0,1280.0,0.0,1800.0,113.0,40.0,5.0,0.0,26.0,0.0,0.0,3.4,0.0,0.0,0.0,6.0,1450.0,1372.0,74.0,1.0,11.0,0.0,0.078,0.014,43.0,22.0,200.0,3.0,31.0,0.0,4.22,3.71,1.96,0.172,0.0394,0.0097,0.0185,0.0109,0.01,0.0219,0.0024,0.00076,0.0156,0.0033,0.0015,0.0014,0.0018,0.0027,0.0032,0.0033,0.0043,0.00059,0.0023,0.0034,94.0,10.0,0.33%,0,4.22,0,0,1,78.0,0,0,0,0,0.0,0.0,0,0.0,0.0,0.0,1
4.8,4.6,0.0,670.0,310.0,0.0,530.0,30.0,5.0,0.0,0.0,47.0,0.0,0.0,6.9,0.0,0.0,0.0,7.0,1450.0,1375.0,110.0,0.98,20.0,0.0,0.144,0.013,30.0,6.0,90.0,2.0,11.0,0.0,4.13,3.62,1.95,0.173,0.0384,0.0093,0.0191,0.0107,0.0101,0.0199,0.0023,0.00078,0.0152,0.0034,0.0014,0.0014,0.0018,0.0027,0.0036,0.003,0.0045,0.00064,0.0024,0.0041,94.1,9.79,0.34%,0,4.13,1,0,0,75.0,0,0,0,0,0.0,0.0,0,1.5,0.0,0.0,1
4.4,4.2,0.0,2100.0,780.0,0.0,1230.0,93.0,20.0,0.0,0.0,44.0,0.0,0.0,6.2,0.0,0.0,0.0,8.0,1442.0,1369.0,90.0,1.0,18.0,0.0,0.132,0.014,42.0,16.0,490.0,10.0,33.0,0.0,4.21,3.71,1.93,0.178,0.0354,0.0109,0.0188,0.0107,0.0096,0.0495,0.0024,0.00063,0.0156,0.0033,0.0018,0.0015,0.002,0.0029,0.004,0.0034,0.0047,0.00084,0.002,0.0053,93.9,10.0,0.32%,0,4.21,0,0,1,73.0,0,0,0,0,0.0,0.0,0,0.0,0.0,0.0,1
3.8,2.55,0.0,2090.0,910.0,0.0,1180.0,80.0,11.0,4.0,0.0,42.0,0.0,0.0,3.4,0.0,0.0,0.0,3.0,1449.0,1371.0,90.0,1.11,16.0,0.0,0.114,0.024,44.0,19.0,100.0,2.0,34.0,0.0,4.29,3.77,2.01,0.187,0.0393,0.0111,0.023,0.012,0.0079,0.0398,0.0026,0.0014,0.0222,0.0043,0.0018,0.0017,0.0021,0.0034,0.0015,0.0035,0.0049,0.00065,0.002,0.0014,93.8,11.05,0.35%,0,4.29,0,0,1,78.0,0,0,0,0,0.0,0.0,0,0.0,0.0,0.0,1
4.4,3.8,0.0,1150.0,630.0,0.0,920.0,47.0,2.0,1.0,0.0,47.0,0.0,0.0,6.6,0.0,0.0,0.0,2.0,1445.0,1380.0,100.0,1.07,18.0,0.0,0.132,0.019,30.0,14.0,0.0,0.0,21.0,0.0,4.23,3.71,2.0,0.185,0.0383,0.0108,0.0182,0.0104,0.0073,0.0249,0.0024,0.0013,0.0206,0.004,0.0014,0.0015,0.0019,0.003,0.0013,0.0034,0.0048,0.00065,0.0017,0.0058,93.9,10.68,0.33%,0,4.23,0,0,1,65.0,0,0,0,0,0.0,0.0,0,0.0,0.0,0.0,1
2.6,2.5,0.0,1520.0,900.0,0.0,1180.0,72.0,25.0,3.0,0.0,37.0,0.0,0.0,3.6,0.0,0.0,0.0,4.0,1449.0,1367.0,90.0,1.3200000000000005,11.0,0.0,0.078,0.017,42.0,25.0,0.0,0.0,33.0,0.0,4.24,3.71,2.06,0.189,0.0351,0.0114,0.0188,0.0097,0.0095,0.0132,0.0025,0.0011,0.0209,0.0047,0.0014,0.0014,0.0021,0.0027,0.0031,0.0034,0.0042,0.00077,0.0014,0.0063,93.8,13.32,0.23%,0,4.24,0,0,1,82.0,1,0,0,0,0.0,0.0,0,0.0,0.0,0.0,1
7.5,6.8,0.0,3240.0,940.0,0.0,2400.0,135.0,25.0,0.0,0.0,84.0,0.0,0.0,0.0,0.0,0.0,0.0,10.0,1436.0,1371.0,90.0,1.12,30.0,0.0,0.225,0.022,43.0,13.0,620.0,8.0,32.0,0.0,4.27,3.74,2.05,0.198,0.0383,0.0102,0.0196,0.0101,0.0119,0.0433,0.0029,0.0016,0.0171,0.0036,0.0016,0.0015,0.0025,0.003,0.0033,0.0032,0.0045,0.00065,0.0019,0.0044,93.8,11.2,0.34%,0,4.27,0,0,1,65.0,0,0,0,0,0.0,0.0,0,0.0,0.0,0.0,1
17.7,16.7,0.0,6560.0,2820.0,0.0,4400.0,315.0,75.0,20.0,0.0,179.0,0.0,0.0,0.0,0.0,0.0,0.0,15.0,1435.0,1360.0,150.0,1.21,52.8,0.0,0.53,0.015,43.0,16.0,1640.0,11.0,28.0,0.0,4.32,3.78,2.07,0.187,0.0378,0.0078,0.0165,0.0088,0.0086,0.0159,0.0024,0.0013,0.0174,0.003,0.0012,0.0015,0.0023,0.0027,0.0023,0.0036,0.0046,0.0007,0.0017,0.0053,93.8,12.15,0.27%,0,4.32,0,1,0,75.0,0,0,0,0,0.0,0.0,0,0.0,0.0,0.0,1
18.0,16.7,0.0,6560.0,4110.0,0.0,5690.0,316.0,95.0,15.0,0.0,179.0,0.0,0.0,0.0,0.0,0.0,0.0,20.0,1437.0,1370.0,151.0,1.25,52.8,0.0,0.69,0.013,43.0,18.0,1640.0,13.0,27.0,0.0,4.28,3.75,2.04,0.2,0.0377,0.0073,0.0163,0.0087,0.0082,0.0128,0.0022,0.0013,0.0172,0.0029,0.0012,0.0015,0.0026,0.003,0.0016,0.0034,0.0045,0.00088,0.0016,0.0059,93.8,12.52,0.26%,0,4.28,0,0,1,67.0,0,0,0,0,0.0,0.0,0,0.0,0.0,0.0,1
4.4,4.2,0.0,1850.0,900.0,0.0,1440.0,67.0,20.0,3.0,0.0,43.0,0.0,0.0,6.0,0.0,0.0,0.0,5.0,1440.0,1372.0,90.0,0.98,18.0,0.0,0.132,0.011,42.0,20.0,210.0,5.0,33.0,0.0,4.23,3.72,1.98,0.199,0.0371,0.0099,0.0189,0.0099,0.0075,0.0148,0.0025,0.0011,0.0223,0.0044,0.0016,0.0015,0.0022,0.0031,0.0024,0.0032,0.0045,0.00077,0.0015,0.007,93.9,9.77,0.32%,0,4.23,0,0,1,68.0,0,0,0,0,0.0,0.0,0,0.0,0.0,0.0,1
3.6,3.0,0.0,1490.0,900.0,0.0,1210.0,65.0,12.0,1.0,0.0,35.0,0.0,0.0,4.5,0.0,0.0,0.0,4.0,1441.0,1365.0,70.0,0.97,15.0,0.0,0.108,0.013,41.0,25.0,0.0,0.0,34.0,0.0,4.25,3.74,1.97,0.188,0.0384,0.0109,0.0192,0.0088,0.0087,0.0172,0.0023,0.00047,0.0212,0.0069,0.0015,0.0016,0.0019,0.0036,0.0037,0.0032,0.0049,0.00097,0.0021,0.0014,93.9,9.72,0.32%,0,4.25,0,0,1,76.0,0,0,0,0,0.0,0.0,0,0.0,0.0,0.0,1
5.0,4.7,0.0,2050.0,930.0,0.0,1920.0,85.0,2.0,2.0,0.0,52.0,0.0,0.0,7.0,0.0,0.0,0.0,5.0,1436.0,1371.0,126.0,1.04,20.0,0.0,0.15,0.016,39.0,18.0,0.0,0.0,36.0,0.0,4.17,3.65,1.98,0.212,0.0403,0.0092,0.0206,0.0098,0.009,0.0225,0.0024,0.00081,0.022,0.0058,0.0016,0.0017,0.0023,0.0033,0.003,0.0037,0.005,0.00084,0.0016,0.0023,93.9,10.4,0.33%,0,4.17,1,0,0,65.0,0,0,0,0,0.0,0.0,0,1.5,0.0,0.0,1
4.2,4.1,0.0,1550.0,680.0,0.0,1670.0,71.0,29.0,4.0,0.0,40.0,0.0,0.0,6.3,0.0,0.0,0.0,5.0,1437.0,1377.0,78.0,0.95,17.0,0.0,0.126,0.012,37.0,16.0,0.0,0.0,40.0,0.0,4.21,3.66,2.11,0.21,0.0398,0.0098,0.0201,0.0108,0.0087,0.0183,0.0026,0.0011,0.0217,0.0044,0.0015,0.0015,0.0025,0.0032,0.0033,0.0033,0.0049,0.0007,0.0014,0.0026,93.8,9.52,0.34%,0,4.21,0,0,1,60.0,0,0,0,0,0.0,0.0,0,0.0,0.0,0.0,1
6.2,6.0,0.0,2620.0,1150.0,0.0,1620.0,100.0,22.0,5.0,0.0,62.0,0.0,0.0,8.8,0.0,0.0,0.0,6.0,1443.0,1375.0,119.0,1.0,24.0,0.0,0.18,0.012,42.0,19.0,0.0,0.0,39.0,0.0,4.19,3.64,2.12,0.25,0.0383,0.0117,0.0205,0.0102,0.0069,0.4095,0.0027,0.0018,0.0288,0.006,0.0021,0.0017,0.0026,0.0036,0.0017,0.0036,0.0051,0.00093,0.002,0.0023,93.2,10.0,0.30%,0,4.19,1,0,0,68.0,0,0,0,0,0.0,0.0,0,1.5,0.0,0.0,1
3.8,3.5,0.0,1630.0,870.0,0.0,790.0,77.0,63.0,0.0,0.0,37.0,0.0,0.0,5.1,0.0,0.0,0.0,0.0,1445.0,1365.0,73.0,0.97,16.0,0.0,0.114,0.008,43.0,23.0,0.0,0.0,34.0,0.0,4.27,3.62,2.52,0.23,0.04,0.0077,0.0194,0.0115,0.0081,0.107,0.0027,0.0019,0.0299,0.0048,0.0018,0.0016,0.0026,0.0033,0.0029,0.0035,0.0049,0.00061,0.0042,0.0036,93.3,9.74,0.31%,0,4.27,0,0,1,80.0,0,0,0,0,0.0,0.0,0,0.0,0.0,0.0,1
4.9,4.7,0.0,2110.0,940.0,0.0,1640.0,103.0,25.0,0.0,0.0,49.0,0.0,0.0,7.2,0.0,0.0,0.0,4.0,1451.0,1369.0,93.0,1.0,20.0,0.0,0.15,0.009,42.0,19.0,0.0,0.0,39.0,0.0,4.17,3.66,1.97,0.199,0.0396,0.0074,0.0188,0.0117,0.0075,0.0256,0.0025,0.0014,0.0233,0.0039,0.0015,0.0015,0.0026,0.0032,0.0026,0.0034,0.0049,0.00067,0.0018,0.0036,94.0,10.0,0.32%,0,4.17,1,0,0,82.0,1,0,0,0,0.0,0.0,0,1.5,0.0,0.0,1
4.2,4.1,0.0,1320.0,880.0,0.0,1000.0,64.0,34.0,3.0,0.0,39.0,0.0,0.0,6.0,0.0,0.0,0.0,6.0,1438.0,1362.0,80.0,0.93,17.0,0.0,0.126,0.009,31.0,21.0,0.0,0.0,24.0,0.0,4.22,3.67,2.11,0.205,0.0396,0.0073,0.0202,0.0112,0.0078,0.021,0.0027,0.002,0.0259,0.0042,0.0014,0.0016,0.0026,0.0032,0.0027,0.0035,0.0046,0.0007,0.0018,0.0045,93.8,9.29,0.35%,0,4.22,0,0,1,76.0,0,0,0,0,0.0,0.0,0,0.0,0.0,0.0,1
6.1,6.0,0.0,2470.0,1820.0,0.0,1810.0,75.0,222.0,0.0,0.0,32.0,0.0,0.0,9.0,0.0,0.0,0.0,0.0,1437.0,1383.0,130.0,1.05,21.0,0.0,0.18,0.02,40.0,30.0,0.0,0.0,30.0,0.0,4.16,3.11,4.09,0.199,0.0363,0.0082,0.0314,0.012,0.0172,0.119,0.0024,0.0015,0.0193,0.005,0.0049,0.0018,0.0032,0.0013,0.0017,0.0014,0.0044,0.00053,0.0015,0.0072,92.2,10.49,0.36%,0,4.16,1,0,0,54.0,0,0,0,0,0.0,0.0,0,1.5,0.0,0.0,1
7.5,6.8,0.0,3240.0,1140.0,0.0,2360.0,140.0,47.0,0.0,0.0,77.0,0.0,0.0,11.4,0.0,0.0,0.0,0.0,1438.0,1371.0,90.0,1.03,30.0,0.0,0.225,0.017,43.0,15.0,760.0,10.0,31.0,0.0,4.24,3.72,2.01,0.198,0.0386,0.0104,0.0187,0.0087,0.0078,0.0209,0.0023,0.0018,0.0162,0.0031,0.0015,0.0014,0.0027,0.003,0.0014,0.0034,0.0046,0.00073,0.0013,0.0061,93.9,10.27,0.34%,0,4.24,0,0,1,67.0,0,0,0,0,0.0,0.0,0,0.0,0.0,0.0,1
18.0,16.7,0.0,6560.0,3530.0,0.0,5300.0,316.0,55.0,14.0,0.0,179.0,0.0,0.0,0.0,0.0,0.0,0.0,0.0,1437.0,1358.0,160.0,1.3,52.8,0.0,0.69,0.01,42.0,15.0,1640.0,16.0,27.0,0.0,4.26,3.73,2.05,0.167,0.0357,0.0081,0.0158,0.0269,0.0077,0.0139,0.0024,0.0014,0.0191,0.003,0.0013,0.0015,0.0023,0.0028,0.0012,0.0038,0.0042,0.00084,0.0013,0.0074,93.8,13.0,0.23%,0,4.26,0,0,1,79.0,0,0,0,0,0.0,0.0,0,0.0,0.0,0.0,1
2.6,2.5,0.0,1860.0,1950.0,0.0,980.0,65.0,172.0,5.0,0.0,13.0,0.0,0.0,4.0,0.0,0.0,0.0,4.0,1463.0,1383.0,100.0,1.0,11.0,0.0,0.078,0.008,36.0,38.0,0.0,0.0,27.0,0.0,4.18,3.19,3.87,0.198,0.0391,0.0076,0.0294,0.0128,0.0136,0.0365,0.0025,0.0015,0.0358,0.0064,0.0049,0.002,0.0035,0.0014,0.0015,0.0014,0.0049,0.00074,0.0015,0.0036,92.5,10.0,0.30%,0,4.18,1,0,0,80.0,0,0,0,0,0.0,0.0,0,1.5,0.0,0.0,1
2.6,2.5,0.0,0.0,0.0,0.0,0.0,0.0,0.0,0.0,0.0,13.0,0.0,0.0,4.0,0.0,0.0,0.0,0.0,1458.0,1386.0,99.0,1.0,11.0,0.0,0.078,0.008,30.0,0.0,0.0,0.0,0.0,0.0,4.17,3.18,3.86,0.2,0.0407,0.0071,0.0294,0.0128,0.0132,0.036,0.0024,0.0016,0.0363,0.0065,0.0049,0.0019,0.003,0.0015,0.0015,0.0014,0.0044,0.00073,0.0014,0.0074,92.5,10.0,0.30%,0,4.17,1,0,0,72.0,0,0,0,0,0.0,0.0,0,1.5,0.0,0.0,1
3.8,3.2,0.0,1600.0,720.0,0.0,1260.0,74.0,10.0,3.0,0.0,39.0,0.0,0.0,5.1,0.0,0.0,0.0,4.0,1435.0,1370.0,65.0,1.03,16.0,0.0,0.114,0.012,42.0,19.0,220.0,6.0,33.0,0.0,4.27,3.74,2.03,0.198,0.039,0.009,0.0195,0.0102,0.0062,0.0291,0.0024,0.0023,0.0229,0.0041,0.0014,0.0015,0.0022,0.0033,0.0014,0.0032,0.0049,0.00083,0.0015,0.0036,93.8,10.26,0.32%,0,4.27,0,0,1,65.0,0,0,0,0,0.0,0.0,0,0.0,0.0,0.0,1
4.1,3.1,0.0,1730.0,810.0,0.0,1560.0,84.0,15.0,0.0,0.0,41.0,0.0,0.0,0.0,0.0,0.0,0.0,3.0,1438.0,1374.0,90.0,1.0,16.0,0.0,0.114,0.015,42.0,20.0,0.0,0.0,38.0,0.0,4.24,3.74,1.93,0.182,0.0396,0.0103,0.018,0.01,0.0068,0.0273,0.0026,0.0026,0.0233,0.0039,0.0015,0.0015,0.0023,0.0038,0.0014,0.0033,0.0049,0.00056,0.0017,0.0039,93.9,10.0,0.34%,0,4.24,0,0,1,64.0,0,0,0,0,0.0,0.0,0,0.0,0.0,0.0,1
5.0,4.6,0.0,2100.0,730.0,0.0,2170.0,92.0,17.0,1.0,0.0,53.0,0.0,0.0,7.0,0.0,0.0,0.0,5.0,1438.0,1372.0,97.0,1.06,20.0,0.0,0.15,0.014,42.0,15.0,0.0,0.0,43.0,0.0,4.19,3.67,2.02,0.188,0.0362,0.009,0.0184,0.01,0.007,0.0256,0.0024,0.0018,0.0231,0.0045,0.0016,0.0016,0.0024,0.0037,0.0014,0.0041,0.0049,0.00071,0.002,0.0074,93.9,10.6,0.31%,0,4.19,1,0,0,66.0,0,0,0,0,0.0,0.0,0,1.5,0.0,0.0,1
3.6,3.1,0.0,1520.0,540.0,0.0,1540.0,67.0,22.0,2.0,0.0,34.0,0.0,0.0,5.0,0.0,0.0,0.0,2.0,1440.0,1369.0,63.0,0.94,14.0,0.0,0.102,0.014,42.0,15.0,0.0,0.0,43.0,0.0,4.27,3.74,2.04,0.181,0.0388,0.0101,0.0166,0.0104,0.008,0.0167,0.0022,0.001,0.0223,0.004,0.0015,0.0017,0.0022,0.0031,0.0014,0.0039,0.0048,0.00063,0.0015,0.0036,93.8,9.44,0.35%,0,4.27,0,0,1,71.0,0,0,0,0,0.0,0.0,0,0.0,0.0,0.0,1
5.0,4.5,0.0,1090.0,430.0,0.0,470.0,50.0,16.0,1.0,0.0,48.0,0.0,0.0,0.0,0.0,0.0,0.0,0.0,1440.0,1368.0,85.0,0.96,20.0,0.0,0.15,0.01,30.0,8.0,160.0,3.0,12.0,0.0,4.19,3.67,1.99,0.182,0.0367,0.0091,0.0157,0.0247,0.0065,0.01,0.0024,0.0012,0.0214,0.0035,0.0014,0.0016,0.002,0.0028,0.0012,0.0032,0.0042,0.00082,0.0018,0.0033,94.0,9.6,0.32%,0,4.19,1,0,0,72.0,0,0,0,0,0.0,0.0,0,1.5,0.0,0.0,1
9.1,9.0,0.0,3310.0,1520.0,0.0,2240.0,125.0,175.0,25.0,0.0,17.0,0.0,0.0,13.5,0.0,0.0,0.0,0.0,1445.0,1384.0,107.0,0.92,36.0,0.0,0.18,0.01,36.0,17.0,1640.0,22.0,25.0,0.0,4.22,3.48,2.9,0.173,0.0295,0.007,0.0144,0.0269,0.0111,0.0131,0.0022,0.00094,0.0217,0.0037,0.0049,0.0019,0.0028,0.0010999999999999,0.0013,0.00072,0.0045,0.00042,0.00091,0.0036,93.1,9.23,0.34%,0,4.22,0,0,1,61.0,0,0,0,0,0.0,0.0,0,0.0,0.0,0.0,1
3.8,3.5,0.0,2800.0,1460.0,0.0,1400.0,118.0,53.0,5.0,0.0,66.0,0.0,0.0,5.1,0.0,0.0,0.0,0.0,1426.0,1365.0,87.0,1.3200000000000005,26.0,0.0,0.18,0.017,43.0,22.0,840.0,13.0,22.0,0.0,4.25,3.72,2.04,0.141,0.037,0.0097,0.0158,0.0142,0.0075,0.0175,0.0023,0.0029,0.0259,0.0031,0.0011,0.001,0.0023,0.0028,0.0012,0.0035,0.0042,0.00053,0.0013,0.0045,93.9,13.32,0.20%,0,4.25,0,0,1,61.0,0,0,0,0,0.0,0.0,0,0.0,0.0,0.0,1
4.4,4.2,0.0,1580.0,760.0,0.0,1590.0,78.0,9.0,6.0,0.0,43.0,0.0,0.0,6.2,0.0,0.0,0.0,0.0,1438.0,1362.0,83.0,0.98,18.0,0.0,0.132,0.014,36.0,17.0,340.0,8.0,39.0,0.0,4.26,3.74,2.01,0.194,0.0383,0.0089,0.0181,0.0108,0.0064,0.0277,0.0024,0.0012,0.0218,0.0038,0.0014,0.0014,0.0024,0.0028,0.0012,0.0033,0.0045,0.00077,0.0016,0.0058,93.9,9.77,0.32%,0,4.26,0,0,1,76.0,0,0,0,0,0.0,0.0,0,0.0,0.0,0.0,1
4.2,4.2,0.0,1710.0,670.0,0.0,1550.0,78.0,32.0,7.0,0.0,39.0,0.0,0.0,6.2,0.0,0.0,0.0,0.0,1440.0,1365.0,70.0,0.93,17.0,0.0,0.126,0.01,39.0,15.0,120.0,3.0,39.0,0.0,4.22,3.68,2.09,0.184,0.0386,0.009,0.0158,0.0136,0.0083,0.011,0.0024,0.00087,0.0237,0.0038,0.0015,0.0015,0.0023,0.003,0.0013,0.0004,0.0046,0.00079,0.0013,0.0055,93.9,9.29,0.33%,0,4.22,0,0,1,75.0,0,0,0,0,0.0,0.0,0,0.0,0.0,0.0,1
3.8,3.5,0.0,1600.0,640.0,0.0,1050.0,73.0,67.0,8.0,0.0,39.0,0.0,0.0,0.0,0.0,0.0,0.0,0.0,1438.0,1369.0,71.0,1.03,16.0,0.0,0.114,0.013,42.0,17.0,0.0,0.0,41.0,0.0,4.18,3.52,2.58,0.225,0.038,0.0101,0.0177,0.0099,0.0074,0.0752,0.0025,0.0012,0.0199,0.0048,0.0016,0.0014,0.0023,0.0031,0.0013,0.0036,0.0042,0.00091,0.0021,0.0036,93.4,10.26,0.33%,0,4.18,1,0,0,69.0,0,0,0,0,0.0,0.0,0,1.5,0.0,0.0,1
4.5,3.3,0.0,1890.0,820.0,0.0,1580.0,95.0,23.0,0.0,0.0,45.0,0.0,0.0,0.0,0.0,0.0,0.0,0.0,1451.0,1372.0,60.0,1.0,18.0,0.0,0.135,0.009,42.0,18.0,210.0,5.0,35.0,0.0,4.27,3.73,2.08,0.179,0.039,0.0089,0.0157,0.0116,0.0075,0.0368,0.0023,0.00073,0.0242,0.0048,0.0014,0.0016,0.002,0.003,0.0012,0.0035,0.0049,0.00069,0.0021,0.0022,93.8,10.0,0.30%,0,4.27,0,0,1,79.0,0,0,0,0,0.0,0.0,0,0.0,0.0,0.0,1
5.0,4.65,0.0,1720.0,640.0,0.0,1440.0,72.0,14.0,0.0,0.0,50.0,0.0,0.0,0.0,0.0,0.0,0.0,0.0,1445.0,1368.0,98.0,1.0,20.0,0.0,0.15,0.012,34.0,13.0,300.0,6.0,29.0,0.0,4.17,3.64,2.06,0.175,0.0397,0.0104,0.0161,0.0094,0.0061,0.0351,0.0024,0.00057,0.0232,0.0048,0.0016,0.0017,0.002,0.003,0.0013,0.0034,0.0048,0.00069,0.0023,0.0009,93.9,10.0,0.31%,0,4.17,1,0,0,77.0,0,0,0,0,0.0,0.0,0,1.5,0.0,0.0,1
5.0,4.5,0.0,2200.0,1200.0,0.0,1550.0,93.0,30.0,4.0,0.0,49.0,0.0,0.0,0.0,0.0,0.0,0.0,0.0,1438.0,1370.0,92.0,0.98,20.0,0.0,0.15,0.01,44.0,24.0,50.0,1.0,31.0,0.0,4.16,3.64,2.02,0.181,0.0386,0.0083,0.0168,0.01,0.0056,0.028,0.0023,0.00066,0.0261,0.0045,0.0015,0.0015,0.002,0.0028,0.0012,0.0034,0.0043,0.00082,0.0019,0.0049,94.0,9.8,0.32%,0,4.16,1,0,0,68.0,0,0,0,0,0.0,0.0,0,1.5,0.0,0.0,1
3.5,3.5,0.0,5850.0,2480.0,0.0,4430.0,250.0,130.0,7.0,0.0,39.0,0.0,0.0,0.0,0.0,0.0,0.0,0.0,1432.0,1372.0,75.0,1.11,16.0,0.0,0.12,0.014,41.0,17.0,1440.0,10.0,31.0,0.0,4.25,3.72,2.05,0.142,0.0364,0.0088,0.0136,0.0152,0.0056,0.0161,0.0023,0.0021,0.0259,0.0034,0.0015,0.0015,0.0021,0.003,0.0013,0.0039,0.0041,0.00065,0.0013,0.0046,93.9,11.14,0.31%,0,4.25,0,0,1,60.0,0,0,0,0,0.0,0.0,0,0.0,0.0,0.0,1
7.5,7.0,0.0,0.0,1720.0,0.0,1970.0,138.0,105.0,0.0,0.0,80.0,0.0,0.0,0.0,0.0,0.0,0.0,0.0,1438.0,1372.0,110.0,1.07,30.0,0.0,0.225,0.015,43.0,23.0,0.0,0.0,35.0,0.0,4.2,3.54,2.57,0.241,0.0367,0.0098,0.0187,0.0122,0.007,0.367,0.0027,0.0017,0.0258,0.0046,0.0016,0.0013,0.0023,0.003,0.0012,0.003,0.0045,0.00078,0.0028,0.0044,93.1,10.67,0.34%,0,4.2,0,0,1,66.0,0,0,0,0,0.0,0.0,0,0.0,0.0,0.0,1
7.6,7.0,0.0,3130.0,1340.0,0.0,2380.0,135.0,25.0,15.0,0.0,81.0,0.0,0.0,0.0,0.0,0.0,0.0,0.0,1435.0,1371.0,90.0,1.07,30.0,0.0,0.228,0.016,41.0,18.0,750.0,10.0,31.0,0.0,4.25,3.72,2.05,0.164,0.0381,0.0118,0.0168,0.0185,0.0077,0.0272,0.0024,0.0022,0.0264,0.0036,0.0012,0.0012,0.002,0.0028,0.0012,0.0029,0.0046,0.00055,0.0019,0.0048,93.8,10.66,0.31%,0,4.25,0,0,1,64.0,0,0,0,0,0.0,0.0,0,0.0,0.0,0.0,1
6.0,5.8,0.0,2450.0,850.0,0.0,1850.0,118.0,35.0,15.0,0.0,64.0,0.0,0.0,9.0,0.0,0.0,0.0,0.0,1438.0,1363.0,63.0,1.07,24.0,0.0,0.18,0.02,41.0,14.0,850.0,14.0,31.0,0.0,4.31,3.78,2.06,0.162,0.0394,0.0117,0.0177,0.0189,0.0059,0.0279,0.0024,0.0024,0.026,0.0039,0.0019,0.0015,0.0021,0.0031,0.0013,0.0036,0.0046,0.00058,0.0017,0.0054,93.8,10.67,0.33%,0,4.31,0,1,0,75.0,0,0,0,0,0.0,0.0,0,0.0,0.0,0.0,1
16.0,15.6,0.0,6290.0,2730.0,0.0,3990.0,275.0,116.0,0.0,0.0,179.0,0.0,0.0,21.0,0.0,0.0,0.0,20.0,1437.0,1370.0,131.0,1.24,52.8,0.0,0.48,0.014,39.0,17.0,1380.0,9.0,28.0,0.0,4.26,3.75,1.98,0.16,0.0373,0.008,0.0164,0.0134,0.0087,0.0193,0.0024,0.0023,0.0228,0.0035,0.0012,0.0013,0.0021,0.0032,0.0026,0.0033,0.0049,0.00061,0.0011,0.0024,93.9,12.38,0.26%,0,4.26,0,0,1,67.0,0,0,0,0,0.0,0.0,0,0.0,0.0,0.0,1
6.2,6.0,0.0,2430.0,1730.0,0.0,1430.0,95.0,140.0,15.0,0.0,31.0,0.0,0.0,9.1,0.0,0.0,0.0,6.0,1442.0,1374.0,65.0,1.0,25.0,0.0,0.18,0.016,39.0,28.0,610.0,10.0,23.0,0.0,4.21,3.47,2.88,0.153,0.0345,0.0091,0.0138,0.0098,0.0135,0.011,0.0021,0.0022,0.0282,0.0039,0.0049,0.0017,0.0028,0.0010999999999999,0.0024,0.0013,0.0048,0.00037,0.0009,0.0036,93.3,10.0,0.33%,0,4.21,0,0,1,68.0,0,0,0,0,0.0,0.0,0,0.0,0.0,0.0,1
8.6,8.2,0.0,3610.0,1390.0,0.0,2160.0,153.0,35.0,14.0,0.0,96.0,0.0,0.0,0.0,0.0,0.0,0.0,0.0,1441.0,1370.0,134.0,1.12,34.0,0.0,0.255,0.019,42.0,16.0,910.0,11.0,31.0,0.0,4.21,3.7,1.95,0.168,0.0394,0.0116,0.0176,0.0117,0.0062,0.0207,0.0023,0.0021,0.022,0.0035,0.0013,0.0014,0.0022,0.0029,0.0013,0.0032,0.0048,0.00081,0.0011,0.0058,94.0,11.16,0.32%,0,4.21,0,0,1,71.0,0,0,0,0,0.0,0.0,0,0.0,0.0,0.0,1
5.0,4.5,0.0,2100.0,1250.0,0.0,670.0,85.0,70.0,4.0,0.0,49.0,0.0,0.0,0.0,0.0,0.0,0.0,0.0,1438.0,1370.0,120.0,0.98,20.0,0.0,0.15,0.011,42.0,25.0,0.0,0.0,33.0,0.0,4.18,3.52,2.55,0.221,0.0395,0.0093,0.0193,0.0099,0.0064,0.354,0.0026,0.0018,0.0196,0.0051,0.0018,0.0012,0.0023,0.0027,0.0012,0.0032,0.0045,0.00097,0.0021,0.0026,93.2,9.8,0.34%,0,4.18,1,0,0,68.0,0,0,0,0,0.0,0.0,0,1.5,0.0,0.0,1
3.8,3.4,0.0,1600.0,950.0,0.0,680.0,63.0,30.0,9.0,0.0,38.0,0.0,0.0,0.0,0.0,0.0,0.0,0.0,1440.0,1370.0,75.0,1.0,16.0,0.0,0.114,0.014,42.0,25.0,0.0,0.0,33.0,0.0,4.18,3.52,2.58,0.214,0.0377,0.0099,0.0198,0.0101,0.005,0.15,0.0025,0.0018,0.0195,0.0049,0.0018,0.0013,0.0024,0.0027,0.0012,0.0034,0.0047,0.00094,0.0027,0.0039,93.3,10.0,0.34%,0,4.18,1,0,0,70.0,0,0,0,0,0.0,0.0,0,1.5,0.0,0.0,1
6.0,6.0,0.0,2540.0,1220.0,0.0,1190.0,108.0,26.0,0.0,0.0,62.0,0.0,0.0,0.0,0.0,0.0,0.0,0.0,1447.0,1377.0,118.0,1.03,24.0,0.0,0.18,0.012,42.0,20.0,0.0,0.0,37.0,0.0,4.18,3.63,2.12,0.236,0.0323,0.0089,0.0182,0.0101,0.0051,0.4095,0.0026,0.0011,0.0271,0.0047,0.0023,0.0014,0.0021,0.0028,0.0012,0.0032,0.0043,0.00096,0.0026,0.0034,93.2,10.33,0.32%,0,4.18,1,0,0,70.0,0,0,0,0,0.0,0.0,0,1.5,0.0,0.0,1
4.4,4.3,0.0,1840.0,620.0,0.0,1540.0,88.0,20.0,0.0,0.0,44.0,0.0,0.0,6.6,0.0,0.0,0.0,6.0,1455.0,1369.0,84.0,1.0,18.0,0.0,0.132,0.0329999999999999,42.0,14.0,400.0,9.0,35.0,0.0,4.22,3.69,2.06,0.161,0.0387,0.0101,0.0139,0.0075,0.0081,0.0218,0.0023,0.00048,0.0198,0.0048,0.0014,0.0014,0.002,0.0028,0.0032,0.0034,0.0048,0.0007,0.0028,0.003,93.9,10.0,0.49%,0,4.22,0,0,1,86.0,1,0,0,0,0.0,0.0,0,0.0,0.0,0.0,1
3.8,3.4,0.0,1580.0,810.0,0.0,1310.0,84.0,30.0,0.0,0.0,40.0,0.0,0.0,5.1,0.0,0.0,0.0,5.0,1445.0,1375.0,69.0,1.05,16.0,0.0,0.114,0.013,42.0,21.0,100.0,3.0,34.0,0.0,4.29,3.75,2.08,0.158,0.0378,0.0095,0.0152,0.0076,0.0082,0.035,0.0022,0.00058,0.0176,0.0057,0.0015,0.0017,0.0018,0.0032,0.0028,0.0035,0.005,0.00066,0.0033,0.0022,93.8,10.53,0.31%,0,4.29,0,0,1,70.0,0,0,0,0,0.0,0.0,0,0.0,0.0,0.0,1
4.4,4.3,0.0,1840.0,610.0,0.0,1750.0,80.0,20.0,0.0,0.0,45.0,0.0,0.0,6.6,0.0,0.0,0.0,6.0,1440.0,1372.0,86.0,1.02,18.0,0.0,0.132,0.014,42.0,14.0,200.0,5.0,40.0,0.0,4.22,3.69,2.06,0.17,0.0391,0.0115,0.0145,0.0083,0.0091,0.0247,0.0022,0.00051,0.0192,0.0055,0.0014,0.0014,0.0019,0.0031,0.0032,0.0035,0.0049,0.00067,0.0036,0.0043,93.9,10.23,0.31%,0,4.22,0,0,1,68.0,0,0,0,0,0.0,0.0,0,0.0,0.0,0.0,1
4.0,3.6,0.0,1830.0,1610.0,0.0,1060.0,55.0,140.0,25.0,0.0,21.0,0.0,0.0,5.4,0.0,0.0,0.0,0.0,1450.0,1378.0,90.0,1.05,16.0,0.0,0.12,0.013,41.0,36.0,0.0,0.0,24.0,0.0,4.2,3.2,3.94,0.167,0.0383,0.0084,0.0129,0.0051,0.0123,0.0091,0.0021,0.00028,0.028,0.0071,0.0049,0.0017,0.003,0.0010999999999999,0.0012,0.0014,0.0045,0.00061,0.0039,0.0036,92.5,10.5,0.32%,0,4.2,0,0,1,72.0,0,0,0,0,0.0,0.0,0,0.0,0.0,0.0,1
4.5,3.2,0.0,1910.0,960.0,0.0,570.0,85.0,27.0,0.0,0.0,46.0,0.0,0.0,4.5,0.0,0.0,0.0,0.0,1440.0,1368.0,75.0,1.02,18.0,0.0,0.135,0.016,42.0,21.0,250.0,6.0,20.0,0.0,4.27,3.75,2.0,0.175,0.0377,0.0095,0.0152,0.0269,0.0069,0.032,0.0021,0.00067,0.0213,0.006,0.0014,0.0013,0.0018,0.0025,0.0013,0.0032,0.0044,0.00077,0.0029,0.0027,93.8,10.22,0.36%,0,4.27,0,0,1,72.0,0,0,0,0,0.0,0.0,0,0.0,0.0,0.0,1
2.6,2.4,0.0,2350.0,1080.0,0.0,1750.0,105.0,28.0,0.0,0.0,27.0,0.0,0.0,0.0,0.0,0.0,0.0,5.0,1440.0,1370.0,90.0,1.04,11.0,0.0,0.078,0.016,43.0,20.0,320.0,6.0,32.0,0.0,4.25,3.73,2.02,0.163,0.0382,0.0109,0.0147,0.0224,0.0066,0.0162,0.0023,0.00045,0.0194,0.0053,0.0013,0.0014,0.002,0.003,0.0024,0.0032,0.0046,0.00077,0.0043,0.0055,93.9,10.38,0.32%,0,4.25,0,0,1,70.0,0,0,0,0,0.0,0.0,0,0.0,0.0,0.0,1
3.8,3.4,0.0,4060.0,1480.0,0.0,2520.0,185.0,33.0,23.0,0.0,40.0,0.0,0.0,5.1,0.0,0.0,0.0,10.0,1437.0,1372.0,82.0,1.05,15.0,0.0,0.012,0.013,43.0,15.0,1070.0,11.0,31.0,0.0,4.29,3.75,2.08,0.158,0.0378,0.0095,0.0152,0.0076,0.0082,0.035,0.0022,0.00058,0.0176,0.0057,0.0015,0.0017,0.0018,0.0032,0.0028,0.0035,0.005,0.00066,0.0033,0.0022,93.8,10.53,0.31%,0,4.29,0,0,1,65.0,0,0,0,0,0.0,0.0,0,0.0,0.0,0.0,1
18.0,16.7,0.0,6560.0,3320.0,0.0,5720.0,316.0,58.0,0.0,0.0,179.0,0.0,0.0,0.0,0.0,0.0,0.0,0.0,1437.0,1367.0,159.0,1.25,52.8,0.0,0.675,0.016,42.0,17.0,1640.0,9.0,32.0,0.0,4.27,3.75,2.02,0.162,0.0381,0.0088,0.0163,0.0127,0.007,0.0233,0.0023,0.0017,0.0237,0.0039,0.0012,0.0012,0.0022,0.0028,0.0011,0.0028,0.0044,0.00075,0.0011,0.0036,93.9,12.53,0.28%,0,4.27,0,0,1,70.0,0,0,0,0,0.0,0.0,0,0.0,0.0,0.0,1
3.5,3.4,0.0,1560.0,640.0,0.0,1080.0,68.0,44.0,13.0,0.0,36.0,0.0,0.0,5.1,0.0,0.0,0.0,3.0,1441.0,1376.0,67.0,1.03,14.0,0.0,0.105,0.012,42.0,17.0,0.0,0.0,41.0,0.0,4.27,3.62,2.52,0.23,0.04,0.0077,0.0194,0.0115,0.0081,0.107,0.0027,0.0019,0.0299,0.0048,0.0018,0.0016,0.0026,0.0033,0.0029,0.0035,0.0049,0.00061,0.0042,0.0036,93.3,10.29,0.32%,0,4.27,0,0,1,65.0,0,0,0,0,0.0,0.0,0,0.0,0.0,0.0,1
5.5,4.6,0.0,2210.0,1230.0,0.0,1350.0,80.0,9.0,0.0,0.0,56.0,0.0,0.0,6.8,0.0,0.0,0.0,7.0,1448.0,1370.0,88.0,1.02,22.0,0.0,0.165,0.015,40.0,22.0,0.0,0.0,37.0,0.0,4.14,3.6,2.1,0.265,0.0349,0.0117,0.0188,0.0108,0.0068,0.4095,0.0026,0.00097,0.0243,0.005,0.0024,0.0017,0.0021,0.0033,0.0013,0.0038,0.0049,0.001,0.0037,0.004,93.1,10.18,0.32%,0,4.14,1,0,0,78.0,0,0,0,0,0.0,0.0,0,1.5,0.0,0.0,1
5.0,4.5,0.0,2020.0,1150.0,0.0,1730.0,100.0,12.0,7.0,0.0,52.0,0.0,0.0,0.0,0.0,0.0,0.0,5.0,1435.0,1370.0,100.0,1.04,20.0,0.0,0.15,0.012,43.0,21.0,200.0,4.0,32.0,0.0,4.17,3.64,2.06,0.175,0.0397,0.0104,0.0161,0.0094,0.0061,0.0351,0.0024,0.00057,0.0232,0.0048,0.0016,0.0017,0.002,0.003,0.0013,0.0034,0.0048,0.00069,0.0023,0.0009,93.9,10.4,0.30%,0,4.17,1,0,0,65.0,0,0,0,0,0.0,0.0,0,1.5,0.0,0.0,1
5.0,4.5,0.0,1970.0,720.0,0.0,1410.0,88.0,28.0,5.0,0.0,52.0,0.0,0.0,0.0,0.0,0.0,0.0,4.0,1435.0,1368.0,96.0,1.04,20.0,0.0,0.15,0.012,40.0,16.0,350.0,7.0,28.0,0.0,4.17,3.64,2.06,0.175,0.0397,0.0104,0.0161,0.0094,0.0061,0.0351,0.0024,0.00057,0.0232,0.0048,0.0016,0.0017,0.002,0.003,0.0013,0.0034,0.0048,0.00069,0.0023,0.0009,93.9,10.4,0.30%,0,4.17,1,0,0,67.0,0,0,0,0,0.0,0.0,0,1.5,0.0,0.0,1
4.2,4.1,0.0,100.0,300.0,0.0,0.0,12.0,10.0,6.0,0.0,44.0,0.0,0.0,6.2,0.0,0.0,0.0,6.0,1438.0,1367.0,80.0,1.05,17.0,0.0,0.126,0.016,30.0,7.0,300.0,7.0,0.0,0.0,4.22,3.69,2.06,0.17,0.0391,0.0115,0.0145,0.0083,0.0091,0.0247,0.0022,0.00051,0.0192,0.0055,0.0014,0.0014,0.0019,0.0031,0.0032,0.0035,0.0049,0.00067,0.0036,0.0043,93.9,10.48,0.31%,0,4.22,0,0,1,71.0,0,0,0,0,0.0,0.0,0,0.0,0.0,0.0,1
4.4,4.2,0.0,0.0,0.0,0.0,0.0,17.0,15.0,10.0,0.0,46.0,0.0,0.0,0.0,0.0,0.0,0.0,7.0,1440.0,1373.0,90.0,1.05,18.0,0.0,0.132,0.018,30.0,0.0,200.0,4.0,0.0,0.0,4.2,3.69,1.95,0.199,0.0378,0.0111,0.0238,0.0125,0.0075,0.0499,0.0026,0.004,0.0208,0.0033,0.0015,0.0016,0.0029,0.004,0.0031,0.0032,0.0047,0.00069,0.0017,0.0028,93.9,10.45,0.34%,0,4.2,0,0,1,67.0,0,0,0,0,0.0,0.0,0,0.0,0.0,0.0,1
4.8,4.5,0.0,1760.0,620.0,0.0,1810.0,80.0,18.0,6.0,0.0,48.0,0.0,0.0,0.0,0.0,0.0,0.0,0.0,1438.0,1374.0,66.0,1.0,34.0,0.0,0.144,0.015,37.0,13.0,110.0,2.0,38.0,0.0,4.16,3.65,1.97,0.174,0.0347,0.01,0.0164,0.0101,0.0068,0.0175,0.0023,0.00094,0.0208,0.0038,0.0014,0.0018,0.002,0.003,0.0013,0.0032,0.0046,0.0009,0.0025,0.0012,94.0,10.0,0.34%,0,4.16,1,0,0,64.0,0,0,0,0,0.0,0.0,0,1.5,0.0,0.0,1
18.0,16.7,0.0,6560.0,3890.0,0.0,5450.0,315.0,48.0,28.0,0.0,179.0,0.0,0.0,21.0,0.0,0.0,0.0,20.0,1437.0,1365.0,210.0,1.26,52.8,0.0,0.7350000000000001,0.016,42.0,14.0,1640.0,17.0,27.0,0.0,4.27,3.77,1.93,0.192,0.035,0.0072,0.0204,0.0228,0.0077,0.028,0.0024,0.0011,0.02,0.0036,0.0014,0.0014,0.0022,0.0024,0.0015,0.0032,0.0043,0.00066,0.0015,0.002,93.9,12.64,0.27%,0,4.27,0,0,1,72.0,0,0,0,0,0.0,0.0,0,0.0,0.0,0.0,1
3.8,3.4,0.0,5420.0,2240.0,0.0,1230.0,235.0,15.0,5.0,0.0,42.0,0.0,0.0,0.0,0.0,0.0,0.0,15.0,1425.0,1373.0,75.0,1.11,16.0,0.0,0.114,0.019,42.0,17.0,1050.0,8.0,19.0,0.0,4.25,3.73,2.01,0.19,0.0394,0.008,0.0203,0.0127,0.0075,0.0273,0.0024,0.0015,0.0219,0.004,0.0015,0.0015,0.0024,0.0031,0.0022,0.003,0.0048,0.0007,0.0018,0.0015,93.9,11.05,0.34%,0,4.25,0,0,1,52.0,0,0,0,0,0.0,0.0,0,0.0,0.0,0.0,1
18.0,16.7,0.0,6560.0,3900.0,0.0,4250.0,316.0,120.0,10.0,0.0,179.0,0.0,0.0,0.0,0.0,0.0,0.0,20.0,1437.0,1365.0,146.0,1.25,52.8,0.0,0.675,0.015,42.0,17.0,1640.0,10.0,28.0,0.0,4.24,3.72,2.0,0.192,0.0399,0.0077,0.0203,0.0111,0.0074,0.0357,0.0023,0.002,0.0213,0.0035,0.0015,0.0015,0.0026,0.0033,0.0023,0.0031,0.0045,0.00073,0.0012,0.0023,93.9,12.53,0.28%,0,4.24,0,0,1,72.0,0,0,0,0,0.0,0.0,0,0.0,0.0,0.0,1
