Repository: Shrinidhigans/FoundryAI

## Architecture Overview

```
melting_cleaned_final.xlsx
         │
         ▼
stage1_data_cleaning.py         → outputs/melting_cleaned_stage1.csv
         │
         ▼
stage2_feature_engineering.py   → outputs/melting_features_stage2.csv
         │
         ├──▶ stage3_supervised_model.py  → models/best_classifier.pkl
         │                                   models/feature_columns.pkl
         │
         ├──▶ stage4_pca_clustering.py    → models/pca_model.pkl
         │                                   models/kmeans_model.pkl
         │
         ├──▶ stage5_anomaly_detection.py → models/isolation_forest.pkl

File: outputs/melting_features_stage2.csv (part 26 of 28)
tapped_wt,pouring_wt,last_heel_metal,lcrca_addition_1,sg_pigaddition_1,sg_pigaddition_2,rr,graphite,silicon_addition_1,silicon_addition_2,mn,low_re_fsm,zero_re_fsm,high_re_fsm,ultraseed,superseed,cs,al,preseed,tapping_temp,pouring_temp,pouring_time_sec,fsm,barinoc,reseed,sb,bath_s,crca,sg_pig,sorel_total,sorel_addition,rr_1,heel,ce,c,si,mn_1,p,s,cr,ni,al_1,cu,co,nb,ti,v,w,pb,sn,as,zr,ce_1,sb_1,b,zn,n,fe,fsmaddition_mt,mg_recovery,defect,feat_ce_calculated,feat_ce_hypo_risk,feat_ce_hyper_risk,feat_ce_optimal,feat_temp_loss,feat_temp_loss_risk,feat_temp_loss_low,feat_pouring_stability,feat_pouring_risk,feat_oxidation_risk,feat_graphitization_index,feat_white_iron_risk,feat_shrinkage_risk_index,feat_gas_risk_index,feat_chemistry_instability,feat_chemistry_ok
2.7,2.6,0.0,2210.0,1890.0,0.0,780.0,65.0,195.0,5.0,0.0,15.0,0.0,0.0,4.0,0.0,0.0,0.0,0.0,1450.0,1385.0,82.0,1.11,11.0,0.0,0.081,0.018,41.0,35.0,0.0,0.0,20.0,0.0,4.15,3.18,3.82,0.171,0.0399,0.0082,0.018,0.0113,0.0161,0.0355,0.0047,0.0012,0.0208,0.0058,0.0049,0.0024,0.0034,0.002,0.0016,0.0019,0.0042,0.00058,0.0014,0.0017,92.6,11.11,0.34%,0,4.15,1,0,0,65.0,0,0,0,0,0.0,0.0,0,1.5,0.0,0.0,1
2.7,2.6,0.0,0.0,0.0,0.0,0.0,0.0,0.0,0.0,0.0,14.0,0.0,0.0,4.0,0.0,0.0,0.0,0.0,1442.0,1387.0,85.0,1.04,11.0,0.0,0.081,0.018,30.0,0.0,0.0,0.0,0.0,0.0,4.15,3.16,3.9,0.173,0.0397,0.0092,0.0182,0.0108,0.0169,0.0384,0.0048,0.00031,0.0218,0.0058,0.0049,0.0022,0.0034,0.0019,0.0015,0.0016,0.0042,0.00062,0.0013,0.0025,92.5,10.37,0.35%,0,4.15,1,0,0,55.0,0,0,0,0,0.0,0.0,0,1.5,0.0,0.0,1
4.0,2.1,0.0,1680.0,800.0,0.0,1310.0,72.0,6.0,2.0,0.0,40.0,0.0,0.0,2.0,0.0,0.0,0.0,0.0,1438.0,1378.0,70.0,1.0,16.0,0.0,0.12,0.015,42.0,20.0,210.0,5.0,33.0,0.0,4.24,3.73,1.96,0.169,0.0374,0.0118,0.0194,0.0139,0.0088,0.0249,0.0056,0.00052,0.0157,0.0048,0.0023,0.002,0.0023,0.0041,0.0044,0.0034,0.0047,0.00062,0.0013,0.0044,93.9,10.0,0.30%,0,4.24,0,0,1,60.0,0,0,0,0,0.0,0.0,0,0.0,0.0,0.0,1
7.5,6.8,0.0,3020.0,920.0,0.0,2130.0,130.0,60.0,0.0,0.0,76.0,0.0,0.0,11.4,0.0,0.0,0.0,10.0,1438.0,1371.0,90.0,1.01,38.0,0.0,0.225,0.015,44.0,12.0,930.0,12.0,32.0,0.0,4.25,3.72,2.03,0.166,0.0384,0.0102,0.0211,0.0156,0.0096,0.0148,0.0056,0.002,0.0179,0.0061,0.0017,0.0014,0.0027,0.0034,0.0031,0.0033,0.0044,0.00081,0.0016,0.0054,93.9,10.13,0.32%,0,4.25,0,0,1,67.0,0,0,0,0,0.0,0.0,0,0.0,0.0,0.0,1
7.5,7.0,0.0,3120.0,1340.0,0.0,2740.0,130.0,40.0,28.0,0.0,82.0,0.0,0.0,11.0,0.0,0.0,0.0,5.0,1435.0,1370.0,92.0,1.09,38.0,0.0,0.225,0.02,42.0,18.0,300.0,4.0,37.0,0.0,4.2,3.55,2.52,0.239,0.0369,0.0096,0.0172,0.01,0.0119,0.377,0.0044,0.00085,0.019,0.0053,0.0017,0.0012,0.0023,0.0033,0.0025,0.0035,0.0047,0.00072,0.0054,0.0035,93.1,10.93,0.35%,0,4.2,0,0,1,65.0,0,0,0,0,0.0,0.0,0,0.0,0.0,0.0,1
3.4,3.0,0.0,1510.0,590.0,0.0,1190.0,65.0,21.0,2.0,0.0,36.0,0.0,0.0,4.5,0.0,0.0,0.0,4.0,1445.0,1368.0,95.0,1.06,14.0,0.0,0.102,0.017,42.0,16.0,310.0,9.0,33.0,0.0,4.23,3.72,1.98,0.17,0.0397,0.0104,0.0199,0.0159,0.009,0.019,0.0056,0.00087,0.0155,0.0048,0.0019,0.0015,0.0024,0.0034,0.0035,0.0034,0.0049,0.0006,0.0013,0.0048,93.9,10.59,0.29%,0,4.23,0,0,1,77.0,0,0,0,0,0.0,0.0,0,0.0,0.0,0.0,1
3.6,3.4,0.0,1320.0,1440.0,0.0,840.0,44.0,134.0,4.0,0.0,19.0,0.0,0.0,5.0,0.0,0.0,0.0,0.0,1460.0,1382.0,90.0,1.06,15.0,0.0,0.108,0.016,37.0,38.0,0.0,0.0,23.0,0.0,4.16,3.17,3.89,0.179,0.0384,0.0082,0.0162,0.009,0.0193,0.0691,0.0031,0.00036,0.0206,0.0051,0.0049,0.0018,0.003,0.0011,0.0015,0.0011,0.0046,0.00056,0.0011,0.0016,92.5,10.56,0.30%,0,4.16,1,0,0,78.0,0,0,0,0,0.0,0.0,0,1.5,0.0,0.0,1
5.0,4.6,0.0,2110.0,630.0,0.0,1840.0,90.0,32.0,6.0,0.0,53.0,0.0,0.0,7.5,0.0,0.0,0.0,5.0,1445.0,1365.0,102.0,1.06,20.0,0.0,0.15,0.018,42.0,13.0,420.0,8.0,37.0,0.0,4.19,3.67,2.01,0.173,0.0393,0.0095,0.019,0.0137,0.009,0.0276,0.0056,0.00059,0.0156,0.0052,0.0018,0.0018,0.0024,0.0033,0.0033,0.0031,0.0048,0.0007,0.0012,0.0048,93.9,10.6,0.34%,0,4.19,1,0,0,80.0,0,0,0,0,0.0,0.0,0,1.5,0.0,0.0,1
5.0,4.6,0.0,1510.0,570.0,0.0,1560.0,76.0,25.0,7.0,0.0,51.0,0.0,0.0,7.5,0.0,0.0,0.0,5.0,1445.0,1365.0,99.0,1.02,20.0,0.0,0.15,0.016,30.0,11.0,360.0,7.0,31.0,0.0,4.18,3.66,2.02,0.165,0.0392,0.0106,0.0212,0.0165,0.0088,0.0193,0.0056,0.0014,0.0153,0.006,0.0019,0.0014,0.0028,0.0029,0.0025,0.0029,0.0047,0.00065,0.0013,0.0036,93.9,10.2,0.31%,0,4.18,1,0,0,80.0,0,0,0,0,0.0,0.0,0,1.5,0.0,0.0,1
4.0,1.4,0.0,1610.0,550.0,0.0,1520.0,75.0,26.0,14.0,0.0,44.0,0.0,0.0,6.0,0.0,0.0,0.0,4.0,1440.0,1376.0,69.0,1.1,16.0,0.0,0.12,0.019,40.0,14.0,320.0,8.0,38.0,0.0,4.22,3.7,1.99,0.161,0.0377,0.0119,0.0194,0.0161,0.0086,0.0158,0.0056,0.00064,0.0149,0.0054,0.0017,0.0016,0.0026,0.0032,0.0029,0.0032,0.0046,0.0007,0.0015,0.0044,93.9,11.0,0.28%,0,4.22,0,0,1,64.0,0,0,0,0,0.0,0.0,0,0.0,0.0,0.0,1
7.5,6.8,0.0,3120.0,800.0,0.0,3060.0,138.0,30.0,0.0,0.0,81.0,0.0,0.0,10.4,0.0,0.0,0.0,8.0,1437.0,1374.0,90.0,1.08,37.0,0.0,0.225,0.018,42.0,11.0,520.0,7.0,41.0,0.0,4.25,3.73,2.0,0.177,0.0358,0.0087,0.0196,0.0146,0.0125,0.0292,0.005,0.0018,0.015,0.005,0.0012,0.0012,0.0024,0.0027,0.0036,0.0031,0.0047,0.00057,0.0014,0.004,93.9,10.8,0.35%,0,4.25,0,0,1,63.0,0,0,0,0,0.0,0.0,0,0.0,0.0,0.0,1
18.0,16.7,0.0,6560.0,2170.0,0.0,5720.0,316.0,65.0,0.0,0.0,179.0,0.0,0.0,21.0,0.0,0.0,0.0,20.0,1437.0,1362.0,145.0,1.26,34.0,0.0,0.675,0.023,41.0,9.0,1640.0,15.0,32.0,0.0,4.27,3.75,2.0,0.18,0.0388,0.0091,0.0204,0.0148,0.0098,0.0256,0.0056,0.0025,0.0147,0.0055,0.0014,0.0014,0.0028,0.0033,0.0027,0.0033,0.0049,0.00062,0.0013,0.0051,93.8,12.61,0.31%,0,4.27,0,0,1,75.0,0,0,0,0,0.0,0.0,0,0.0,0.0,0.0,1
4.8,4.7,0.0,1810.0,710.0,0.0,1450.0,75.0,16.0,0.0,0.0,50.0,0.0,0.0,7.0,0.0,0.0,0.0,0.0,1440.0,1362.0,82.0,1.04,19.0,0.0,0.145,0.016,38.0,15.0,0.0,0.0,48.0,0.0,4.14,3.61,2.06,0.258,0.0363,0.0095,0.0185,0.0132,0.0066,0.4095,0.0032,0.00066,0.0175,0.005,0.0023,0.0017,0.002,0.0032,0.0013,0.0037,0.0052,0.00093,0.0024,0.0036,93.3,10.42,0.33%,0,4.14,1,0,0,78.0,0,0,0,0,0.0,0.0,0,1.5,0.0,0.0,1
4.3,4.2,0.0,1620.0,570.0,0.0,1820.0,78.0,18.0,6.0,0.0,45.0,0.0,0.0,6.0,0.0,0.0,0.0,4.0,1440.0,1372.0,92.0,1.05,17.0,0.0,0.13,0.015,38.0,13.0,290.0,7.0,42.0,0.0,4.22,3.7,1.99,0.169,0.0396,0.0104,0.0198,0.0147,0.0081,0.0496,0.0056,0.00064,0.0129,0.0066,0.0017,0.0016,0.0026,0.0031,0.0027,0.0036,0.0047,0.00056,0.0011,0.0045,93.9,10.47,0.30%,0,4.22,0,0,1,68.0,0,0,0,0,0.0,0.0,0,0.0,0.0,0.0,1
5.0,4.6,0.0,2070.0,510.0,0.0,2090.0,90.0,27.0,4.0,0.0,56.0,0.0,0.0,7.0,0.0,0.0,0.0,5.0,1439.0,1366.0,98.0,1.12,20.0,0.0,0.15,0.018,41.0,10.0,330.0,7.0,42.0,0.0,4.17,3.65,2.0,0.19,0.0394,0.0092,0.0196,0.0148,0.0089,0.0293,0.0049,0.00093,0.0168,0.0058,0.0016,0.0016,0.0023,0.0034,0.0031,0.0038,0.0049,0.00057,0.0017,0.0047,93.9,11.2,0.31%,0,4.17,1,0,0,73.0,0,0,0,0,0.0,0.0,0,1.5,0.0,0.0,1
5.0,4.6,0.0,2110.0,720.0,0.0,1410.0,95.0,45.0,6.0,0.0,51.0,0.0,0.0,7.5,0.0,0.0,0.0,5.0,1445.0,1363.0,100.0,1.02,20.0,0.0,0.15,0.015,42.0,14.0,540.0,11.0,33.0,0.0,4.2,3.68,2.02,0.183,0.0384,0.0113,0.0214,0.016,0.009,0.0162,0.0056,0.0013,0.0177,0.0067,0.0018,0.0016,0.0028,0.0036,0.0034,0.0036,0.0046,0.0006,0.0015,0.0045,93.9,10.2,0.32%,0,4.2,0,0,1,82.0,1,0,0,0,0.0,0.0,0,0.0,0.0,0.0,1
7.5,6.8,0.0,3060.0,640.0,0.0,2540.0,130.0,24.0,0.0,0.0,76.0,0.0,0.0,11.0,0.0,0.0,0.0,7.0,1438.0,1370.0,85.0,1.01,38.0,0.0,0.225,0.017,42.0,9.0,1160.0,15.0,34.0,0.0,4.22,3.71,1.95,0.191,0.0386,0.0098,0.0188,0.0187,0.0105,0.0209,0.0056,0.0026,0.0155,0.0055,0.0014,0.0013,0.0025,0.0037,0.0036,0.0032,0.0045,0.00052,0.0013,0.0032,93.9,10.13,0.35%,0,4.22,0,0,1,68.0,0,0,0,0,0.0,0.0,0,0.0,0.0,0.0,1
7.5,6.8,0.0,3040.0,640.0,0.0,2280.0,135.0,0.0,0.0,0.0,76.0,0.0,0.0,10.2,0.0,0.0,0.0,9.0,1430.0,1376.0,90.0,1.01,38.0,0.0,0.225,0.012,43.0,9.0,1020.0,14.0,35.0,0.0,4.25,3.72,2.06,0.184,0.0394,0.0104,0.0185,0.0124,0.0098,0.0259,0.0056,0.0016,0.0176,0.0058,0.0014,0.0012,0.0026,0.0031,0.0034,0.0034,0.0047,0.00087,0.0017,0.0035,93.8,10.13,0.35%,0,4.25,0,0,1,54.0,0,0,0,0,0.0,0.0,0,0.0,0.0,0.0,1
18.0,16.7,0.0,6560.0,740.0,0.0,5720.0,316.0,60.0,28.0,0.0,179.0,0.0,0.0,21.0,0.0,0.0,0.0,20.0,1437.0,1363.0,211.0,1.17,52.8,0.0,0.7350000000000001,0.011,41.0,2.0,1640.0,27.0,28.0,0.0,4.24,3.74,1.94,0.166,0.0385,0.0073,0.0195,0.022,0.0081,0.0147,0.0056,0.0024,0.0194,0.0051,0.0013,0.0011,0.0026,0.0031,0.002,0.003,0.0049,0.00076,0.0012,0.0042,93.7,11.68,0.27%,0,4.24,0,0,1,74.0,0,0,0,0,0.0,0.0,0,0.0,0.0,0.0,1
3.4,3.2,0.0,1350.0,480.0,0.0,1370.0,56.0,1.0,3.0,0.0,32.0,0.0,0.0,4.5,0.0,0.0,0.0,4.0,1439.0,1370.0,84.0,0.94,13.0,0.0,0.096,0.011,40.0,14.0,0.0,0.0,40.0,0.0,4.29,3.76,2.04,0.185,0.0345,0.0104,0.0185,0.0135,0.0087,0.0313,0.005,0.0013,0.0175,0.0047,0.0015,0.0016,0.0022,0.0033,0.0034,0.0037,0.0051,0.0007,0.0032,0.0043,93.8,9.41,0.33%,0,4.29,0,0,1,69.0,0,0,0,0,0.0,0.0,0,0.0,0.0,0.0,1
4.2,4.1,0.0,1800.0,790.0,0.0,1350.0,80.0,9.0,6.0,0.0,42.0,0.0,0.0,6.2,0.0,0.0,0.0,6.0,1436.0,1368.0,92.0,1.0,17.0,0.0,0.126,0.015,43.0,19.0,260.0,6.0,32.0,0.0,4.24,3.72,2.01,0.185,0.0383,0.0101,0.0181,0.0185,0.0109,0.0135,0.0046,0.00075,0.0167,0.0044,0.0013,0.0015,0.0021,0.0029,0.0038,0.0033,0.0047,0.0008,0.0017,0.0041,93.9,10.0,0.33%,0,4.24,0,0,1,68.0,0,0,0,0,0.0,0.0,0,0.0,0.0,0.0,1
2.6,2.45,0.0,2020.0,1710.0,0.0,1240.0,62.0,180.0,20.0,0.0,14.0,0.0,0.0,4.0,0.0,0.0,0.0,5.0,1450.0,1382.0,60.0,1.08,11.0,0.0,0.078,0.018,39.0,33.0,230.0,4.0,24.0,0.0,4.13,3.16,3.81,0.193,0.0416,0.0083,0.0166,0.0146,0.0193,0.0606,0.003,0.00078,0.0267,0.0057,0.0049,0.0019,0.0032,0.0012,0.0029,0.0013,0.0057,0.00059,0.0021,0.002,92.6,10.77,0.31%,0,4.13,1,0,0,68.0,0,0,0,0,0.0,0.0,0,1.5,0.0,0.0,1
2.6,2.5,0.0,0.0,0.0,0.0,0.0,0.0,0.0,0.0,0.0,14.0,0.0,0.0,4.0,0.0,0.0,0.0,0.0,1441.0,1377.0,72.0,1.08,11.0,0.0,0.078,0.018,30.0,0.0,0.0,0.0,0.0,0.0,4.17,3.18,3.87,0.192,0.0418,0.01,0.0168,0.0146,0.0193,0.0594,0.003,0.00093,0.0271,0.0057,0.0049,0.0019,0.0031,0.0012,0.0029,0.0017,0.0042,0.00058,0.002,0.0017,92.5,10.77,0.31%,0,4.17,1,0,0,64.0,0,0,0,0,0.0,0.0,0,1.5,0.0,0.0,1
18.0,16.7,0.0,6560.0,2340.0,0.0,5720.0,316.0,185.0,0.0,0.0,179.0,0.0,0.0,21.0,0.0,0.0,0.0,20.0,1437.0,1365.0,211.0,1.2,52.8,0.0,0.7350000000000001,0.015,43.0,8.0,1640.0,19.0,26.0,0.0,4.25,3.74,1.98,0.167,0.0367,0.0067,0.0142,0.0103,0.009,0.0103,0.0029,0.0026,0.0189,0.0034,0.001,0.0012,0.002,0.0029,0.0025,0.0033,0.0041,0.00082,0.0021,0.0042,93.9,12.04,0.28%,0,4.25,0,0,1,72.0,0,0,0,0,0.0,0.0,0,0.0,0.0,0.0,1
7.5,7.0,0.0,0.0,1400.0,0.0,2330.0,130.0,110.0,15.0,0.0,77.0,0.0,0.0,10.5,0.0,0.0,0.0,5.0,1432.0,1370.0,117.0,1.03,38.0,0.0,0.225,0.015,44.0,19.0,0.0,0.0,38.0,0.0,4.23,3.56,2.59,0.252,0.0367,0.0099,0.0157,0.0089,0.0127,0.383,0.0026,0.0025,0.02,0.0038,0.0011,0.0011,0.0024,0.0029,0.0014,0.0029,0.0047,0.00067,0.0022,0.0023,93.0,10.27,0.34%,0,4.23,0,0,1,62.0,0,0,0,0,0.0,0.0,0,0.0,0.0,0.0,1
18.0,16.7,0.0,6560.0,1070.0,0.0,5720.0,316.0,185.0,4.0,0.0,179.0,0.0,0.0,21.0,0.0,0.0,0.0,20.0,1437.0,1366.0,211.0,1.13,52.8,0.0,0.7350000000000001,0.009,40.0,3.0,1640.0,27.0,30.0,0.0,4.26,3.75,1.96,0.163,0.0322,0.0073,0.0133,0.0269,0.0079,0.015,0.0024,0.0031,0.0209,0.0031,0.0012,0.0014,0.002,0.0028,0.0025,0.0031,0.0043,0.00086,0.001,0.0046,93.7,11.3,0.26%,0,4.26,0,0,1,71.0,0,0,0,0,0.0,0.0,0,0.0,0.0,0.0,1
3.6,3.3,0.0,1320.0,1210.0,0.0,870.0,45.0,140.0,10.0,0.0,19.0,0.0,0.0,5.5,0.0,0.0,0.0,5.0,1440.0,1379.0,77.0,1.06,15.0,0.0,0.11,0.018,37.0,34.0,200.0,6.0,24.0,0.0,4.18,3.18,3.9,0.175,0.0425,0.008,0.0192,0.0096,0.0193,0.0766,0.0034,0.00037,0.0219,0.0054,0.0049,0.0019,0.003,0.0012,0.0032,0.0013,0.0046,0.00066,0.0013,0.0022,92.5,10.56,0.36%,0,4.18,1,0,0,61.0,0,0,0,0,0.0,0.0,0,1.5,0.0,0.0,1
3.6,3.3,0.0,1320.0,1210.0,0.0,660.0,42.0,160.0,4.0,0.0,20.0,0.0,0.0,5.0,0.0,0.0,0.0,0.0,1448.0,1386.0,69.0,1.11,15.0,0.0,0.108,0.018,36.0,33.0,110.0,3.0,18.0,0.0,4.19,3.19,3.92,0.183,0.0467,0.0099,0.0196,0.009,0.0172,0.0985,0.0036,0.00042,0.0262,0.0057,0.0049,0.0019,0.0033,0.0014,0.0016,0.0014,0.0049,0.00057,0.0022,0.0018,92.4,11.11,0.31%,0,4.19,1,0,0,62.0,0,0,0,0,0.0,0.0,0,1.5,0.0,0.0,1
5.0,4.6,0.0,2020.0,730.0,0.0,1920.0,96.0,32.0,2.0,0.0,52.0,0.0,0.0,7.0,0.0,0.0,0.0,5.0,1439.0,1368.0,95.0,1.04,20.0,0.0,0.15,0.012,40.0,15.0,0.0,0.0,45.0,0.0,4.16,3.64,2.0,0.206,0.0383,0.0093,0.0192,0.0124,0.0088,0.0269,0.0038,0.00067,0.0183,0.0046,0.0013,0.0014,0.002,0.0028,0.0027,0.0035,0.0045,0.00084,0.006,0.0036,93.9,10.4,0.31%,0,4.16,1,0,0,71.0,0,0,0,0,0.0,0.0,0,1.5,0.0,0.0,1
3.8,2.1,0.0,1530.0,480.0,0.0,1390.0,73.0,20.0,2.0,0.0,38.0,0.0,0.0,3.0,0.0,0.0,0.0,0.0,1438.0,1366.0,64.0,1.0,16.0,0.0,0.114,0.012,40.0,13.0,400.0,11.0,37.0,0.0,4.21,3.7,1.98,0.179,0.0374,0.0109,0.0169,0.0117,0.0077,0.0401,0.0029,0.00057,0.0159,0.0035,0.0014,0.0017,0.0019,0.0029,0.0027,0.0035,0.0049,0.00066,0.0023,0.0043,93.9,10.0,0.30%,0,4.21,0,0,1,72.0,0,0,0,0,0.0,0.0,0,0.0,0.0,0.0,1
4.2,4.1,0.0,1770.0,580.0,0.0,1040.0,78.0,6.0,0.0,0.0,40.0,0.0,0.0,6.2,0.0,0.0,0.0,6.0,1440.0,1364.0,77.0,0.95,17.0,0.0,0.126,0.011,42.0,14.0,560.0,13.0,31.0,0.0,4.24,3.73,1.98,0.181,0.0382,0.0103,0.0158,0.0103,0.0067,0.0212,0.0025,0.00054,0.0187,0.0037,0.0014,0.0016,0.0017,0.0026,0.002,0.0032,0.0049,0.00092,0.006,0.0041,93.9,9.52,0.29%,0,4.24,0,0,1,76.0,0,0,0,0,0.0,0.0,0,0.0,0.0,0.0,1
4.7,3.1,0.0,1940.0,580.0,0.0,1060.0,85.0,20.0,7.0,0.0,49.0,0.0,0.0,4.5,0.0,0.0,0.0,5.0,1440.0,1377.0,65.0,1.04,19.0,0.0,0.14,0.016,41.0,12.0,320.0,7.0,23.0,0.0,4.27,3.75,1.99,0.182,0.0356,0.0089,0.018,0.0134,0.0098,0.014,0.0033,0.00091,0.0177,0.0038,0.0013,0.0015,0.0019,0.0028,0.0029,0.0033,0.0053,0.00068,0.0032,0.0033,93.9,10.43,0.34%,0,4.27,0,0,1,63.0,0,0,0,0,0.0,0.0,0,0.0,0.0,0.0,1
5.0,4.1,0.0,2020.0,810.0,0.0,1800.0,93.0,40.0,0.0,0.0,52.0,0.0,0.0,6.0,0.0,0.0,0.0,5.0,1440.0,1371.0,91.0,1.04,20.0,0.0,0.15,0.014,40.0,16.0,370.0,7.0,36.0,0.0,4.24,3.71,2.04,0.177,0.0363,0.01,0.0159,0.0101,0.0086,0.0091,0.0025,0.00079,0.0166,0.0037,0.0013,0.0016,0.0018,0.003,0.0027,0.0034,0.0044,0.00068,0.0028,0.0039,93.9,10.4,0.31%,0,4.24,0,0,1,69.0,0,0,0,0,0.0,0.0,0,0.0,0.0,0.0,1
7.5,6.8,0.0,3010.0,1080.0,0.0,2370.0,134.0,50.0,0.0,0.0,76.0,0.0,0.0,10.4,0.0,0.0,0.0,5.0,1428.0,1376.0,90.0,1.01,38.0,0.0,0.225,0.012,43.0,14.0,840.0,11.0,32.0,0.0,4.25,3.73,2.02,0.178,0.0372,0.0093,0.0145,0.0103,0.009,0.016,0.0026,0.0022,0.0186,0.0036,0.0013,0.0015,0.0021,0.0033,0.0024,0.0032,0.0044,0.00075,0.0011,0.0038,93.9,10.13,0.31%,0,4.25,0,0,1,52.0,0,0,0,0,0.0,0.0,0,0.0,0.0,0.0,1
7.5,7.0,0.0,3250.0,610.0,0.0,2290.0,140.0,0.0,0.0,0.0,82.0,0.0,0.0,10.2,0.0,0.0,0.0,5.0,1435.0,1371.0,90.0,1.09,30.0,0.0,0.225,0.019,42.0,8.0,1130.0,15.0,35.0,0.0,4.3,3.78,2.02,0.163,0.0395,0.0098,0.0156,0.0085,0.009,0.0138,0.0034,0.0025,0.0193,0.0043,0.0013,0.0013,0.0023,0.003,0.002,0.0032,0.0047,0.00095,0.0011,0.0047,93.8,10.93,0.33%,0,4.3,0,0,1,64.0,0,0,0,0,0.0,0.0,0,0.0,0.0,0.0,1
6.0,5.8,0.0,2410.0,410.0,0.0,2160.0,105.0,33.0,0.0,0.0,59.0,0.0,0.0,9.0,0.0,0.0,0.0,6.0,1435.0,1368.0,75.0,0.98,24.0,0.0,0.18,0.016,40.0,7.0,820.0,14.0,36.0,0.0,4.25,3.72,2.04,0.178,0.0342,0.0094,0.0158,0.01,0.0085,0.0112,0.0032,0.0022,0.0184,0.0036,0.0011,0.0013,0.0022,0.0028,0.0032,0.0027,0.0048,0.0007,0.0012,0.0046,93.9,9.83,0.34%,0,4.25,0,0,1,67.0,0,0,0,0,0.0,0.0,0,0.0,0.0,0.0,1
18.0,15.5,0.0,6560.0,2680.0,0.0,5720.0,316.0,109.0,0.0,0.0,179.0,0.0,0.0,21.0,0.0,0.0,0.0,15.0,1432.0,1370.0,160.0,1.07,52.8,0.0,0.48,0.014,41.0,15.0,1640.0,11.0,33.0,0.0,4.28,3.76,2.02,0.179,0.0362,0.0075,0.0151,0.0091,0.0089,0.0191,0.0022,0.0017,0.0197,0.0043,0.0013,0.0015,0.0019,0.0028,0.0022,0.0035,0.0043,0.00085,0.0011,0.0033,93.9,10.67,0.32%,0,4.28,0,0,1,62.0,0,0,0,0,0.0,0.0,0,0.0,0.0,0.0,1
4.2,3.9,0.0,1760.0,590.0,0.0,1390.0,80.0,3.0,0.0,0.0,45.0,0.0,0.0,6.3,0.0,0.0,0.0,8.0,1440.0,1376.0,107.0,1.07,17.0,0.0,0.126,0.018,42.0,14.0,460.0,11.0,33.0,0.0,4.24,3.72,2.02,0.144,0.0387,0.0107,0.016,0.0099,0.0105,0.0339,0.003,0.00053,0.0142,0.0051,0.0012,0.0016,0.0022,0.003,0.0041,0.0035,0.0049,0.00095,0.0011,0.0048,93.9,10.71,0.33%,0,4.24,0,0,1,64.0,0,0,0,0,0.0,0.0,0,0.0,0.0,0.0,1
3.8,3.0,0.0,1600.0,600.0,0.0,1250.0,70.0,17.0,6.0,0.0,41.0,0.0,0.0,4.5,0.0,0.0,0.0,4.0,1438.0,1368.0,65.0,1.08,16.0,0.0,0.114,0.017,42.0,16.0,350.0,9.0,33.0,0.0,4.25,3.72,2.03,0.157,0.0363,0.0109,0.0157,0.009,0.0114,0.0131,0.0033,0.0005,0.0161,0.0058,0.0012,0.0013,0.0022,0.0025,0.0032,0.0035,0.0048,0.00091,0.00099,0.0055,93.9,10.79,0.32%,0,4.25,0,0,1,70.0,0,0,0,0,0.0,0.0,0,0.0,0.0,0.0,1
5.0,4.6,0.0,2140.0,840.0,0.0,1710.0,95.0,30.0,10.0,0.0,52.0,0.0,0.0,7.5,0.0,0.0,0.0,5.0,1440.0,1369.0,105.0,1.04,20.0,0.0,0.15,0.015,43.0,17.0,310.0,6.0,34.0,0.0,4.18,3.66,2.02,0.167,0.0357,0.0101,0.0174,0.0083,0.0108,0.0205,0.0029,0.00049,0.0164,0.0056,0.0012,0.0015,0.002,0.0027,0.0031,0.0034,0.0042,0.00089,0.0013,0.0042,94.0,10.4,0.33%,0,4.18,1,0,0,71.0,0,0,0,0,0.0,0.0,0,1.5,0.0,0.0,1
8.5,7.0,0.0,3620.0,1520.0,0.0,1280.0,156.0,65.0,0.0,0.0,91.0,0.0,0.0,10.2,0.0,0.0,0.0,10.0,1435.0,1371.0,90.0,1.07,34.0,0.0,0.255,0.018,43.0,18.0,1210.0,14.0,23.0,0.0,4.24,3.71,2.05,0.164,0.0378,0.0089,0.0133,0.0085,0.0124,0.0092,0.0026,0.0018,0.0194,0.0032,0.001,0.0013,0.002,0.0026,0.0032,0.0035,0.0044,0.001,0.0012,0.0038,93.9,10.71,0.34%,0,4.24,0,0,1,64.0,0,0,0,0,0.0,0.0,0,0.0,0.0,0.0,1
4.3,4.2,0.0,1720.0,610.0,0.0,1660.0,75.0,12.0,0.0,0.0,44.0,0.0,0.0,6.3,0.0,0.0,0.0,5.0,1440.0,1381.0,66.0,1.02,17.0,0.0,0.126,0.014,40.0,14.0,310.0,7.0,39.0,0.0,4.24,3.72,2.0,0.17,0.0371,0.0109,0.0145,0.0095,0.0074,0.0088,0.0024,0.00065,0.018,0.0041,0.0012,0.0016,0.0017,0.0028,0.0014,0.0036,0.0046,0.00089,0.0018,0.0047,93.9,10.23,0.32%,0,4.24,0,0,1,59.0,0,0,0,0,0.0,0.0,0,0.0,0.0,0.0,1
5.0,4.5,0.0,2250.0,820.0,0.0,1770.0,70.0,40.0,0.0,0.0,52.0,0.0,0.0,6.8,0.0,0.0,0.0,5.0,1428.0,1366.0,110.0,1.04,20.0,0.0,0.15,0.012,44.0,15.0,560.0,10.0,32.0,0.0,4.15,3.63,2.01,0.186,0.0377,0.0108,0.0174,0.0094,0.0104,0.0483,0.0021,0.00031,0.0204,0.0045,0.001,0.0014,0.0019,0.0026,0.0019,0.0034,0.0047,0.00091,0.0029,0.0042,93.9,10.4,0.29%,0,4.15,1,0,0,62.0,0,0,0,0,0.0,0.0,0,1.5,0.0,0.0,1
4.6,4.0,0.0,2010.0,1200.0,0.0,960.0,70.0,18.0,2.0,0.0,48.0,0.0,0.0,6.0,0.0,0.0,0.0,5.0,1448.0,1362.0,88.0,1.04,19.0,0.0,0.138,0.013,42.0,25.0,0.0,0.0,33.0,0.0,4.18,3.64,2.08,0.253,0.0356,0.01,0.0188,0.0106,0.009,0.4095,0.0028,0.00069,0.0193,0.0052,0.0014,0.0015,0.0031,0.0029,0.003,0.0034,0.005,0.001,0.0027,0.0049,93.1,10.43,0.30%,0,4.18,1,0,0,86.0,1,0,0,0,0.0,0.0,0,1.5,0.0,0.0,1
3.6,3.2,0.0,1460.0,510.0,0.0,1220.0,65.0,20.0,5.0,0.0,38.0,0.0,0.0,5.0,0.0,0.0,0.0,4.0,1440.0,1370.0,72.0,1.06,15.0,0.0,0.108,0.014,41.0,14.0,410.0,11.0,34.0,0.0,4.26,3.74,2.01,0.181,0.0384,0.0103,0.0166,0.0138,0.0131,0.0257,0.0029,0.00074,0.0162,0.0042,0.0013,0.0017,0.0019,0.003,0.004,0.0034,0.0043,0.00065,0.0015,0.0044,93.9,10.56,0.28%,0,4.26,0,0,1,70.0,0,0,0,0,0.0,0.0,0,0.0,0.0,0.0,1
5.0,4.6,0.0,2120.0,800.0,0.0,1630.0,90.0,0.0,0.0,0.0,58.0,0.0,0.0,7.0,0.0,0.0,0.0,4.0,1440.0,1364.0,90.0,1.16,20.0,0.0,0.15,0.015,42.0,16.0,450.0,9.0,33.0,0.0,4.19,3.67,2.0,0.177,0.0382,0.01,0.0175,0.0109,0.0115,0.0189,0.0032,0.00079,0.0161,0.0043,0.0014,0.0015,0.0021,0.0031,0.003,0.0034,0.0047,0.00075,0.0016,0.0047,94.0,11.6,0.30%,0,4.19,1,0,0,76.0,0,0,0,0,0.0,0.0,0,1.5,0.0,0.0,1
7.5,7.3,0.0,2940.0,1730.0,0.0,1410.0,85.0,160.0,28.0,0.0,38.0,0.0,0.0,11.5,0.0,0.0,0.0,0.0,1445.0,1379.0,152.0,1.01,38.0,0.0,0.225,0.018,39.0,23.0,960.0,13.0,25.0,0.0,4.11,3.12,3.89,0.157,0.0391,0.0083,0.0151,0.0074,0.0193,0.0115,0.0026,0.00096,0.0205,0.0032,0.0049,0.0016,0.0035,0.0017,0.0016,0.0015,0.0043,0.00071,0.00098,0.002,92.6,10.13,0.37%,0,4.11,1,0,0,66.0,0,0,0,0,0.0,0.0,0,1.5,0.0,0.0,1
7.5,6.8,0.0,3030.0,950.0,0.0,1910.0,130.0,30.0,0.0,0.0,75.0,0.0,0.0,10.4,0.0,0.0,0.0,10.0,1430.0,1369.0,90.0,1.0,38.0,0.0,0.225,0.013,43.0,13.0,1080.0,14.0,30.0,0.0,4.26,3.73,2.03,0.163,0.0386,0.0094,0.0168,0.0182,0.0115,0.0213,0.0031,0.00083,0.0153,0.0027,0.0013,0.0012,0.0022,0.0035,0.0033,0.0028,0.0042,0.00081,0.0012,0.0033,93.9,10.0,0.33%,0,4.26,0,0,1,61.0,0,0,0,0,0.0,0.0,0,0.0,0.0,0.0,1
4.0,3.4,0.0,1560.0,1580.0,0.0,760.0,50.0,145.0,5.0,0.0,22.0,0.0,0.0,5.1,0.0,0.0,0.0,0.0,1445.0,1384.0,85.0,1.1,16.0,0.0,0.12,0.016,39.0,38.0,0.0,0.0,19.0,0.0,4.15,3.16,3.9,0.169,0.0385,0.0094,0.0195,0.0097,0.0193,0.0179,0.0024,0.00043,0.0216,0.0042,0.0049,0.0017,0.003,0.0010999999999999,0.0017,0.0014,0.0047,0.00064,0.0026,0.003,92.6,11.0,0.31%,0,4.15,1,0,0,61.0,0,0,0,0,0.0,0.0,0,1.5,0.0,0.0,1
3.6,3.3,0.0,1380.0,1210.0,0.0,780.0,42.0,135.0,5.0,0.0,19.0,0.0,0.0,5.0,0.0,0.0,0.0,0.0,1458.0,1380.0,87.0,1.06,15.0,0.0,0.108,0.018,38.0,34.0,230.0,6.0,22.0,0.0,4.17,3.17,3.92,0.157,0.038,0.0084,0.0143,0.0078,0.0156,0.0079,0.0028,0.00028,0.0202,0.0048,0.0049,0.0016,0.003,0.0010999999999999,0.0014,0.0013,0.0041,0.00067,0.0016,0.0014,92.6,10.56,0.35%,0,4.17,1,0,0,78.0,0,0,0,0,0.0,0.0,0,1.5,0.0,0.0,1
3.8,3.0,0.0,1510.0,620.0,0.0,1320.0,72.0,26.0,5.0,0.0,40.0,0.0,0.0,4.5,0.0,0.0,0.0,4.0,1438.0,1370.0,62.0,1.05,16.0,0.0,0.114,0.014,40.0,16.0,350.0,9.0,35.0,0.0,4.26,3.72,2.07,0.165,0.0358,0.0093,0.0147,0.01,0.0114,0.0069,0.0033,0.0006,0.0153,0.0035,0.0014,0.0016,0.0019,0.0032,0.003,0.0032,0.0042,0.00071,0.0019,0.0041,93.9,10.53,0.32%,0,4.26,0,0,1,68.0,0,0,0,0,0.0,0.0,0,0.0,0.0,0.0,1
4.0,3.3,0.0,1730.0,610.0,0.0,1260.0,75.0,20.0,2.0,0.0,43.0,0.0,0.0,5.0,0.0,0.0,0.0,4.0,1441.0,1367.0,70.0,1.08,16.0,0.0,0.12,0.019,43.0,15.0,400.0,10.0,32.0,0.0,4.29,3.76,2.03,0.175,0.0369,0.0093,0.0149,0.0106,0.0088,0.0117,0.0034,0.00026,0.0139,0.0036,0.0015,0.0019,0.0019,0.0037,0.0038,0.0037,0.0048,0.00065,0.0017,0.0036,93.8,10.75,0.35%,0,4.29,0,0,1,74.0,0,0,0,0,0.0,0.0,0,0.0,0.0,0.0,1
3.8,3.2,0.0,1540.0,510.0,0.0,1440.0,70.0,25.0,3.0,0.0,40.0,0.0,0.0,5.0,0.0,0.0,0.0,4.0,1442.0,1371.0,73.0,1.05,16.0,0.0,0.114,0.015,41.0,13.0,310.0,8.0,38.0,0.0,4.3,3.77,2.03,0.176,0.0369,0.0105,0.015,0.0098,0.0108,0.0141,0.0027,0.0003,0.0141,0.0037,0.0014,0.0016,0.002,0.0033,0.002,0.0034,0.0045,0.00072,0.0039,0.0038,93.8,10.53,0.32%,0,4.3,0,0,1,71.0,0,0,0,0,0.0,0.0,0,0.0,0.0,0.0,1
5.0,4.6,0.0,1890.0,780.0,0.0,1570.0,83.0,16.0,4.0,0.0,52.0,0.0,0.0,7.0,0.0,0.0,0.0,5.0,1436.0,1366.0,102.0,1.04,20.0,0.0,0.15,0.014,38.0,16.0,460.0,9.0,31.0,0.0,4.19,3.66,2.03,0.183,0.0361,0.0103,0.018,0.0111,0.0086,0.0103,0.0032,0.00068,0.015,0.0034,0.0014,0.0015,0.0019,0.003,0.0015,0.0032,0.0044,0.00067,0.0038,0.0036,93.9,10.4,0.32%,0,4.19,1,0,0,70.0,0,0,0,0,0.0,0.0,0,1.5,0.0,0.0,1
2.6,2.5,0.0,2040.0,1620.0,0.0,1230.0,62.0,183.0,11.0,0.0,14.0,0.0,0.0,4.0,0.0,0.0,0.0,0.0,1460.0,1383.0,92.0,1.08,11.0,0.0,0.078,0.019,39.0,31.0,310.0,6.0,24.0,0.0,4.17,3.19,3.84,0.192,0.0421,0.0087,0.0177,0.0086,0.0193,0.0121,0.0028,0.00033,0.0214,0.0046,0.0049,0.0018,0.003,0.0010999999999999,0.0016,0.0014,0.0044,0.00057,0.0024,0.0018,92.6,10.77,0.29%,0,4.17,1,0,0,77.0,0,0,0,0,0.0,0.0,0,1.5,0.0,0.0,1
2.6,2.5,0.0,0.0,0.0,0.0,0.0,0.0,0.0,0.0,0.0,14.0,0.0,0.0,4.0,0.0,0.0,0.0,0.0,1455.0,1385.0,95.0,1.08,11.0,0.0,0.078,0.019,30.0,0.0,0.0,0.0,0.0,0.0,4.17,3.18,3.89,0.19,0.0414,0.0093,0.0176,0.0084,0.0183,0.0102,0.0025,0.00041,0.0224,0.0047,0.0049,0.0018,0.003,0.0011,0.0016,0.0014,0.0047,0.00052,0.0024,0.0017,92.5,10.77,0.34%,0,4.17,1,0,0,70.0,0,0,0,0,0.0,0.0,0,1.5,0.0,0.0,1
4.2,4.1,0.0,1810.0,520.0,0.0,1560.0,78.0,20.0,0.0,0.0,44.0,0.0,0.0,6.2,0.0,0.0,0.0,6.0,1438.0,1373.0,85.0,1.05,17.0,0.0,0.126,0.015,42.0,12.0,410.0,10.0,36.0,0.0,4.21,3.69,2.02,0.184,0.0365,0.0104,0.0186,0.0097,0.01,0.0076,0.0027,0.00054,0.0161,0.0032,0.0013,0.0013,0.0019,0.0028,0.0035,0.0034,0.0046,0.00061,0.0021,0.004,93.9,10.48,0.31%,0,4.21,0,0,1,65.0,0,0,0,0,0.0,0.0,0,0.0,0.0,0.0,1
5.0,4.6,0.0,2270.0,720.0,0.0,1620.0,90.0,2.0,5.0,0.0,55.0,0.0,0.0,7.0,0.0,0.0,0.0,6.0,1438.0,1371.0,101.0,1.1,20.0,0.0,0.15,0.017,44.0,14.0,490.0,9.0,31.0,0.0,4.2,3.67,2.03,0.19,0.0383,0.0103,0.0175,0.0096,0.0085,0.0226,0.0031,0.00066,0.0155,0.0033,0.0014,0.0014,0.0019,0.0028,0.0025,0.0035,0.0046,0.00064,0.0013,0.0038,93.9,11.0,0.32%,0,4.2,0,0,1,67.0,0,0,0,0,0.0,0.0,0,0.0,0.0,0.0,1
9.0,8.8,0.0,0.0,1820.0,0.0,3450.0,160.0,72.0,0.0,0.0,91.0,0.0,0.0,14.0,0.0,0.0,0.0,0.0,1436.0,1365.0,122.0,1.01,36.0,0.0,0.27,0.017,41.0,20.0,0.0,0.0,38.0,0.0,4.18,3.63,2.11,0.209,0.0364,0.0098,0.0161,0.0078,0.0118,0.4095,0.0024,0.0014,0.0195,0.0036,0.0013,0.001,0.0023,0.0029,0.0028,0.0031,0.0044,0.0011,0.002,0.0041,93.2,10.11,0.36%,0,4.18,1,0,0,71.0,0,0,0,0,0.0,0.0,0,1.5,0.0,0.0,1
5.0,4.6,0.0,2050.0,870.0,0.0,1650.0,98.0,45.0,0.0,0.0,52.0,0.0,0.0,7.0,0.0,0.0,0.0,5.0,1444.0,1368.0,100.0,1.04,20.0,0.0,0.15,0.015,41.0,17.0,430.0,9.0,33.0,0.0,4.2,3.67,2.05,0.153,0.0376,0.0103,0.0121,0.0079,0.0104,0.0162,0.0024,0.0012,0.0176,0.0038,0.0013,0.0013,0.0017,0.0031,0.0034,0.0035,0.0043,0.00056,0.0023,0.0037,93.9,10.4,0.32%,0,4.2,0,0,1,76.0,0,0,0,0,0.0,0.0,0,0.0,0.0,0.0,1
3.5,3.2,0.0,1460.0,620.0,0.0,1300.0,65.0,16.0,0.0,0.0,37.0,0.0,0.0,5.0,0.0,0.0,0.0,4.0,1438.0,1364.0,72.0,1.06,14.0,0.0,0.105,0.015,41.0,17.0,220.0,6.0,36.0,0.0,4.27,3.74,2.05,0.157,0.0371,0.0101,0.0123,0.0078,0.0084,0.0095,0.0026,0.0012,0.0214,0.0043,0.0013,0.0012,0.0018,0.0034,0.003,0.0033,0.0044,0.00063,0.0013,0.003,93.9,10.57,0.33%,0,4.27,0,0,1,74.0,0,0,0,0,0.0,0.0,0,0.0,0.0,0.0,1
4.5,4.1,0.0,1810.0,700.0,0.0,1700.0,75.0,16.0,3.0,0.0,47.0,0.0,0.0,6.5,0.0,0.0,0.0,5.0,1445.0,1370.0,120.0,1.04,18.0,0.0,0.135,0.015,40.0,16.0,290.0,6.0,38.0,0.0,4.21,3.69,2.02,0.172,0.0364,0.0108,0.0146,0.0269,0.0095,0.044,0.0028,0.00033,0.0209,0.004,0.0014,0.0014,0.0018,0.003,0.003,0.0032,0.0045,0.00056,0.0016,0.0035,93.9,10.44,0.32%,0,4.21,0,0,1,75.0,0,0,0,0,0.0,0.0,0,0.0,0.0,0.0,1
6.0,5.9,0.0,2520.0,1500.0,0.0,1980.0,102.0,24.0,5.0,0.0,61.0,0.0,0.0,8.8,0.0,0.0,0.0,0.0,1458.0,1380.0,120.0,1.02,24.0,0.0,0.18,0.012,42.0,25.0,0.0,0.0,33.0,0.0,4.17,3.62,2.13,0.221,0.0356,0.0085,0.0154,0.0082,0.009,0.4095,0.0026,0.00029,0.0256,0.0049,0.0014,0.0013,0.002,0.0031,0.0032,0.0034,0.0048,0.00083,0.0031,0.0043,93.2,10.17,0.32%,0,4.17,1,0,0,78.0,0,0,0,0,0.0,0.0,0,1.5,0.0,0.0,1
5.0,3.0,0.0,2320.0,780.0,0.0,1890.0,117.0,6.0,0.0,0.0,54.0,0.0,0.0,4.5,0.0,0.0,0.0,8.0,1436.0,1365.0,80.0,1.08,20.0,0.0,0.15,0.014,42.0,14.0,510.0,9.0,34.0,0.0,4.23,3.72,1.96,0.156,0.0381,0.0104,0.0149,0.0084,0.0106,0.016,0.0031,0.00032,0.0224,0.0049,0.0011,0.0011,0.0017,0.0027,0.0037,0.003,0.0048,0.00069,0.0017,0.0044,94.0,10.8,0.30%,0,4.23,0,0,1,71.0,0,0,0,0,0.0,0.0,0,0.0,0.0,0.0,1
4.2,4.1,0.0,1420.0,410.0,0.0,1540.0,68.0,24.0,5.0,0.0,44.0,0.0,0.0,6.2,0.0,0.0,0.0,6.0,1430.0,1364.0,67.0,1.05,17.0,0.0,0.126,0.014,34.0,10.0,330.0,8.0,37.0,0.0,4.23,3.7,2.03,0.152,0.038,0.0104,0.0127,0.0086,0.0104,0.0098,0.0028,0.0012,0.0221,0.0044,0.0012,0.0012,0.0017,0.0027,0.0035,0.0035,0.0048,0.00064,0.0013,0.0041,93.9,10.48,0.31%,0,4.23,0,0,1,66.0,0,0,0,0,0.0,0.0,0,0.0,0.0,0.0,1
5.0,4.6,0.0,2110.0,710.0,0.0,1760.0,90.0,18.0,3.0,0.0,52.0,0.0,0.0,7.5,0.0,0.0,0.0,5.0,1442.0,1372.0,96.0,1.04,20.0,0.0,0.15,0.013,42.0,14.0,420.0,8.0,35.0,0.0,4.18,3.65,2.04,0.16,0.0392,0.0097,0.0135,0.0082,0.0077,0.0222,0.0028,0.0012,0.0223,0.0052,0.001,0.0011,0.0018,0.0027,0.0023,0.0033,0.0042,0.0007,0.0013,0.0032,93.9,10.4,0.30%,0,4.18,1,0,0,70.0,0,0,0,0,0.0,0.0,0,1.5,0.0,0.0,1
7.5,6.8,0.0,3020.0,1070.0,0.0,2150.0,130.0,25.0,5.0,0.0,82.0,0.0,0.0,10.4,0.0,0.0,0.0,10.0,1432.0,1364.0,90.0,1.09,38.0,0.0,0.225,0.018,43.0,14.0,710.0,9.0,33.0,0.0,4.25,3.73,2.01,0.188,0.0382,0.0103,0.0184,0.0111,0.0098,0.0272,0.0028,0.00038,0.0203,0.0036,0.0012,0.0011,0.0023,0.0026,0.0025,0.003,0.0042,0.00059,0.0023,0.0034,93.9,10.93,0.32%,0,4.25,0,0,1,68.0,0,0,0,0,0.0,0.0,0,0.0,0.0,0.0,1
7.5,7.0,0.0,3210.0,1620.0,0.0,1250.0,136.0,50.0,0.0,0.0,79.0,0.0,0.0,11.0,0.0,0.0,0.0,0.0,1440.0,1365.0,127.0,1.05,37.0,0.0,0.22,0.015,43.0,22.0,0.0,0.0,30.0,0.0,4.22,3.55,2.6,0.217,0.0387,0.0098,0.0185,0.011,0.0093,0.379,0.0026,0.0016,0.019,0.0039,0.0016,0.0011,0.0022,0.0027,0.0013,0.0026,0.0044,0.0012,0.0025,0.003,93.1,10.53,0.33%,0,4.22,0,0,1,75.0,0,0,0,0,0.0,0.0,0,0.0,0.0,0.0,1
9.0,8.9,0.0,3340.0,1420.0,0.0,2120.0,130.0,120.0,28.0,0.0,19.0,0.0,0.0,14.0,0.0,0.0,0.0,8.0,1451.0,1379.0,99.0,1.06,36.0,0.0,0.18,0.019,37.0,16.0,1640.0,24.0,24.0,0.0,4.25,3.51,2.91,0.158,0.0343,0.0072,0.0126,0.0269,0.0173,0.0133,0.0025,0.0023,0.0241,0.0027,0.0049,0.0019,0.0027,0.0010999999999999,0.0024,0.00065,0.0047,0.00045,0.006,0.0041,93.0,10.56,0.36%,0,4.25,0,0,1,72.0,0,0,0,0,0.0,0.0,0,0.0,0.0,0.0,1
18.0,16.7,0.0,6560.0,2570.0,0.0,5720.0,316.0,75.0,0.0,0.0,179.0,0.0,0.0,21.0,0.0,0.0,0.0,20.0,1437.0,1365.0,183.0,1.23,52.8,0.0,0.7350000000000001,0.015,41.0,9.0,1640.0,16.0,32.0,0.0,4.27,3.76,1.96,0.176,0.037,0.0067,0.0159,0.0214,0.0078,0.0168,0.0025,0.0031,0.0238,0.0025,0.0009,0.001,0.002,0.003,0.0019,0.0034,0.0049,0.00082,0.0033,0.0049,93.9,12.29,0.29%,0,4.27,0,0,1,72.0,0,0,0,0,0.0,0.0,0,0.0,0.0,0.0,1
7.5,7.0,0.0,3260.0,1860.0,0.0,300.0,145.0,108.0,3.0,0.0,80.0,0.0,0.0,11.0,0.0,0.0,0.0,0.0,1440.0,1371.0,135.0,1.07,38.0,0.0,0.225,0.019,43.0,25.0,0.0,0.0,32.0,0.0,4.19,3.53,2.56,0.243,0.0329,0.0099,0.0195,0.02,0.0103,0.373,0.0026,0.0016,0.02,0.0042,0.001,0.00094,0.0026,0.0027,0.0017,0.0033,0.0048,0.0011,0.0019,0.0022,93.1,10.67,0.32%,0,4.19,1,0,0,69.0,0,0,0,0,0.0,0.0,0,1.5,0.0,0.0,1
4.5,4.2,0.0,1750.0,540.0,0.0,1580.0,85.0,28.0,0.0,0.0,46.0,0.0,0.0,6.4,0.0,0.0,0.0,0.0,1440.0,1371.0,90.0,1.02,18.0,0.0,0.135,0.013,39.0,12.0,630.0,14.0,35.0,0.0,4.24,3.72,2.02,0.158,0.0339,0.009,0.0124,0.0066,0.0099,0.0273,0.0024,0.0012,0.0207,0.0042,0.0012,0.0015,0.0017,0.0027,0.003,0.0033,0.0042,0.00068,0.0018,0.0036,93.9,10.22,0.34%,0,4.24,0,0,1,69.0,0,0,0,0,0.0,0.0,0,0.0,0.0,0.0,1
3.5,3.0,0.0,1430.0,540.0,0.0,1120.0,65.0,26.0,0.0,0.0,36.0,0.0,0.0,4.4,0.0,0.0,0.0,4.0,1442.0,1371.0,90.0,1.03,14.0,0.0,0.105,0.014,41.0,15.0,410.0,12.0,32.0,0.0,4.28,3.75,2.05,0.147,0.0344,0.0089,0.0117,0.0064,0.0082,0.0181,0.0023,0.0012,0.0201,0.004,0.0014,0.0016,0.0017,0.003,0.0029,0.0034,0.0044,0.00069,0.0021,0.0041,93.9,10.29,0.34%,0,4.28,0,0,1,71.0,0,0,0,0,0.0,0.0,0,0.0,0.0,0.0,1
3.6,3.4,0.0,1460.0,1410.0,0.0,730.0,45.0,128.0,10.0,0.0,19.0,0.0,0.0,5.1,0.0,0.0,0.0,0.0,1450.0,1382.0,66.0,1.06,15.0,0.0,0.108,0.014,41.0,38.0,0.0,0.0,20.0,0.0,4.18,3.18,3.92,0.177,0.0381,0.0075,0.0129,0.0104,0.0176,0.0725,0.0025,0.0012,0.0318,0.0062,0.0049,0.0018,0.0029,0.0011,0.0015,0.0014,0.0045,0.0006,0.0014,0.0016,92.5,10.56,0.33%,0,4.18,1,0,0,68.0,0,0,0,0,0.0,0.0,0,1.5,0.0,0.0,1
5.6,4.1,0.0,2380.0,980.0,0.0,1830.0,100.0,10.0,8.0,0.0,59.0,0.0,0.0,6.2,0.0,0.0,0.0,8.0,1440.0,1365.0,85.0,1.05,22.0,0.0,0.165,0.015,43.0,18.0,410.0,7.0,33.0,0.0,4.23,3.71,2.02,0.171,0.0373,0.0096,0.014,0.011,0.0097,0.0277,0.0029,0.00033,0.023,0.0047,0.0013,0.0014,0.0017,0.0026,0.0031,0.0034,0.0048,0.00066,0.0015,0.0039,93.9,10.54,0.32%,0,4.23,0,0,1,75.0,0,0,0,0,0.0,0.0,0,0.0,0.0,0.0,1
4.6,4.5,0.0,1910.0,630.0,0.0,1600.0,82.0,30.0,0.0,0.0,47.0,0.0,0.0,6.8,0.0,0.0,0.0,5.0,1440.0,1385.0,75.0,1.02,19.0,0.0,0.138,0.011,41.0,13.0,460.0,10.0,34.0,0.0,4.18,3.65,2.03,0.172,0.035,0.009,0.0157,0.0087,0.0102,0.019,0.0026,0.0012,0.0228,0.0043,0.0012,0.0014,0.0017,0.0026,0.003,0.0034,0.0047,0.00059,0.0028,0.0037,94.0,10.22,0.32%,0,4.18,1,0,0,55.0,0,0,0,0,0.0,0.0,0,1.5,0.0,0.0,1
4.2,4.0,0.0,1760.0,1050.0,0.0,560.0,68.0,18.0,0.0,0.0,45.0,0.0,0.0,6.0,0.0,0.0,0.0,4.0,1442.0,1372.0,109.0,1.07,17.0,0.0,0.126,0.013,42.0,25.0,0.0,0.0,33.0,0.0,4.17,3.62,2.14,0.245,0.0363,0.0104,0.0177,0.012,0.0073,0.4095,0.0028,0.00054,0.0308,0.0055,0.0017,0.0013,0.002,0.0032,0.0025,0.0038,0.0045,0.001,0.0022,0.0043,93.1,10.71,0.30%,0,4.17,1,0,0,70.0,0,0,0,0,0.0,0.0,0,1.5,0.0,0.0,1
3.6,3.2,0.0,1310.0,1260.0,0.0,850.0,40.0,124.0,3.0,0.0,19.0,0.0,0.0,5.0,0.0,0.0,0.0,4.0,1465.0,1386.0,75.0,1.06,15.0,0.0,0.108,0.014,36.0,35.0,180.0,5.0,24.0,0.0,4.16,3.17,3.88,0.179,0.041,0.0089,0.0143,0.0066,0.0193,0.0983,0.0023,0.0012,0.0346,0.0064,0.0049,0.0016,0.0028,0.0010999999999999,0.0014,0.0013,0.0048,0.00053,0.0016,0.0014,92.5,10.56,0.32%,0,4.16,1,0,0,79.0,0,0,0,0,0.0,0.0,0,1.5,0.0,0.0,1
3.8,3.3,0.0,1620.0,630.0,0.0,1360.0,69.0,18.0,3.0,0.0,40.0,0.0,0.0,5.7,0.0,0.0,0.0,0.0,1440.0,1381.0,61.0,1.05,15.0,0.0,0.115,0.015,43.0,17.0,190.0,5.0,36.0,0.0,4.27,3.75,1.99,0.182,0.0424,0.0097,0.015,0.0103,0.0091,0.0291,0.003,0.00052,0.0264,0.0045,0.0013,0.0013,0.0019,0.0028,0.0012,0.0034,0.0068999999999999,0.0006,0.0016,0.0043,93.9,10.53,0.34%,0,4.27,0,0,1,59.0,0,0,0,0,0.0,0.0,0,0.0,0.0,0.0,1
5.0,4.4,0.0,1930.0,570.0,0.0,2060.0,85.0,18.0,0.0,0.0,52.0,0.0,0.0,6.5,0.0,0.0,0.0,5.0,1421.0,1373.0,94.0,1.04,20.0,0.0,0.15,0.013,39.0,11.0,240.0,5.0,41.0,0.0,4.15,3.62,2.04,0.169,0.038,0.0103,0.0147,0.0108,0.0115,0.036,0.0029,0.00061,0.0209,0.0039,0.0015,0.0015,0.0019,0.003,0.003,0.0033,0.0051,0.0007,0.0014,0.0043,93.9,10.4,0.32%,0,4.15,1,0,0,48.0,0,0,0,0,0.0,0.0,0,1.5,0.0,0.0,1
7.5,6.8,0.0,3130.0,740.0,0.0,2860.0,130.0,42.0,0.0,0.0,76.0,0.0,0.0,11.4,0.0,0.0,0.0,0.0,1436.0,1371.0,90.0,1.01,37.0,0.0,0.225,0.015,42.0,10.0,770.0,10.0,38.0,0.0,4.28,3.75,2.04,0.185,0.0383,0.0088,0.0195,0.0269,0.0084,0.0167,0.0026,0.0016,0.0199,0.0035,0.0017,0.0015,0.002,0.0034,0.0015,0.0034,0.0045,0.00078,0.0014,0.0044,93.8,10.13,0.33%,0,4.28,0,0,1,65.0,0,0,0,0,0.0,0.0,0,0.0,0.0,0.0,1
3.6,3.2,0.0,740.0,430.0,0.0,700.0,33.0,2.0,0.0,0.0,37.0,0.0,0.0,4.8,0.0,0.0,0.0,5.0,1442.0,1363.0,73.0,1.03,15.0,0.0,0.108,0.015,30.0,12.0,130.0,4.0,19.0,0.0,4.29,3.78,1.95,0.167,0.037,0.0096,0.0157,0.0119,0.0056,0.026,0.0025,0.0014,0.0195,0.0041,0.0021,0.0024,0.0018,0.0036,0.0032,0.0039,0.0046,0.001,0.0024,0.001,93.9,10.28,0.34%,0,4.29,0,0,1,79.0,0,0,0,0,0.0,0.0,0,0.0,0.0,0.0,1
4.4,3.9,0.0,1760.0,1050.0,0.0,680.0,69.0,15.0,3.0,0.0,46.0,0.0,0.0,4.0,0.0,0.0,0.0,4.0,1440.0,1365.0,90.0,1.05,17.0,0.0,0.126,0.017,40.0,24.0,0.0,0.0,32.0,0.0,4.12,3.58,2.09,0.263,0.0382,0.0108,0.0184,0.0179,0.0068,0.4095,0.0026,0.00092,0.0222,0.0058,0.0021,0.0017,0.0022,0.0033,0.0024,0.0035,0.0049,0.0009,0.0018,0.003,93.2,10.45,0.31%,0,4.12,1,0,0,75.0,0,0,0,0,0.0,0.0,0,1.5,0.0,0.0,1
5.0,4.4,0.0,2230.0,920.0,0.0,1670.0,95.0,45.0,3.0,0.0,52.0,0.0,0.0,6.8,0.0,0.0,0.0,5.0,1438.0,1369.0,110.0,1.04,20.0,0.0,0.15,0.013,43.0,18.0,380.0,7.0,32.0,0.0,4.17,3.66,1.97,0.182,0.0382,0.0088,0.0164,0.0098,0.009,0.0204,0.0025,0.0012,0.0172,0.0044,0.0015,0.0026999999999999,0.0021,0.003,0.0026,0.0034,0.0046,0.00077,0.0055,0.003,94.0,10.4,0.32%,0,4.17,1,0,0,69.0,0,0,0,0,0.0,0.0,0,1.5,0.0,0.0,1
7.5,7.0,0.0,3210.0,1040.0,0.0,2520.0,140.0,0.0,0.0,0.0,75.0,0.0,0.0,10.2,0.0,0.0,0.0,0.0,1438.0,1371.0,90.0,1.0,37.0,0.0,0.255,0.012,43.0,14.0,730.0,10.0,34.0,0.0,4.23,3.71,2.02,0.192,0.0369,0.009,0.0175,0.0191,0.01,0.0114,0.0025,0.0019,0.0239,0.0033,0.0015,0.0014,0.0021,0.0028,0.0013,0.0031,0.0043,0.001,0.0019,0.0028,93.9,10.0,0.31%,0,4.23,0,0,1,67.0,0,0,0,0,0.0,0.0,0,0.0,0.0,0.0,1
6.0,5.9,0.0,2390.0,1800.0,0.0,1410.0,90.0,120.0,10.0,0.0,32.0,0.0,0.0,9.0,0.0,0.0,0.0,0.0,1442.0,1375.0,105.0,1.07,24.0,0.0,0.18,0.019,40.0,30.0,400.0,7.0,24.0,0.0,4.24,3.49,2.93,0.172,0.0367,0.0071,0.0144,0.0071,0.0148,0.014,0.0023,0.0013,0.0243,0.0044,0.0049,0.0021,0.0027,0.0013,0.0014,0.0013,0.0046,0.00039,0.0011,0.0027,93.2,10.67,0.36%,0,4.24,0,0,1,67.0,0,0,0,0,0.0,0.0,0,0.0,0.0,0.0,1
7.5,7.0,0.0,3150.0,1230.0,0.0,2270.0,130.0,43.0,4.0,0.0,77.0,0.0,0.0,10.2,0.0,0.0,0.0,0.0,1430.0,1371.0,90.0,1.03,38.0,0.0,0.225,0.016,42.0,16.0,520.0,7.0,35.0,0.0,4.25,3.73,2.0,0.172,0.0363,0.0083,0.0152,0.0097,0.0093,0.0111,0.0026,0.00053,0.019,0.0041,0.0016,0.0015,0.0018,0.0031,0.0013,0.0027,0.0045,0.00089,0.0035,0.0032,93.9,10.27,0.33%,0,4.25,0,0,1,59.0,0,0,0,0,0.0,0.0,0,0.0,0.0,0.0,1
3.6,3.5,0.0,1420.0,680.0,0.0,1280.0,65.0,16.0,0.0,0.0,40.0,0.0,0.0,5.2,0.0,0.0,0.0,0.0,1440.0,1370.0,105.0,1.11,15.0,0.0,0.108,0.02,39.0,19.0,220.0,6.0,36.0,0.0,4.26,3.74,2.02,0.18,0.0374,0.011,0.0171,0.0128,0.0087,0.0196,0.0027,0.0011,0.0171,0.0043,0.0017,0.0016,0.002,0.0033,0.0016,0.0033,0.0049,0.0008,0.0015,0.0036,93.9,11.11,0.31%,0,4.26,0,0,1,70.0,0,0,0,0,0.0,0.0,0,0.0,0.0,0.0,1
4.2,4.1,0.0,1760.0,1050.0,0.0,620.0,65.0,15.0,0.0,0.0,46.0,0.0,0.0,6.0,0.0,0.0,0.0,4.0,1445.0,1380.0,95.0,1.1,17.0,0.0,0.126,0.016,42.0,25.0,0.0,0.0,33.0,0.0,4.18,3.63,2.14,0.262,0.0356,0.0119,0.0182,0.012,0.0085,0.4095,0.0031,0.00096,0.0218,0.0052,0.0022,0.0017,0.0023,0.0035,0.0027,0.0035,0.005,0.001,0.002,0.0034,93.0,10.95,0.31%,0,4.18,1,0,0,65.0,0,0,0,0,0.0,0.0,0,1.5,0.0,0.0,1
6.0,5.9,0.0,2530.0,1500.0,0.0,1050.0,100.0,14.0,2.0,0.0,62.0,0.0,0.0,8.8,0.0,0.0,0.0,9.0,1455.0,1372.0,124.0,1.03,24.0,0.0,0.18,0.012,42.0,25.0,0.0,0.0,33.0,0.0,4.22,3.67,2.13,0.211,0.0367,0.0089,0.0186,0.0107,0.007,0.4095,0.0031,0.0012,0.0262,0.0055,0.0019,0.0016,0.0021,0.0034,0.0024,0.0032,0.0049,0.0009,0.0052,0.0022,93.2,10.33,0.32%,0,4.22,0,0,1,83.0,1,0,0,0,0.0,0.0,0,0.0,0.0,0.0,1
4.5,3.1,0.0,1720.0,620.0,0.0,1630.0,86.0,3.0,0.0,0.0,47.0,0.0,0.0,4.5,0.0,0.0,0.0,5.0,1436.0,1372.0,64.0,1.04,18.0,0.0,0.135,0.012,38.0,14.0,330.0,7.0,36.0,0.0,4.27,3.75,1.99,0.175,0.0402,0.009,0.0152,0.0097,0.0079,0.0201,0.0027,0.0012,0.0194,0.0041,0.0018,0.0018,0.0018,0.0034,0.0026,0.0036,0.0044,0.00051,0.0012,0.0043,93.9,10.44,0.32%,0,4.27,0,0,1,64.0,0,0,0,0,0.0,0.0,0,0.0,0.0,0.0,1
4.6,4.5,0.0,1940.0,790.0,0.0,1060.0,75.0,14.0,0.0,0.0,46.0,0.0,0.0,6.7,0.0,0.0,0.0,5.0,1438.0,1373.0,79.0,1.0,19.0,0.0,0.138,0.011,42.0,17.0,0.0,0.0,41.0,0.0,4.15,3.61,2.11,0.25,0.0326,0.0087,0.0181,0.0103,0.0096,0.4095,0.0033,0.00048,0.0213,0.0051,0.0018,0.0017,0.0021,0.0036,0.0027,0.0035,0.005,0.00071,0.0023,0.0033,93.1,10.0,0.33%,0,4.15,1,0,0,65.0,0,0,0,0,0.0,0.0,0,1.5,0.0,0.0,1
5.0,4.6,0.0,2090.0,710.0,0.0,1780.0,95.0,24.0,0.0,0.0,52.0,0.0,0.0,6.8,0.0,0.0,0.0,0.0,1445.0,1365.0,101.0,1.04,20.0,0.0,0.15,0.015,42.0,14.0,420.0,8.0,36.0,0.0,4.18,3.65,2.06,0.169,0.0362,0.0083,0.0141,0.0096,0.008,0.021,0.0025,0.0012,0.0173,0.0038,0.0016,0.0016,0.0017,0.003,0.0013,0.0035,0.0044,0.00056,0.0013,0.0037,93.9,10.4,0.34%,0,4.18,1,0,0,80.0,0,0,0,0,0.0,0.0,0,1.5,0.0,0.0,1
8.5,8.4,0.0,3300.0,1230.0,0.0,2550.0,140.0,5.0,2.0,0.0,85.0,0.0,0.0,12.0,0.0,0.0,0.0,10.0,1441.0,1376.0,90.0,1.0,42.0,0.0,0.255,0.016,42.0,14.0,640.0,8.0,36.0,0.0,4.19,3.68,1.95,0.184,0.0382,0.0091,0.0176,0.0138,0.0074,0.0153,0.0029,0.00081,0.0192,0.0038,0.0017,0.0015,0.0018,0.0034,0.0023,0.0028,0.0047,0.00098,0.0021,0.0044,94.0,10.0,0.32%,0,4.19,1,0,0,65.0,0,0,0,0,0.0,0.0,0,1.5,0.0,0.0,1
7.5,7.0,0.0,3240.0,1040.0,0.0,2360.0,130.0,25.0,0.0,0.0,79.0,0.0,0.0,10.2,0.0,0.0,0.0,6.0,1440.0,1371.0,90.0,1.05,38.0,0.0,0.225,0.017,43.0,14.0,200.0,3.0,36.0,0.0,4.27,3.75,2.02,0.163,0.0376,0.0092,0.016,0.0099,0.0095,0.0164,0.0024,0.0012,0.0193,0.0044,0.0015,0.0015,0.0021,0.0028,0.0023,0.0032,0.0048,0.00098,0.0017,0.0033,93.9,10.53,0.33%,0,4.27,0,0,1,69.0,0,0,0,0,0.0,0.0,0,0.0,0.0,0.0,1
5.5,4.5,0.0,2250.0,790.0,0.0,2150.0,100.0,45.0,0.0,0.0,57.0,0.0,0.0,8.8,0.0,0.0,0.0,0.0,1445.0,1362.0,90.0,1.04,22.0,0.0,0.165,0.014,41.0,14.0,310.0,6.0,39.0,0.0,4.19,3.66,2.05,0.167,0.0371,0.0082,0.0148,0.0093,0.0087,0.0153,0.0027,0.0012,0.017,0.0039,0.0015,0.0016,0.0017,0.003,0.0014,0.0033,0.0047,0.00047,0.0017,0.0036,93.9,10.36,0.35%,0,4.19,1,0,0,83.0,1,0,0,0,0.0,0.0,0,1.5,0.0,0.0,1
5.0,4.4,0.0,2090.0,1100.0,0.0,1260.0,90.0,25.0,8.0,0.0,56.0,0.0,0.0,6.8,0.0,0.0,0.0,0.0,1437.0,1370.0,110.0,1.12,20.0,0.0,0.15,0.016,42.0,22.0,150.0,3.0,25.0,0.0,4.2,3.67,2.05,0.173,0.0364,0.0086,0.0152,0.0125,0.0063,0.0252,0.0027,0.00021,0.0171,0.0039,0.0015,0.0014,0.0018,0.0031,0.0013,0.0036,0.0046,0.00049,0.0013,0.0043,93.9,11.2,0.32%,0,4.2,0,0,1,67.0,0,0,0,0,0.0,0.0,0,0.0,0.0,0.0,1
3.8,2.9,0.0,1520.0,670.0,0.0,1250.0,70.0,6.0,2.0,0.0,40.0,0.0,0.0,5.1,0.0,0.0,0.0,4.0,1442.0,1370.0,68.0,1.05,16.0,0.0,0.114,0.014,40.0,18.0,360.0,9.0,33.0,0.0,4.27,3.75,1.99,0.188,0.0392,0.0102,0.015,0.0105,0.0061,0.018,0.0025,0.0012,0.0205,0.0041,0.0016,0.0017,0.0019,0.0033,0.0023,0.0035,0.0047,0.00064,0.0017,0.005,93.9,10.53,0.32%,0,4.27,0,0,1,72.0,0,0,0,0,0.0,0.0,0,0.0,0.0,0.0,1
3.5,3.1,0.0,1470.0,470.0,0.0,1350.0,70.0,19.0,2.0,0.0,33.0,0.0,0.0,4.5,0.0,0.0,0.0,4.0,1440.0,1375.0,94.0,0.94,13.0,0.0,0.096,0.013,42.0,13.0,210.0,6.0,39.0,0.0,4.23,3.71,1.99,0.206,0.0366,0.0079,0.0172,0.0091,0.0113,0.0099,0.0024,0.0012,0.0209,0.0041,0.0015,0.0017,0.0019,0.0032,0.0023,0.0038,0.0049,0.00065,0.0016,0.004,93.9,9.43,0.33%,0,4.23,0,0,1,65.0,0,0,0,0,0.0,0.0,0,0.0,0.0,0.0,1
8.5,8.4,0.0,3530.0,1300.0,0.0,3030.0,150.0,10.0,2.0,0.0,92.0,0.0,0.0,12.5,0.0,0.0,0.0,8.0,1434.0,1372.0,100.0,1.08,42.0,0.0,0.255,0.019,42.0,15.0,200.0,2.0,41.0,0.0,4.21,3.7,1.95,0.195,0.0401,0.0098,0.0157,0.0093,0.0099,0.0353,0.0025,0.0008,0.0194,0.0045,0.0017,0.0016,0.0019,0.0033,0.0027,0.0034,0.0046,0.0012,0.0016,0.0035,93.9,10.82,0.33%,0,4.21,0,0,1,62.0,0,0,0,0,0.0,0.0,0,0.0,0.0,0.0,1
7.5,6.8,0.0,3170.0,1040.0,0.0,2360.0,130.0,10.0,5.0,0.0,83.0,0.0,0.0,10.2,0.0,0.0,0.0,8.0,1433.0,1372.0,90.0,1.11,38.0,0.0,0.225,0.017,42.0,14.0,610.0,8.0,36.0,0.0,4.26,3.73,2.03,0.185,0.0398,0.0094,0.0173,0.0151,0.01,0.0112,0.0026,0.00092,0.0201,0.0042,0.0014,0.0016,0.0019,0.0034,0.0022,0.004,0.0047,0.00091,0.0025,0.0035,93.9,11.07,0.33%,0,4.26,0,0,1,61.0,0,0,0,0,0.0,0.0,0,0.0,0.0,0.0,1
7.5,7.0,0.0,0.0,1330.0,0.0,2090.0,130.0,95.0,3.0,0.0,80.0,0.0,0.0,10.5,0.0,0.0,0.0,0.0,1432.0,1374.0,99.0,1.07,38.0,0.0,0.225,0.014,45.0,18.0,0.0,0.0,38.0,0.0,4.19,3.54,2.53,0.242,0.0377,0.0077,0.0201,0.011,0.0113,0.378,0.0029,0.0018,0.0247,0.0068,0.0018,0.0012,0.0021,0.0029,0.0012,0.003,0.0044,0.0011,0.0025,0.0023,93.1,10.67,0.34%,0,4.19,1,0,0,58.0,0,0,0,0,0.0,0.0,0,1.5,0.0,0.0,1
