Repository: Shrinidhigans/FoundryAI

## Architecture Overview

```
melting_cleaned_final.xlsx
         │
         ▼
stage1_data_cleaning.py         → outputs/melting_cleaned_stage1.csv
         │
         ▼
stage2_feature_engineering.py   → outputs/melting_features_stage2.csv
         │
         ├──▶ stage3_supervised_model.py  → models/best_classifier.pkl
         │                                   models/feature_columns.pkl
         │
         ├──▶ stage4_pca_clustering.py    → models/pca_model.pkl
         │                                   models/kmeans_model.pkl
         │
         ├──▶ stage5_anomaly_detection.py → models/isolation_forest.pkl

File: outputs/melting_features_stage2.csv (part 27 of 28)
tapped_wt,pouring_wt,last_heel_metal,lcrca_addition_1,sg_pigaddition_1,sg_pigaddition_2,rr,graphite,silicon_addition_1,silicon_addition_2,mn,low_re_fsm,zero_re_fsm,high_re_fsm,ultraseed,superseed,cs,al,preseed,tapping_temp,pouring_temp,pouring_time_sec,fsm,barinoc,reseed,sb,bath_s,crca,sg_pig,sorel_total,sorel_addition,rr_1,heel,ce,c,si,mn_1,p,s,cr,ni,al_1,cu,co,nb,ti,v,w,pb,sn,as,zr,ce_1,sb_1,b,zn,n,fe,fsmaddition_mt,mg_recovery,defect,feat_ce_calculated,feat_ce_hypo_risk,feat_ce_hyper_risk,feat_ce_optimal,feat_temp_loss,feat_temp_loss_risk,feat_temp_loss_low,feat_pouring_stability,feat_pouring_risk,feat_oxidation_risk,feat_graphitization_index,feat_white_iron_risk,feat_shrinkage_risk_index,feat_gas_risk_index,feat_chemistry_instability,feat_chemistry_ok
3.0,2.1,0.0,1440.0,410.0,0.0,1230.0,65.0,3.0,0.0,0.0,31.0,0.0,0.0,3.2,0.0,0.0,0.0,0.0,1443.0,1371.0,61.0,1.03,12.0,0.0,0.09,0.014,41.0,12.0,420.0,12.0,35.0,0.0,4.23,3.73,1.91,0.208,0.0366,0.0092,0.0185,0.0181,0.0052,0.0314,0.0026,0.00035,0.0207,0.0047,0.0017,0.002,0.002,0.0035,0.0015,0.0041,0.0043,0.00072,0.0055,0.0045,93.9,10.33,0.34%,0,4.23,0,0,1,72.0,0,0,0,0,0.0,0.0,0,0.0,0.0,0.0,1
4.2,4.1,0.0,1720.0,1050.0,0.0,1430.0,79.0,15.0,0.0,0.0,41.0,0.0,0.0,6.2,0.0,0.0,0.0,6.0,1426.0,1368.0,75.0,0.98,17.0,0.0,0.126,0.01,41.0,25.0,0.0,0.0,34.0,0.0,4.22,3.71,1.98,0.184,0.0384,0.0087,0.0169,0.0121,0.0075,0.0255,0.003,0.0012,0.0237,0.0046,0.0016,0.0017,0.002,0.003,0.0027,0.0036,0.0048,0.00069,0.0029,0.0034,93.9,9.76,0.32%,0,4.22,0,0,1,58.0,0,0,0,0,0.0,0.0,0,0.0,0.0,0.0,1
5.0,4.4,0.0,2110.0,710.0,0.0,2180.0,92.0,12.0,2.0,0.0,56.0,0.0,0.0,6.8,0.0,0.0,0.0,5.0,1438.0,1365.0,100.0,1.12,20.0,0.0,0.15,0.015,42.0,14.0,0.0,0.0,44.0,0.0,4.16,3.65,1.97,0.207,0.0399,0.0083,0.0188,0.0148,0.0085,0.0112,0.0027,0.00053,0.0236,0.0044,0.0017,0.0017,0.002,0.0035,0.0022,0.0037,0.0048,0.00077,0.006,0.0043,94.0,11.2,0.31%,0,4.16,1,0,0,73.0,0,0,0,0,0.0,0.0,0,1.5,0.0,0.0,1
8.2,8.1,0.0,3260.0,890.0,0.0,2780.0,140.0,12.0,2.0,0.0,83.0,0.0,0.0,12.0,0.0,0.0,0.0,8.0,1438.0,1368.0,105.0,1.01,41.0,0.0,0.246,0.017,40.0,11.0,1270.0,15.0,34.0,0.0,4.19,3.69,1.93,0.174,0.0351,0.0106,0.0164,0.0104,0.0094,0.041,0.0025,0.0012,0.019,0.0032,0.0017,0.0018,0.0018,0.0032,0.0024,0.0034,0.0047,0.00065,0.0027,0.0034,94.0,10.12,0.34%,0,4.19,1,0,0,70.0,0,0,0,0,0.0,0.0,0,1.5,0.0,0.0,1
8.5,8.4,0.0,3410.0,1330.0,0.0,2300.0,140.0,40.0,0.0,0.0,85.0,0.0,0.0,12.5,0.0,0.0,0.0,8.0,1437.0,1374.0,92.0,1.0,42.0,0.0,0.255,0.016,40.0,16.0,580.0,7.0,33.0,0.0,4.21,3.69,2.0,0.19,0.038,0.0086,0.017,0.0092,0.0092,0.0177,0.0025,0.0014,0.0257,0.0037,0.0017,0.0016,0.0019,0.0031,0.0029,0.0032,0.0044,0.0011,0.0014,0.0035,93.9,10.0,0.34%,0,4.21,0,0,1,63.0,0,0,0,0,0.0,0.0,0,0.0,0.0,0.0,1
7.5,6.8,0.0,3160.0,1030.0,0.0,2220.0,130.0,30.0,0.0,0.0,80.0,0.0,0.0,10.4,0.0,0.0,0.0,5.0,1429.0,1366.0,90.0,1.07,30.0,0.0,0.225,0.015,42.0,14.0,780.0,10.0,34.0,0.0,4.26,3.75,1.96,0.185,0.038,0.0084,0.0185,0.0104,0.0103,0.0309,0.0025,0.00095,0.0215,0.0032,0.0018,0.0017,0.0018,0.003,0.0021,0.0031,0.0044,0.0011,0.0019,0.0046,93.9,10.67,0.33%,0,4.26,0,0,1,63.0,0,0,0,0,0.0,0.0,0,0.0,0.0,0.0,1
6.0,5.8,0.0,2420.0,950.0,0.0,1950.0,105.0,30.0,0.0,0.0,61.0,0.0,0.0,9.0,0.0,0.0,0.0,0.0,1425.0,1373.0,121.0,1.02,24.0,0.0,0.18,0.012,40.0,16.0,0.0,0.0,44.0,0.0,4.17,3.63,2.1,0.216,0.0339,0.0093,0.0181,0.0104,0.006,0.4095,0.0026,0.00021,0.0254,0.0049,0.0031,0.0018,0.0032,0.0034,0.0013,0.0035,0.0046,0.0012,0.0022,0.0027,93.2,10.17,0.31%,0,4.17,1,0,0,52.0,0,0,0,0,0.0,0.0,0,1.5,0.0,0.0,1
4.6,4.5,0.0,1930.0,1150.0,0.0,770.0,73.0,20.0,0.0,0.0,46.0,0.0,0.0,6.8,0.0,0.0,0.0,5.0,1440.0,1378.0,69.0,1.0,19.0,0.0,0.138,0.01,42.0,25.0,0.0,0.0,33.0,0.0,4.15,3.6,2.13,0.259,0.0338,0.0091,0.0174,0.0108,0.0079,0.4095,0.0027,0.00036,0.028,0.005,0.0027,0.0015,0.0021,0.0028,0.0013,0.0037,0.0044,0.00092,0.0021,0.0029,93.1,10.0,0.31%,0,4.15,1,0,0,62.0,0,0,0,0,0.0,0.0,0,1.5,0.0,0.0,1
5.0,4.4,0.0,2200.0,1150.0,0.0,1550.0,92.0,20.0,0.0,0.0,54.0,0.0,0.0,6.0,0.0,0.0,0.0,0.0,1435.0,1368.0,100.0,1.08,20.0,0.0,0.15,0.014,44.0,23.0,100.0,2.0,31.0,0.0,4.17,3.64,2.04,0.196,0.0379,0.0102,0.0176,0.025,0.0086,0.0279,0.0031,0.00058,0.0235,0.0046,0.0016,0.0015,0.0021,0.0031,0.0022,0.0036,0.0046,0.00057,0.0018,0.0047,93.9,10.8,0.30%,0,4.17,1,0,0,67.0,0,0,0,0,0.0,0.0,0,1.5,0.0,0.0,1
3.0,2.65,0.0,2160.0,710.0,0.0,2480.0,97.0,0.0,0.0,0.0,31.0,0.0,0.0,2.0,0.0,0.0,0.0,3.0,1420.0,1371.0,90.0,1.03,12.0,0.0,0.09,0.016,39.0,13.0,150.0,3.0,45.0,0.0,4.2,3.69,1.96,0.191,0.0361,0.0107,0.0229,0.0269,0.0043,0.0303,0.0031,0.0005,0.0191,0.0036,0.0016,0.0016,0.0019,0.0032,0.0014,0.0037,0.0044,0.0006,0.0018,0.0036,93.9,10.33,0.33%,0,4.2,0,0,1,49.0,0,0,0,0,0.0,0.0,0,0.0,0.0,0.0,1
2.5,2.2,0.0,0.0,0.0,0.0,0.0,0.0,0.0,0.0,0.0,26.0,0.0,0.0,3.3,0.0,0.0,0.0,0.0,1430.0,1374.0,64.0,1.04,10.0,0.0,0.08,0.016,30.0,0.0,0.0,0.0,0.0,0.0,4.22,3.7,1.99,0.192,0.0363,0.0098,0.0229,0.0269,0.0057,0.0299,0.0029,0.00042,0.0184,0.0037,0.0014,0.0015,0.002,0.0032,0.0013,0.0034,0.004,0.0006,0.0018,0.0041,93.9,10.4,0.34%,0,4.22,0,0,1,56.0,0,0,0,0,0.0,0.0,0,0.0,0.0,0.0,1
16.0,15.7,0.0,6460.0,2440.0,0.0,4810.0,275.0,40.0,0.0,0.0,179.0,0.0,0.0,21.0,0.0,0.0,0.0,20.0,1441.0,1366.0,150.0,1.21,52.8,0.0,0.48,0.016,42.0,15.0,1420.0,9.0,34.0,0.0,4.26,3.74,1.99,0.197,0.0387,0.008,0.0215,0.012,0.0085,0.0243,0.0026,0.0011,0.0191,0.0038,0.0016,0.0016,0.002,0.0031,0.0026,0.0036,0.0047,0.00088,0.0023,0.0043,93.9,12.06,0.30%,0,4.26,0,0,1,75.0,0,0,0,0,0.0,0.0,0,0.0,0.0,0.0,1
7.5,6.8,0.0,4500.0,1510.0,0.0,2910.0,185.0,50.0,0.0,0.0,82.0,0.0,0.0,10.4,0.0,0.0,0.0,10.0,1432.0,1370.0,90.0,1.09,38.0,0.0,0.225,0.017,43.0,14.0,1050.0,10.0,33.0,0.0,4.26,3.76,1.94,0.189,0.0377,0.0091,0.0174,0.0095,0.0111,0.0134,0.0027,0.0014,0.0217,0.0041,0.0019,0.0018,0.0021,0.0031,0.0029,0.0033,0.0044,0.0012,0.0016,0.0041,93.9,10.93,0.33%,0,4.26,0,0,1,62.0,0,0,0,0,0.0,0.0,0,0.0,0.0,0.0,1
18.0,16.7,0.0,6560.0,3040.0,0.0,5720.0,316.0,45.0,20.0,0.0,179.0,0.0,0.0,21.0,0.0,0.0,0.0,20.0,1437.0,1365.0,211.0,1.25,52.8,0.0,0.7350000000000001,0.02,36.0,11.0,1640.0,13.0,29.0,0.0,4.26,3.75,1.96,0.181,0.0376,0.0083,0.0168,0.0245,0.0082,0.014,0.0025,0.00085,0.019,0.0033,0.0013,0.0016,0.0026,0.003,0.0021,0.0035,0.0048,0.00069,0.0019,0.0045,93.9,12.54,0.29%,0,4.26,0,0,1,72.0,0,0,0,0,0.0,0.0,0,0.0,0.0,0.0,1
9.2,8.8,0.0,3750.0,2830.0,0.0,2190.0,115.0,222.0,10.0,0.0,45.0,0.0,0.0,14.0,0.0,0.0,0.0,10.0,1440.0,1379.0,87.0,0.98,37.0,0.0,0.275,0.015,41.0,31.0,430.0,5.0,24.0,0.0,4.18,3.17,3.94,0.197,0.0402,0.0081,0.0144,0.0076,0.0193,0.145,0.0024,0.00084,0.0325,0.0057,0.0049,0.0019,0.0031,0.0011,0.0035,0.0015,0.0045,0.00047,0.0023,0.0017,92.3,9.78,0.35%,0,4.18,1,0,0,61.0,0,0,0,0,0.0,0.0,0,1.5,0.0,0.0,1
4.0,3.6,0.0,4230.0,1550.0,0.0,3830.0,180.0,23.0,10.0,0.0,44.0,0.0,0.0,5.1,0.0,0.0,0.0,10.0,1440.0,1376.0,75.0,1.1,16.0,0.0,0.115,0.021,40.0,15.0,330.0,3.0,42.0,0.0,4.26,3.72,2.07,0.198,0.0395,0.01,0.0176,0.0112,0.0111,0.0207,0.0028,0.0013,0.0211,0.0041,0.0014,0.0014,0.002,0.003,0.0035,0.0035,0.0049,0.00089,0.0018,0.0042,93.8,11.0,0.33%,0,4.26,0,0,1,64.0,0,0,0,0,0.0,0.0,0,0.0,0.0,0.0,1
16.0,15.6,0.0,6560.0,2340.0,0.0,4220.0,280.0,58.0,0.0,0.0,179.0,0.0,0.0,21.0,0.0,0.0,0.0,20.0,1443.0,1365.0,120.0,1.2,52.8,0.0,0.48,0.017,42.0,15.0,1450.0,9.0,32.0,0.0,4.26,3.74,2.01,0.181,0.0382,0.0073,0.0166,0.0182,0.0097,0.013,0.0026,0.0015,0.0206,0.0037,0.0016,0.0017,0.002,0.0031,0.0031,0.0036,0.0046,0.00082,0.0027,0.0041,93.9,12.0,0.31%,0,4.26,0,0,1,78.0,0,0,0,0,0.0,0.0,0,0.0,0.0,0.0,1
7.5,7.0,0.0,3170.0,1650.0,0.0,2160.0,135.0,50.0,28.0,0.0,76.0,0.0,0.0,11.0,0.0,0.0,0.0,8.0,1436.0,1372.0,120.0,1.01,38.0,0.0,0.225,0.014,42.0,22.0,0.0,0.0,36.0,0.0,4.24,3.58,2.56,0.224,0.0383,0.0074,0.0199,0.0088,0.0102,0.374,0.0029,0.002,0.0198,0.0048,0.002,0.0017,0.0022,0.0033,0.0028,0.0031,0.0045,0.0011,0.0016,0.0029,93.1,10.13,0.35%,0,4.24,0,0,1,64.0,0,0,0,0,0.0,0.0,0,0.0,0.0,0.0,1
5.0,4.6,0.0,2210.0,640.0,0.0,2230.0,93.0,0.0,0.0,0.0,51.0,0.0,0.0,7.0,0.0,0.0,0.0,0.0,1438.0,1371.0,100.0,1.02,20.0,0.0,0.15,0.013,41.0,12.0,320.0,6.0,41.0,0.0,4.17,3.64,2.03,0.164,0.0381,0.0081,0.0141,0.0098,0.0057,0.0134,0.0027,0.00059,0.0208,0.0036,0.0015,0.0016,0.0019,0.003,0.0012,0.0036,0.0048,0.0006,0.0014,0.0046,94.0,10.2,0.33%,0,4.17,1,0,0,67.0,0,0,0,0,0.0,0.0,0,1.5,0.0,0.0,1
5.0,4.6,0.0,2110.0,830.0,0.0,1820.0,95.0,25.0,5.0,0.0,52.0,0.0,0.0,7.0,0.0,0.0,0.0,4.0,1438.0,1363.0,105.0,1.04,20.0,0.0,0.15,0.015,42.0,17.0,240.0,5.0,36.0,0.0,4.17,3.65,2.02,0.18,0.0389,0.011,0.0155,0.0085,0.0087,0.0261,0.0027,0.00088,0.0229,0.0037,0.0019,0.0017,0.0019,0.0031,0.0014,0.0038,0.0043,0.00063,0.0016,0.0037,93.9,10.4,0.32%,0,4.17,1,0,0,75.0,0,0,0,0,0.0,0.0,0,1.5,0.0,0.0,1
4.2,4.1,0.0,1770.0,760.0,0.0,1380.0,75.0,15.0,2.0,0.0,43.0,0.0,0.0,6.2,0.0,0.0,0.0,0.0,1440.0,1350.0,75.0,1.02,17.0,0.0,0.126,0.012,42.0,18.0,290.0,7.0,33.0,0.0,4.23,3.72,1.97,0.167,0.0391,0.0082,0.0136,0.0083,0.0058,0.0393,0.0026,0.00034,0.0235,0.0039,0.002,0.0017,0.0017,0.0033,0.0012,0.0033,0.0044,0.00058,0.0012,0.003,93.9,10.24,0.32%,0,4.23,0,0,1,90.0,1,0,0,0,0.0,0.0,0,0.0,0.0,0.0,1
5.0,4.6,0.0,2050.0,640.0,0.0,2070.0,90.0,19.0,7.0,0.0,53.0,0.0,0.0,7.0,0.0,0.0,0.0,0.0,1439.0,1373.0,104.0,1.06,26.0,0.0,0.15,0.013,41.0,13.0,240.0,5.0,41.0,0.0,4.17,3.64,2.04,0.166,0.0386,0.0098,0.0133,0.0161,0.0066,0.0137,0.0024,0.0004,0.022,0.0039,0.002,0.0021,0.0019,0.0038,0.0015,0.0041,0.0051,0.00067,0.0015,0.0051,94.0,10.6,0.30%,0,4.17,1,0,0,66.0,0,0,0,0,0.0,0.0,0,1.5,0.0,0.0,1
5.0,4.6,0.0,1790.0,760.0,0.0,1640.0,75.0,15.0,4.0,0.0,52.0,0.0,0.0,7.0,0.0,0.0,0.0,0.0,1445.0,1364.0,102.0,1.04,20.0,0.0,0.15,0.015,36.0,15.0,310.0,6.0,33.0,0.0,4.18,3.66,2.02,0.17,0.0366,0.0093,0.0165,0.0086,0.0074,0.0235,0.0023,0.0004,0.0179,0.0043,0.002,0.0018,0.0021,0.0034,0.0014,0.0034,0.0049,0.00075,0.0013,0.0032,94.0,10.4,0.33%,0,4.18,1,0,0,81.0,1,0,0,0,0.0,0.0,0,1.5,0.0,0.0,1
5.0,3.3,0.0,2050.0,780.0,0.0,1790.0,95.0,0.0,0.0,0.0,50.0,0.0,0.0,5.3,0.0,0.0,0.0,5.0,1430.0,1366.0,75.0,1.0,25.0,0.0,0.15,0.012,41.0,16.0,380.0,8.0,36.0,0.0,4.23,3.73,1.94,0.163,0.0366,0.0085,0.0159,0.008,0.0061,0.0265,0.0022,0.00028,0.0188,0.0046,0.0019,0.0018,0.0019,0.0032,0.0024,0.0035,0.0045,0.0007,0.0014,0.0028,94.0,10.0,0.32%,0,4.23,0,0,1,64.0,0,0,0,0,0.0,0.0,0,0.0,0.0,0.0,1
7.5,6.8,0.0,6440.0,2850.0,0.0,4600.0,275.0,35.0,10.0,0.0,69.0,0.0,0.0,11.4,0.0,0.0,0.0,15.0,1435.0,1373.0,90.0,0.92,38.0,0.0,0.225,0.018,40.0,18.0,1110.0,7.0,29.0,0.0,4.27,3.74,2.03,0.169,0.0384,0.009,0.0165,0.0206,0.0094,0.0268,0.0023,0.00096,0.0192,0.0044,0.0019,0.0016,0.002,0.0034,0.0027,0.0034,0.0048,0.00067,0.0031,0.0038,93.8,9.2,0.38%,0,4.27,0,0,1,62.0,0,0,0,0,0.0,0.0,0,0.0,0.0,0.0,1
4.2,4.1,0.0,1850.0,920.0,0.0,1450.0,81.0,20.0,0.0,0.0,42.0,0.0,0.0,6.2,0.0,0.0,0.0,0.0,1432.0,1360.0,66.0,1.0,17.0,0.0,0.126,0.012,42.0,21.0,180.0,4.0,33.0,0.0,4.25,3.73,2.01,0.154,0.0354,0.009,0.0142,0.0085,0.0106,0.0101,0.0022,0.00031,0.0171,0.0039,0.0019,0.0018,0.0018,0.0028,0.0044,0.0035,0.0045,0.00069,0.0013,0.0028,93.9,10.0,0.32%,0,4.25,0,0,1,72.0,0,0,0,0,0.0,0.0,0,0.0,0.0,0.0,1
6.0,5.9,0.0,2520.0,1500.0,0.0,1030.0,100.0,18.0,1.0,0.0,62.0,0.0,0.0,8.8,0.0,0.0,0.0,9.0,1450.0,1372.0,145.0,1.03,24.0,0.0,0.18,0.012,42.0,25.0,0.0,0.0,33.0,0.0,4.18,3.63,2.11,0.186,0.035,0.0093,0.018,0.0078,0.006,0.4095,0.0025,0.00051,0.0233,0.0051,0.0022,0.0018,0.0021,0.0034,0.0025,0.0034,0.005,0.0011,0.0016,0.0029,93.3,10.33,0.32%,0,4.18,1,0,0,78.0,0,0,0,0,0.0,0.0,0,1.5,0.0,0.0,1
3.6,3.2,0.0,1480.0,500.0,0.0,1400.0,67.0,8.0,5.0,0.0,38.0,0.0,0.0,4.8,0.0,0.0,0.0,4.0,1443.0,1370.0,68.0,1.06,15.0,0.0,0.108,0.015,41.0,14.0,220.0,6.0,39.0,0.0,4.28,3.76,2.02,0.162,0.0371,0.0086,0.016,0.0124,0.0058,0.0353,0.0023,0.00049,0.017,0.0038,0.002,0.0019,0.0021,0.003,0.0014,0.0036,0.0046,0.00073,0.0015,0.0039,93.8,10.56,0.33%,0,4.28,0,0,1,73.0,0,0,0,0,0.0,0.0,0,0.0,0.0,0.0,1
7.5,6.8,0.0,3260.0,1040.0,0.0,2370.0,130.0,35.0,0.0,0.0,84.0,0.0,0.0,10.4,0.0,0.0,0.0,5.0,1430.0,1375.0,90.0,1.12,38.0,0.0,0.225,0.019,45.0,14.0,730.0,10.0,32.0,0.0,4.26,3.73,2.04,0.173,0.0372,0.0113,0.0154,0.0269,0.0076,0.0232,0.0023,0.00085,0.0177,0.0036,0.0016,0.0016,0.0018,0.0031,0.0022,0.0035,0.0043,0.00061,0.0016,0.0043,93.8,11.2,0.32%,0,4.26,0,0,1,55.0,0,0,0,0,0.0,0.0,0,0.0,0.0,0.0,1
9.0,8.6,0.0,3320.0,1360.0,0.0,2160.0,125.0,167.0,2.0,0.0,18.0,0.0,0.0,13.5,0.0,0.0,0.0,0.0,1445.0,1381.0,91.0,0.96,36.0,0.0,0.18,0.012,37.0,15.0,1640.0,24.0,24.0,0.0,4.25,3.5,2.94,0.182,0.032,0.0075,0.0134,0.0269,0.0134,0.0227,0.002,0.00037,0.0237,0.0038,0.0049,0.0024,0.0027,0.0013,0.0016,0.0008,0.004,0.00053,0.0013,0.0036,93.0,9.56,0.34%,0,4.25,0,0,1,64.0,0,0,0,0,0.0,0.0,0,0.0,0.0,0.0,1
4.5,4.5,0.0,1980.0,890.0,0.0,1020.0,77.0,14.0,5.0,0.0,47.0,0.0,0.0,6.7,0.0,0.0,0.0,0.0,1439.0,1373.0,81.0,1.04,18.0,0.0,0.135,0.015,42.0,19.0,0.0,0.0,39.0,0.0,4.15,3.6,2.12,0.258,0.0337,0.0106,0.0237,0.0163,0.0077,0.4095,0.0028,0.00057,0.0226,0.0052,0.0019,0.0016,0.0022,0.0033,0.002,0.0034,0.0044,0.00085,0.0017,0.0043,93.1,10.44,0.32%,0,4.15,1,0,0,66.0,0,0,0,0,0.0,0.0,0,1.5,0.0,0.0,1
4.2,4.0,0.0,1620.0,1550.0,0.0,620.0,51.0,161.0,3.0,0.0,22.0,0.0,0.0,6.0,0.0,0.0,0.0,0.0,1445.0,1371.0,90.0,1.05,17.0,0.0,0.126,0.013,39.0,37.0,0.0,0.0,25.0,0.0,4.19,3.19,3.93,0.193,0.0423,0.0069,0.0171,0.0093,0.0193,0.0992,0.0023,0.00023,0.0304,0.006,0.0049,0.0022,0.003,0.0011,0.0015,0.0013,0.0045,0.00056,0.0017,0.0036,92.4,10.48,0.35%,0,4.19,1,0,0,74.0,0,0,0,0,0.0,0.0,0,1.5,0.0,0.0,1
8.0,7.8,0.0,3160.0,790.0,0.0,3070.0,140.0,15.0,12.0,0.0,80.0,0.0,0.0,12.0,0.0,0.0,0.0,8.0,1440.0,1372.0,74.0,1.0,32.0,0.0,0.24,0.015,40.0,10.0,980.0,12.0,38.0,0.0,4.21,3.7,1.99,0.181,0.034,0.0091,0.0199,0.0212,0.0092,0.017,0.0027,0.00074,0.0193,0.0035,0.0019,0.0019,0.0019,0.0031,0.0031,0.0032,0.0046,0.00073,0.0014,0.004,93.9,10.0,0.31%,0,4.21,0,0,1,68.0,0,0,0,0,0.0,0.0,0,0.0,0.0,0.0,1
6.0,5.9,0.0,2360.0,1800.0,0.0,1110.0,80.0,80.0,28.0,0.0,29.0,0.0,0.0,9.0,0.0,0.0,0.0,0.0,1435.0,1377.0,97.0,0.97,24.0,0.0,0.18,0.015,39.0,30.0,410.0,7.0,24.0,0.0,4.23,3.48,2.91,0.025,0.0369,0.0076,0.0149,0.0133,0.0139,0.038,0.0024,0.00051,0.0233,0.0049,0.0049,0.0022,0.0028,0.0013,0.0013,0.0015,0.0048,0.00066,0.0011,0.0004,93.2,9.67,0.36%,0,4.23,0,0,1,58.0,0,0,0,0,0.0,0.0,0,0.0,0.0,0.0,1
6.8,6.7,0.0,2810.0,1080.0,0.0,2170.0,115.0,22.0,0.0,0.0,69.0,0.0,0.0,10.5,0.0,0.0,0.0,8.0,1432.0,1368.0,60.0,1.01,34.0,0.0,0.204,0.016,41.0,16.0,530.0,8.0,35.0,0.0,4.21,3.69,2.0,0.187,0.0362,0.0087,0.016,0.0191,0.0094,0.0233,0.0025,0.0008,0.0168,0.0035,0.0018,0.0016,0.0018,0.0033,0.0033,0.0033,0.0045,0.00065,0.0014,0.0035,93.9,10.15,0.33%,0,4.21,0,0,1,64.0,0,0,0,0,0.0,0.0,0,0.0,0.0,0.0,1
7.5,6.8,0.0,3220.0,1320.0,0.0,1860.0,125.0,25.0,0.0,0.0,77.0,0.0,0.0,11.4,0.0,0.0,0.0,8.0,1435.0,1371.0,90.0,1.03,38.0,0.0,0.225,0.017,43.0,18.0,740.0,10.0,30.0,0.0,4.27,3.76,1.97,0.17,0.0381,0.0117,0.0163,0.0109,0.0074,0.0183,0.0024,0.0013,0.0186,0.0034,0.0018,0.0017,0.0017,0.0034,0.0028,0.0033,0.0047,0.00079,0.006,0.0025,93.9,10.27,0.30%,0,4.27,0,0,1,64.0,0,0,0,0,0.0,0.0,0,0.0,0.0,0.0,1
7.5,7.2,0.0,3030.0,2400.0,0.0,1520.0,85.0,222.0,10.0,0.0,37.0,0.0,0.0,11.0,0.0,0.0,0.0,0.0,1440.0,1377.0,126.0,0.99,38.0,0.0,0.225,0.015,40.0,32.0,550.0,7.0,20.0,0.0,4.16,3.17,3.87,0.167,0.0405,0.0082,0.0129,0.0179,0.0193,0.0103,0.0022,0.00026,0.0307,0.0048,0.0049,0.002,0.0029,0.0013,0.0016,0.0016,0.0043,0.00042,0.0011,0.0036,92.6,9.87,0.35%,0,4.16,1,0,0,63.0,0,0,0,0,0.0,0.0,0,1.5,0.0,0.0,1
18.0,16.7,0.0,6560.0,4110.0,0.0,5720.0,316.0,70.0,28.0,0.0,179.0,0.0,0.0,21.0,0.0,0.0,0.0,20.0,1437.0,1373.0,211.0,1.2,52.8,0.0,0.7350000000000001,0.011,41.0,15.0,1640.0,11.0,32.0,0.0,4.26,3.75,1.97,0.177,0.0373,0.0063,0.0163,0.013,0.008,0.0157,0.0027,0.00057,0.0184,0.0036,0.0017,0.0017,0.0019,0.0032,0.002,0.0031,0.0052,0.00082,0.0016,0.0034,93.9,12.0,0.25%,0,4.26,0,0,1,64.0,0,0,0,0,0.0,0.0,0,0.0,0.0,0.0,1
3.6,3.3,0.0,1330.0,1410.0,0.0,780.0,40.0,130.0,10.0,0.0,19.0,0.0,0.0,5.0,0.0,0.0,0.0,0.0,1460.0,1382.0,79.0,1.06,15.0,0.0,0.108,0.015,38.0,38.0,50.0,1.0,22.0,0.0,4.15,3.16,3.87,0.16,0.04,0.008,0.0141,0.0061,0.0193,0.0358,0.0021,0.0012,0.0288,0.0062,0.0049,0.0021,0.0028,0.0011,0.0013,0.0014,0.0044,0.00061,0.00099,0.0036,92.6,10.56,0.33%,0,4.15,1,0,0,78.0,0,0,0,0,0.0,0.0,0,1.5,0.0,0.0,1
4.6,4.5,0.0,1940.0,840.0,0.0,1510.0,80.0,17.0,0.0,0.0,49.0,0.0,0.0,6.8,0.0,0.0,0.0,5.0,1436.0,1360.0,75.0,1.07,19.0,0.0,0.138,0.018,42.0,18.0,310.0,7.0,33.0,0.0,4.18,3.66,2.0,0.168,0.0387,0.0097,0.0167,0.0116,0.0072,0.0135,0.0023,0.00048,0.018,0.0041,0.0019,0.0016,0.0018,0.0029,0.0028,0.0034,0.0043,0.00081,0.0022,0.0032,94.0,10.65,0.32%,0,4.18,1,0,0,76.0,0,0,0,0,0.0,0.0,0,1.5,0.0,0.0,1
4.6,4.2,0.0,1990.0,790.0,0.0,1490.0,85.0,32.0,3.0,0.0,48.0,0.0,0.0,6.3,0.0,0.0,0.0,0.0,1445.0,1369.0,71.0,1.04,19.0,0.0,0.138,0.014,43.0,17.0,330.0,7.0,32.0,0.0,4.23,3.71,2.02,0.161,0.0384,0.0089,0.0147,0.0073,0.008,0.0199,0.002,0.00052,0.0205,0.0038,0.0017,0.0017,0.0017,0.0034,0.0017,0.0038,0.0046,0.00049,0.0011,0.0025,93.9,10.43,0.32%,0,4.23,0,0,1,76.0,0,0,0,0,0.0,0.0,0,0.0,0.0,0.0,1
2.5,2.2,0.0,1440.0,510.0,0.0,1230.0,65.0,18.0,3.0,0.0,25.0,0.0,0.0,3.2,0.0,0.0,0.0,0.0,1445.0,1368.0,60.0,1.0,10.0,0.0,0.075,0.013,41.0,15.0,320.0,9.0,35.0,0.0,4.26,3.73,2.03,0.148,0.0364,0.0081,0.0116,0.0085,0.0064,0.0105,0.0023,0.00033,0.0197,0.0034,0.002,0.002,0.0017,0.0035,0.0016,0.0036,0.0047,0.00056,0.0011,0.0029,93.9,10.0,0.34%,0,4.26,0,0,1,77.0,0,0,0,0,0.0,0.0,0,0.0,0.0,0.0,1
5.0,4.4,0.0,1760.0,820.0,0.0,1350.0,70.0,15.0,15.0,0.0,51.0,0.0,0.0,6.8,0.0,0.0,0.0,5.0,1430.0,1368.0,102.0,1.02,20.0,0.0,0.15,0.012,35.0,15.0,270.0,5.0,25.0,0.0,4.16,3.63,2.04,0.164,0.0351,0.0078,0.0135,0.009,0.0096,0.0129,0.0025,0.00072,0.021,0.0035,0.0017,0.0016,0.0017,0.0031,0.0025,0.0034,0.0046,0.00055,0.0012,0.0034,94.0,10.2,0.32%,0,4.16,1,0,0,62.0,0,0,0,0,0.0,0.0,0,1.5,0.0,0.0,1
16.0,15.2,0.0,6360.0,2190.0,0.0,5430.0,287.0,95.0,11.0,0.0,179.0,0.0,0.0,21.0,0.0,0.0,0.0,20.0,1437.0,1370.0,117.0,1.22,52.8,0.0,0.48,0.012,40.0,14.0,1290.0,8.0,39.0,0.0,4.25,3.74,1.97,0.165,0.0364,0.0068,0.0144,0.0083,0.0092,0.0097,0.0024,0.00029,0.0198,0.0037,0.0016,0.0018,0.0016,0.0037,0.0031,0.0034,0.0036,0.00094,0.0013,0.0023,94.0,12.19,0.25%,0,4.25,0,0,1,67.0,0,0,0,0,0.0,0.0,0,0.0,0.0,0.0,1
4.0,3.4,0.0,4210.0,1560.0,0.0,2940.0,175.0,10.0,28.0,0.0,42.0,0.0,0.0,5.2,0.0,0.0,0.0,5.0,1432.0,1366.0,64.0,1.05,20.0,0.0,0.12,0.013,42.0,15.0,830.0,8.0,34.0,0.0,4.27,3.77,1.93,0.175,0.0372,0.0095,0.0148,0.0099,0.0077,0.021,0.0024,0.00083,0.0203,0.0035,0.0016,0.0017,0.0023,0.0033,0.002,0.0035,0.0047,0.0013,0.0012,0.0021,93.9,10.5,0.30%,0,4.27,0,0,1,66.0,0,0,0,0,0.0,0.0,0,0.0,0.0,0.0,1
18.0,16.7,0.0,6560.0,2870.0,0.0,5720.0,316.0,150.0,0.0,0.0,179.0,0.0,0.0,21.0,0.0,0.0,0.0,20.0,1437.0,1369.0,187.0,1.27,52.8,0.0,0.72,0.017,41.0,12.0,1640.0,10.0,37.0,0.0,4.26,3.74,2.0,0.164,0.0383,0.007,0.0134,0.0088,0.0107,0.0327,0.0023,0.0008,0.02,0.0034,0.0017,0.0017,0.0022,0.0033,0.0023,0.0034,0.0036,0.001,0.0013,0.0052,93.9,12.71,0.29%,0,4.26,0,0,1,68.0,0,0,0,0,0.0,0.0,0,0.0,0.0,0.0,1
5.0,4.5,0.0,2070.0,840.0,0.0,1720.0,90.0,25.0,3.0,0.0,55.0,0.0,0.0,6.8,0.0,0.0,0.0,5.0,1435.0,1365.0,96.0,1.1,20.0,0.0,0.15,0.02,41.0,17.0,370.0,7.0,34.0,0.0,4.19,3.67,2.02,0.16,0.0382,0.0081,0.0127,0.0097,0.0084,0.0219,0.0023,0.00031,0.0211,0.0038,0.0017,0.0017,0.0016,0.003,0.0027,0.0034,0.0046,0.00055,0.0011,0.0026,94.0,11.0,0.33%,0,4.19,1,0,0,70.0,0,0,0,0,0.0,0.0,0,1.5,0.0,0.0,1
3.7,3.1,0.0,1500.0,610.0,0.0,1590.0,70.0,25.0,1.0,0.0,38.0,0.0,0.0,4.5,0.0,0.0,0.0,4.0,1438.0,1363.0,76.0,1.03,14.0,0.0,0.105,0.015,41.0,16.0,0.0,0.0,43.0,0.0,4.26,3.73,2.03,0.156,0.0386,0.0084,0.0125,0.0095,0.0102,0.0164,0.0023,0.00046,0.0204,0.004,0.002,0.0018,0.0017,0.0035,0.0034,0.0037,0.0042,0.00066,0.0012,0.0032,93.9,10.27,0.35%,0,4.26,0,0,1,75.0,0,0,0,0,0.0,0.0,0,0.0,0.0,0.0,1
3.6,3.1,0.0,1410.0,620.0,0.0,1150.0,73.0,39.0,1.0,0.0,37.0,0.0,0.0,4.5,0.0,0.0,0.0,4.0,1437.0,1376.0,74.0,1.03,14.0,0.0,0.105,0.013,39.0,17.0,220.0,6.0,32.0,0.0,4.25,3.74,1.98,0.149,0.0374,0.0091,0.0122,0.0075,0.014,0.01,0.0022,0.00021,0.0197,0.0036,0.0018,0.0018,0.0017,0.0034,0.0034,0.0036,0.0042,0.00051,0.0011,0.0026,93.9,10.28,0.33%,0,4.25,0,0,1,61.0,0,0,0,0,0.0,0.0,0,0.0,0.0,0.0,1
3.6,3.45,0.0,1320.0,1400.0,0.0,780.0,43.0,146.0,10.0,0.0,19.0,0.0,0.0,5.0,0.0,0.0,0.0,0.0,1451.0,1383.0,81.0,1.06,14.0,0.0,0.105,0.014,37.0,38.0,0.0,0.0,22.0,0.0,4.15,3.14,3.95,0.152,0.0411,0.0074,0.0109,0.0058,0.0193,0.0843,0.0021,0.0012,0.0267,0.005,0.0049,0.0022,0.0028,0.0013,0.0017,0.0016,0.0045,0.00041,0.0012,0.0036,92.5,10.56,0.35%,0,4.15,1,0,0,68.0,0,0,0,0,0.0,0.0,0,1.5,0.0,0.0,1
2.5,2.4,0.0,1460.0,500.0,0.0,1190.0,65.0,23.0,0.0,0.0,26.0,0.0,0.0,4.0,0.0,0.0,0.0,0.0,1440.0,1371.0,90.0,1.04,13.0,0.0,0.075,0.014,42.0,14.0,350.0,10.0,34.0,0.0,4.26,3.74,1.99,0.168,0.036,0.0095,0.0167,0.0089,0.0096,0.0231,0.0023,0.00027,0.0167,0.0034,0.0018,0.0017,0.0016,0.0033,0.0016,0.0034,0.0048,0.00057,0.0011,0.0025,93.9,10.4,0.33%,0,4.26,0,0,1,69.0,0,0,0,0,0.0,0.0,0,0.0,0.0,0.0,1
4.6,4.5,0.0,1900.0,1130.0,0.0,660.0,72.0,17.0,4.0,0.0,48.0,0.0,0.0,6.8,0.0,0.0,0.0,0.0,1440.0,1370.0,75.0,1.04,19.0,0.0,0.138,0.015,41.0,25.0,0.0,0.0,32.0,0.0,4.16,3.61,2.12,0.256,0.0325,0.0105,0.0157,0.0088,0.0118,0.4095,0.0025,0.00074,0.0209,0.0047,0.0019,0.0016,0.0021,0.0032,0.003,0.0034,0.0047,0.00082,0.0017,0.0038,93.1,10.43,0.33%,0,4.16,1,0,0,70.0,0,0,0,0,0.0,0.0,0,1.5,0.0,0.0,1
7.5,6.8,0.0,3240.0,1270.0,0.0,2470.0,130.0,37.0,0.0,0.0,81.0,0.0,0.0,10.4,0.0,0.0,0.0,5.0,1432.0,1374.0,90.0,1.08,38.0,0.0,0.225,0.015,43.0,17.0,520.0,7.0,33.0,0.0,4.25,3.73,1.99,0.185,0.037,0.0077,0.0189,0.0154,0.0113,0.0137,0.0023,0.00053,0.0179,0.0033,0.0017,0.0016,0.0017,0.0028,0.0023,0.0031,0.0048,0.00054,0.0014,0.0025,93.9,10.8,0.33%,0,4.25,0,0,1,58.0,0,0,0,0,0.0,0.0,0,0.0,0.0,0.0,1
16.0,15.2,0.0,6560.0,2650.0,0.0,3930.0,275.0,80.0,5.0,0.0,179.0,0.0,0.0,21.0,0.0,0.0,0.0,15.0,1438.0,1358.0,125.0,1.23,52.8,0.0,0.48,0.016,41.0,17.0,1640.0,13.0,28.0,0.0,4.25,3.73,2.01,0.169,0.0362,0.0065,0.0164,0.0128,0.0085,0.0155,0.0022,0.00053,0.0174,0.0032,0.0017,0.0015,0.0017,0.003,0.0022,0.0034,0.0043,0.00083,0.0012,0.0032,93.9,12.31,0.29%,0,4.25,0,0,1,80.0,0,0,0,0,0.0,0.0,0,0.0,0.0,0.0,1
7.5,7.3,0.0,3220.0,1030.0,0.0,2110.0,130.0,86.0,2.0,0.0,74.0,0.0,0.0,12.0,0.0,0.0,0.0,7.0,1440.0,1370.0,95.0,0.99,37.0,0.0,0.225,0.014,43.0,14.0,820.0,11.0,32.0,0.0,4.26,3.74,1.99,0.157,0.0386,0.0078,0.0149,0.0099,0.0123,0.0128,0.0023,0.0003,0.0171,0.0034,0.0017,0.0017,0.0017,0.0032,0.0032,0.0034,0.0042,0.00066,0.00098,0.0029,93.9,9.87,0.34%,0,4.26,0,0,1,70.0,0,0,0,0,0.0,0.0,0,0.0,0.0,0.0,1
9.0,8.7,0.0,3430.0,1560.0,0.0,1980.0,125.0,135.0,16.0,0.0,18.0,0.0,0.0,13.0,0.0,0.0,0.0,0.0,1440.0,1380.0,100.0,0.97,36.0,0.0,0.18,0.015,38.0,17.0,1640.0,23.0,22.0,0.0,4.24,3.49,2.92,0.151,0.032,0.0066,0.0123,0.0269,0.0158,0.0097,0.0021,0.00031,0.0189,0.0044,0.0049,0.0021,0.0025,0.0010999999999999,0.0013,0.00081,0.0048,0.00054,0.0011,0.0036,93.1,9.67,0.37%,0,4.24,0,0,1,60.0,0,0,0,0,0.0,0.0,0,0.0,0.0,0.0,1
9.1,8.8,0.0,3780.0,1940.0,0.0,2850.0,150.0,68.0,17.0,0.0,89.0,0.0,0.0,14.0,0.0,0.0,0.0,10.0,1442.0,1365.0,79.0,0.98,36.0,0.0,0.27,0.01,42.0,21.0,0.0,0.0,37.0,0.0,4.18,3.64,2.1,0.198,0.0374,0.0086,0.0173,0.0129,0.0105,0.4095,0.0024,0.00091,0.0226,0.0046,0.0018,0.0017,0.0018,0.0035,0.0033,0.0035,0.0054,0.0009,0.0033,0.003,93.3,9.78,0.32%,0,4.18,1,0,0,77.0,0,0,0,0,0.0,0.0,0,1.5,0.0,0.0,1
16.0,15.7,0.0,6350.0,2280.0,0.0,5720.0,280.0,68.0,0.0,0.0,179.0,0.0,0.0,21.0,0.0,0.0,0.0,10.0,1441.0,1364.0,137.0,1.17,52.8,0.0,0.48,0.009,40.0,14.0,1220.0,8.0,38.0,0.0,4.28,3.77,1.97,0.169,0.0368,0.0067,0.0168,0.017,0.0074,0.02,0.0025,0.0004,0.0161,0.0044,0.0019,0.0016,0.0018,0.0034,0.0017,0.0036,0.0053,0.00093,0.0012,0.0032,93.9,11.69,0.27%,0,4.28,0,0,1,77.0,0,0,0,0,0.0,0.0,0,0.0,0.0,0.0,1
18.0,16.7,0.0,6560.0,4110.0,0.0,5720.0,316.0,60.0,28.0,0.0,179.0,0.0,0.0,21.0,0.0,0.0,0.0,10.0,1437.0,1362.0,211.0,1.18,52.8,0.0,0.7350000000000001,0.009,40.0,15.0,1640.0,8.0,36.0,0.0,4.27,3.77,1.94,0.167,0.0384,0.006,0.0168,0.0269,0.0077,0.0137,0.0025,0.00046,0.0158,0.004,0.0019,0.0017,0.0019,0.0036,0.0026,0.0038,0.0049,0.00081,0.0017,0.0038,93.9,11.82,0.27%,0,4.27,0,0,1,75.0,0,0,0,0,0.0,0.0,0,0.0,0.0,0.0,1
3.8,3.4,0.0,1600.0,950.0,0.0,730.0,71.0,30.0,28.0,0.0,40.0,0.0,0.0,5.1,0.0,0.0,0.0,0.0,1435.0,1355.0,68.0,1.05,16.0,0.0,0.114,0.012,42.0,25.0,0.0,0.0,33.0,0.0,4.14,3.48,2.56,0.216,0.0392,0.0092,0.0139,0.0074,0.0128,0.132,0.0024,0.00046,0.0196,0.0046,0.0017,0.0014,0.002,0.0031,0.0013,0.0033,0.0044,0.00064,0.0012,0.0031,93.4,10.53,0.33%,0,4.14,1,0,0,80.0,0,0,0,0,0.0,0.0,0,1.5,0.0,0.0,1
4.6,4.5,0.0,1870.0,870.0,0.0,1580.0,80.0,22.0,0.0,0.0,49.0,0.0,0.0,6.8,0.0,0.0,0.0,5.0,1435.0,1362.0,69.0,1.07,19.0,0.0,0.138,0.015,41.0,19.0,280.0,6.0,34.0,0.0,4.17,3.66,1.98,0.159,0.0389,0.0093,0.0122,0.0078,0.0109,0.028,0.0022,0.0003,0.019,0.0038,0.0016,0.0016,0.0016,0.0031,0.0031,0.0033,0.0048,0.00059,0.0011,0.0033,94.0,10.65,0.33%,0,4.17,1,0,0,73.0,0,0,0,0,0.0,0.0,0,1.5,0.0,0.0,1
4.7,4.6,0.0,1920.0,730.0,0.0,1730.0,80.0,48.0,0.0,0.0,49.0,0.0,0.0,7.0,0.0,0.0,0.0,0.0,1440.0,1370.0,75.0,1.04,19.0,0.0,0.141,0.014,41.0,16.0,320.0,7.0,37.0,0.0,4.18,3.66,2.01,0.162,0.0387,0.0088,0.0164,0.009,0.0091,0.0176,0.0023,0.00054,0.0151,0.0056,0.0022,0.0017,0.0018,0.0032,0.0015,0.0034,0.0043,0.00082,0.001,0.0037,94.0,10.43,0.33%,0,4.18,1,0,0,70.0,0,0,0,0,0.0,0.0,0,1.5,0.0,0.0,1
3.0,2.6,0.0,1420.0,410.0,0.0,1140.0,65.0,25.0,0.0,0.0,32.0,0.0,0.0,4.2,0.0,0.0,0.0,0.0,1440.0,1371.0,90.0,1.07,15.0,0.0,0.09,0.0089,41.0,12.0,530.0,15.0,33.0,0.0,4.23,3.71,2.01,0.145,0.0364,0.0089,0.0131,0.0069,0.0088,0.0229,0.002,0.00033,0.0145,0.0046,0.0017,0.0016,0.0017,0.0031,0.0015,0.0034,0.0045,0.00068,0.001,0.0033,94.0,10.67,0.29%,0,4.23,0,0,1,69.0,0,0,0,0,0.0,0.0,0,0.0,0.0,0.0,1
3.6,3.4,0.0,1470.0,1400.0,0.0,380.0,45.0,170.0,15.0,0.0,20.0,0.0,0.0,5.0,0.0,0.0,0.0,0.0,1448.0,1384.0,69.0,1.11,15.0,0.0,0.108,0.015,41.0,38.0,0.0,0.0,20.0,0.0,4.2,3.2,3.92,0.16,0.0398,0.0074,0.0143,0.0103,0.0193,0.0395,0.0022,0.00029,0.0234,0.0068,0.0049,0.0022,0.0029,0.0013,0.0014,0.0014,0.0048,0.00065,0.00087,0.0036,92.5,11.11,0.33%,0,4.2,0,0,1,64.0,0,0,0,0,0.0,0.0,0,0.0,0.0,0.0,1
8.0,7.8,0.0,3250.0,1380.0,0.0,2660.0,135.0,30.0,5.0,0.0,81.0,0.0,0.0,12.0,0.0,0.0,0.0,8.0,1432.0,1367.0,78.0,1.01,39.0,0.0,0.234,0.013,41.0,17.0,710.0,9.0,33.0,0.0,4.17,3.64,2.06,0.153,0.0388,0.0075,0.0189,0.0269,0.0088,0.016,0.0024,0.00066,0.0176,0.0041,0.0017,0.0016,0.0018,0.0034,0.0028,0.0034,0.0049,0.0007,0.0014,0.0022,93.9,10.13,0.33%,0,4.17,1,0,0,65.0,0,0,0,0,0.0,0.0,0,1.5,0.0,0.0,1
7.5,6.8,0.0,3220.0,950.0,0.0,2330.0,130.0,36.0,0.0,0.0,77.0,0.0,0.0,10.4,0.0,0.0,0.0,8.0,1432.0,1376.0,90.0,1.03,38.0,0.0,0.225,0.012,43.0,13.0,660.0,9.0,36.0,0.0,4.25,3.73,2.01,0.172,0.0363,0.0093,0.016,0.0235,0.0095,0.0114,0.0025,0.0017,0.0214,0.0034,0.0013,0.0014,0.0018,0.003,0.0028,0.0035,0.0046,0.00078,0.0021,0.0031,93.9,10.27,0.32%,0,4.25,0,0,1,56.0,0,0,0,0,0.0,0.0,0,0.0,0.0,0.0,1
4.7,4.5,0.0,1980.0,820.0,0.0,1080.0,77.0,27.0,2.0,0.0,47.0,0.0,0.0,6.7,0.0,0.0,0.0,5.0,1440.0,1370.0,71.0,1.0,18.0,0.0,0.135,0.013,42.0,17.0,0.0,0.0,40.0,0.0,4.15,3.61,2.1,0.25,0.0344,0.0113,0.0176,0.0091,0.0109,0.4095,0.0025,0.00084,0.0208,0.006,0.0018,0.0018,0.0021,0.0038,0.0031,0.0038,0.005,0.001,0.0015,0.0039,93.1,10.0,0.33%,0,4.15,1,0,0,70.0,0,0,0,0,0.0,0.0,0,1.5,0.0,0.0,1
2.5,2.2,0.0,1680.0,540.0,0.0,1360.0,75.0,30.0,0.0,0.0,26.0,0.0,0.0,3.2,0.0,0.0,0.0,4.0,1445.0,1370.0,58.0,1.04,10.0,0.0,0.075,0.014,42.0,14.0,420.0,11.0,34.0,0.0,4.26,3.74,2.01,0.151,0.0369,0.0098,0.0155,0.0219,0.0106,0.0263,0.0025,0.00022,0.0146,0.0052,0.002,0.0018,0.0018,0.0036,0.0031,0.0039,0.0044,0.00073,0.0011,0.004,93.9,10.4,0.32%,0,4.26,0,0,1,75.0,0,0,0,0,0.0,0.0,0,0.0,0.0,0.0,1
4.4,4.3,0.0,1140.0,430.0,0.0,890.0,50.0,23.0,0.0,0.0,46.0,0.0,0.0,6.4,0.0,0.0,0.0,5.0,1440.0,1371.0,90.0,1.05,22.0,0.0,0.132,0.013,30.0,10.0,440.0,10.0,20.0,0.0,4.24,3.72,2.01,0.145,0.0359,0.0084,0.0141,0.0156,0.008,0.0166,0.0023,0.00032,0.0155,0.0043,0.002,0.002,0.0018,0.0034,0.0029,0.0035,0.0045,0.00074,0.001,0.0027,93.9,10.45,0.31%,0,4.24,0,0,1,69.0,0,0,0,0,0.0,0.0,0,0.0,0.0,0.0,1
5.0,4.5,0.0,2090.0,930.0,0.0,1660.0,90.0,26.0,8.0,0.0,54.0,0.0,0.0,6.8,0.0,0.0,0.0,5.0,1432.0,1368.0,91.0,1.08,20.0,0.0,0.15,0.018,42.0,19.0,320.0,6.0,33.0,0.0,4.17,3.64,2.03,0.202,0.0364,0.0098,0.0375999999999999,0.0269,0.0097,0.0282,0.0028,0.00052,0.0151,0.0042,0.0016,0.0017,0.002,0.0033,0.003,0.0037,0.0049,0.0006,0.0014,0.003,93.9,10.8,0.31%,0,4.17,1,0,0,64.0,0,0,0,0,0.0,0.0,0,1.5,0.0,0.0,1
4.2,4.1,0.0,1730.0,810.0,0.0,1350.0,79.0,28.0,6.0,0.0,43.0,0.0,0.0,6.2,0.0,0.0,0.0,6.0,1435.0,1366.0,74.0,1.02,17.0,0.0,0.126,0.013,41.0,19.0,310.0,7.0,32.0,0.0,4.23,3.71,2.0,0.157,0.0385,0.0097,0.0182,0.017,0.0097,0.0138,0.0022,0.0012,0.0171,0.0036,0.0018,0.0018,0.0017,0.0033,0.0034,0.0035,0.0044,0.00046,0.0012,0.0025,93.9,10.24,0.31%,0,4.23,0,0,1,69.0,0,0,0,0,0.0,0.0,0,0.0,0.0,0.0,1
7.5,6.8,0.0,3290.0,1030.0,0.0,1340.0,130.0,30.0,2.0,0.0,80.0,0.0,0.0,10.2,0.0,0.0,0.0,10.0,1432.0,1374.0,90.0,1.07,38.0,0.0,0.225,0.016,45.0,14.0,710.0,9.0,32.0,0.0,4.28,3.75,2.05,0.181,0.0379,0.0084,0.0236,0.0269,0.0089,0.0285,0.0025,0.00095,0.0203,0.0042,0.0018,0.0014,0.0022,0.0032,0.0027,0.003,0.0042,0.00093,0.0029,0.0011,93.8,10.67,0.34%,0,4.28,0,0,1,58.0,0,0,0,0,0.0,0.0,0,0.0,0.0,0.0,1
5.0,4.4,0.0,2120.0,860.0,0.0,1700.0,90.0,40.0,2.0,0.0,54.0,0.0,0.0,6.6,0.0,0.0,0.0,0.0,1440.0,1375.0,106.0,1.08,20.0,0.0,0.15,0.021,42.0,17.0,320.0,6.0,34.0,0.0,4.14,3.63,1.96,0.165,0.0371,0.0078,0.0142,0.0108,0.0073,0.0365,0.0024,0.00028,0.0169,0.0034,0.0017,0.0017,0.0018,0.0035,0.0015,0.0035,0.0057,0.0006,0.0013,0.0032,94.0,10.8,0.38%,0,4.14,1,0,0,65.0,0,0,0,0,0.0,0.0,0,1.5,0.0,0.0,1
5.0,4.6,0.0,1910.0,980.0,0.0,1270.0,87.0,48.0,0.0,0.0,51.0,0.0,0.0,7.0,0.0,0.0,0.0,5.0,1435.0,1373.0,93.0,1.02,20.0,0.0,0.15,0.013,38.0,20.0,0.0,0.0,42.0,0.0,4.12,3.59,2.04,0.25,0.035,0.0097,0.0154,0.0089,0.0068,0.4095,0.0026,0.00054,0.0218,0.0044,0.0019,0.0018,0.0019,0.0032,0.0022,0.0035,0.0041,0.00079,0.0017,0.0018,93.2,10.2,0.32%,0,4.12,1,0,0,62.0,0,0,0,0,0.0,0.0,0,1.5,0.0,0.0,1
4.5,3.4,0.0,1810.0,860.0,0.0,1090.0,88.0,92.0,8.0,0.0,48.0,0.0,0.0,6.1,0.0,0.0,0.0,4.0,1440.0,1371.0,90.0,1.07,18.0,0.0,0.135,0.014,40.0,19.0,0.0,0.0,41.0,0.0,4.24,3.58,2.56,0.217,0.0415,0.0088,0.0164,0.0098,0.0105,0.15,0.0024,0.0008,0.0199,0.0037,0.0022,0.0016,0.0021,0.0038,0.0016,0.0035,0.0046,0.00083,0.0021,0.0019,93.3,10.67,0.32%,0,4.24,0,0,1,69.0,0,0,0,0,0.0,0.0,0,0.0,0.0,0.0,1
5.0,4.6,0.0,0.0,0.0,0.0,0.0,0.0,15.0,3.0,0.0,55.0,0.0,0.0,7.0,0.0,0.0,0.0,5.0,1438.0,1376.0,100.0,1.1,25.0,0.0,0.15,0.014,30.0,0.0,200.0,4.0,0.0,0.0,4.14,3.65,1.9,0.157,0.0379,0.0092,0.014,0.0189,0.0102,0.0158,0.0023,0.00026,0.0114,0.0039,0.0018,0.0017,0.0017,0.0035,0.0029,0.0033,0.0046,0.00153,0.0017,0.0028,94.1,11.0,0.30%,0,4.14,1,0,0,62.0,0,0,0,0,0.0,0.0,0,1.5,0.0,0.0,1
4.6,4.6,0.0,0.0,0.0,0.0,0.0,0.0,13.0,4.0,0.0,49.0,0.0,0.0,6.7,0.0,0.0,0.0,5.0,1439.0,1370.0,75.0,1.07,23.0,0.0,0.138,0.015,30.0,0.0,200.0,4.0,0.0,0.0,4.16,3.67,1.89,0.147,0.0388,0.0104,0.0136,0.0189,0.0086,0.0177,0.0022,0.00021,0.0116,0.004,0.002,0.0019,0.0016,0.0036,0.003,0.0036,0.0041,0.00153,0.0014,0.0022,94.1,10.65,0.32%,0,4.16,1,0,0,69.0,0,0,0,0,0.0,0.0,0,1.5,0.0,0.0,1
4.2,3.9,0.0,1620.0,1680.0,0.0,690.0,52.0,180.0,4.0,0.0,23.0,0.0,0.0,6.0,0.0,0.0,0.0,0.0,1455.0,1380.0,90.0,1.1,17.0,0.0,0.126,0.019,39.0,38.0,0.0,0.0,21.0,0.0,4.17,3.17,3.9,0.178,0.0431,0.0085,0.0153,0.0073,0.0158,0.0434,0.0022,0.00028,0.0233,0.0051,0.0049,0.0023,0.003,0.0015,0.0015,0.0016,0.005,0.00056,0.0014,0.0036,92.5,10.95,0.35%,0,4.17,1,0,0,75.0,0,0,0,0,0.0,0.0,0,1.5,0.0,0.0,1
5.0,4.5,0.0,2200.0,830.0,0.0,1510.0,90.0,38.0,2.0,0.0,53.0,0.0,0.0,6.8,0.0,0.0,0.0,5.0,1430.0,1360.0,95.0,1.06,20.0,0.0,0.15,0.013,44.0,17.0,460.0,9.0,30.0,0.0,4.2,3.67,2.03,0.152,0.039,0.01,0.0132,0.0092,0.0062,0.0104,0.0024,0.00042,0.0162,0.0032,0.0018,0.0017,0.0019,0.0033,0.0027,0.0035,0.0045,0.00082,0.0013,0.0038,94.0,10.6,0.30%,0,4.2,0,0,1,70.0,0,0,0,0,0.0,0.0,0,0.0,0.0,0.0,1
4.2,4.1,0.0,1790.0,720.0,0.0,1580.0,77.0,39.0,3.0,0.0,44.0,0.0,0.0,6.2,0.0,0.0,0.0,6.0,1436.0,1360.0,77.0,1.05,17.0,0.0,0.126,0.013,42.0,17.0,210.0,5.0,37.0,0.0,4.22,3.7,2.02,0.173,0.0389,0.0089,0.0148,0.0089,0.0091,0.0371,0.0022,0.00076,0.0156,0.0032,0.0018,0.0017,0.0018,0.0036,0.0037,0.0036,0.0045,0.00066,0.0013,0.0032,93.9,10.48,0.32%,0,4.22,0,0,1,76.0,0,0,0,0,0.0,0.0,0,0.0,0.0,0.0,1
7.5,7.0,0.0,3190.0,1560.0,0.0,1910.0,130.0,125.0,8.0,0.0,78.0,0.0,0.0,10.5,0.0,0.0,0.0,0.0,1428.0,1371.0,108.0,1.04,38.0,0.0,0.225,0.013,43.0,21.0,0.0,0.0,37.0,0.0,4.2,3.54,2.55,0.242,0.0397,0.0089,0.019,0.0102,0.008,0.375,0.0026,0.0022,0.0293,0.0045,0.0017,0.0012,0.0023,0.0031,0.0013,0.0028,0.0043,0.00076,0.0029,0.0012,93.1,10.4,0.32%,0,4.2,0,0,1,57.0,0,0,0,0,0.0,0.0,0,0.0,0.0,0.0,1
7.5,6.8,0.0,3080.0,1320.0,0.0,1910.0,130.0,47.0,0.0,0.0,78.0,0.0,0.0,11.4,0.0,0.0,0.0,8.0,1436.0,1371.0,90.0,1.04,37.0,0.0,0.225,0.016,41.0,18.0,820.0,11.0,30.0,0.0,4.22,3.71,1.97,0.172,0.039,0.0119,0.0171,0.0101,0.0091,0.0271,0.0025,0.0021,0.0267,0.004,0.0016,0.0016,0.0018,0.0032,0.0028,0.0034,0.0042,0.0007,0.0027,0.0051,93.9,10.4,0.30%,0,4.22,0,0,1,65.0,0,0,0,0,0.0,0.0,0,0.0,0.0,0.0,1
10.3,9.9,0.0,4240.0,1630.0,0.0,2090.0,175.0,50.0,10.0,0.0,108.0,0.0,0.0,15.0,0.0,0.0,0.0,10.0,1431.0,1374.0,127.0,1.05,41.0,0.0,0.305,0.015,41.0,16.0,1290.0,13.0,30.0,0.0,4.26,3.74,2.02,0.179,0.0383,0.0084,0.0211,0.0192,0.0071,0.0251,0.0024,0.0008,0.0241,0.004,0.0016,0.0016,0.0021,0.0028,0.0023,0.0035,0.0042,0.0008,0.0023,0.0025,93.8,10.49,0.33%,0,4.26,0,0,1,57.0,0,0,0,0,0.0,0.0,0,0.0,0.0,0.0,1
4.7,4.6,0.0,1910.0,640.0,0.0,1820.0,85.0,36.0,0.0,0.0,50.0,0.0,0.0,7.0,0.0,0.0,0.0,4.0,1440.0,1369.0,80.0,1.06,19.0,0.0,0.141,0.016,41.0,14.0,330.0,7.0,39.0,0.0,4.2,3.68,2.0,0.169,0.0379,0.01,0.0156,0.009,0.0065,0.0146,0.0022,0.0008,0.0176,0.0036,0.0017,0.0017,0.0018,0.0033,0.0015,0.0036,0.0048,0.00073,0.0015,0.0035,94.0,10.64,0.32%,0,4.2,0,0,1,71.0,0,0,0,0,0.0,0.0,0,0.0,0.0,0.0,1
3.6,3.0,0.0,1620.0,740.0,0.0,1230.0,73.0,10.0,2.0,0.0,41.0,0.0,0.0,4.5,0.0,0.0,0.0,4.0,1430.0,1362.0,70.0,1.14,15.0,0.0,0.108,0.02,43.0,19.0,210.0,6.0,32.0,0.0,4.28,3.77,1.97,0.172,0.0396,0.0116,0.0149,0.0084,0.0089,0.0259,0.0022,0.00036,0.0155,0.0033,0.0017,0.0019,0.0019,0.0035,0.0032,0.0036,0.0046,0.00058,0.0011,0.0037,93.9,11.39,0.30%,0,4.28,0,0,1,68.0,0,0,0,0,0.0,0.0,0,0.0,0.0,0.0,1
3.6,3.4,0.0,1320.0,1240.0,0.0,840.0,39.0,133.0,3.0,0.0,18.0,0.0,0.0,5.1,0.0,0.0,0.0,0.0,1452.0,1381.0,86.0,1.0,15.0,0.0,0.108,0.014,37.0,34.0,200.0,6.0,23.0,0.0,4.15,3.14,3.94,0.157,0.0452,0.0096,0.0118,0.006,0.0155,0.0492,0.002,0.0003,0.0278,0.0052,0.0049,0.0021,0.0029,0.0018,0.0015,0.0016,0.0044,0.00052,0.0012,0.0036,92.5,10.0,0.35%,0,4.15,1,0,0,71.0,0,0,0,0,0.0,0.0,0,1.5,0.0,0.0,1
10.5,9.9,0.0,4380.0,1220.0,0.0,2770.0,180.0,45.0,7.0,0.0,109.0,0.0,0.0,15.0,0.0,0.0,0.0,10.0,1440.0,1378.0,155.0,1.04,52.0,0.0,0.3,0.017,42.0,12.0,1120.0,11.0,36.0,0.0,4.23,3.71,2.0,0.185,0.0374,0.0083,0.0229,0.0155,0.0084,0.0253,0.0025,0.0014,0.022,0.004,0.0017,0.0016,0.0021,0.0033,0.0026,0.0035,0.0044,0.0008,0.002,0.0029,93.9,10.38,0.34%,0,4.23,0,0,1,62.0,0,0,0,0,0.0,0.0,0,0.0,0.0,0.0,1
7.5,6.8,0.0,3130.0,1120.0,0.0,2190.0,130.0,49.0,0.0,0.0,78.0,0.0,0.0,11.4,0.0,0.0,0.0,10.0,1435.0,1371.0,90.0,1.04,37.0,0.0,0.225,0.018,42.0,15.0,720.0,10.0,34.0,0.0,4.25,3.72,2.03,0.145,0.0382,0.0104,0.0136,0.0107,0.0093,0.0101,0.0023,0.00039,0.0176,0.0038,0.0017,0.0016,0.0017,0.0032,0.003,0.0035,0.0043,0.00087,0.0012,0.0027,93.9,10.4,0.32%,0,4.25,0,0,1,64.0,0,0,0,0,0.0,0.0,0,0.0,0.0,0.0,1
18.0,16.7,0.0,6560.0,3990.0,0.0,5720.0,316.0,73.0,7.0,0.0,179.0,0.0,0.0,21.0,0.0,0.0,0.0,20.0,1437.0,1364.0,211.0,1.29,52.8,0.0,0.7350000000000001,0.015,40.0,14.0,1640.0,12.0,34.0,0.0,4.25,3.75,1.94,0.16,0.0373,0.0074,0.0152,0.0155,0.0085,0.0253,0.0023,0.00068,0.0181,0.0042,0.0013,0.0014,0.0018,0.003,0.0023,0.0034,0.0044,0.00079,0.0024,0.0038,94.0,12.86,0.26%,0,4.25,0,0,1,73.0,0,0,0,0,0.0,0.0,0,0.0,0.0,0.0,1
3.6,3.5,0.0,1420.0,520.0,0.0,1450.0,66.0,22.0,3.0,0.0,37.0,0.0,0.0,5.2,0.0,0.0,0.0,4.0,1440.0,1370.0,83.0,1.03,15.0,0.0,0.108,0.012,39.0,14.0,210.0,6.0,40.0,0.0,4.22,3.7,2.01,0.181,0.0371,0.0077,0.0155,0.0079,0.0086,0.0136,0.0023,0.00027,0.0226,0.0053,0.0017,0.0016,0.0017,0.0033,0.0029,0.0035,0.0043,0.0007,0.001,0.003,93.9,10.28,0.33%,0,4.22,0,0,1,70.0,0,0,0,0,0.0,0.0,0,0.0,0.0,0.0,1
6.0,5.8,0.0,2410.0,1030.0,0.0,1540.0,100.0,19.0,4.0,0.0,62.0,0.0,0.0,8.7,0.0,0.0,0.0,0.0,1442.0,1374.0,140.0,1.03,24.0,0.0,0.18,0.014,40.0,17.0,0.0,0.0,43.0,0.0,4.21,3.67,2.09,0.233,0.036,0.009,0.0174,0.0101,0.0065,0.4095,0.0027,0.00079,0.0254,0.0056,0.0028,0.0019,0.0019,0.0035,0.0015,0.0038,0.0047,0.001,0.0019,0.0024,93.2,10.33,0.34%,0,4.21,0,0,1,68.0,0,0,0,0,0.0,0.0,0,0.0,0.0,0.0,1
4.7,4.6,0.0,1820.0,930.0,0.0,1440.0,80.0,19.0,5.0,0.0,47.0,0.0,0.0,7.0,0.0,0.0,0.0,0.0,1445.0,1372.0,77.0,1.0,19.0,0.0,0.141,0.012,39.0,20.0,0.0,0.0,41.0,0.0,4.12,3.58,2.08,0.27,0.0341,0.0081,0.0184,0.0087,0.0079,0.4095,0.0027,0.00083,0.0254,0.0059,0.0021,0.0018,0.002,0.0034,0.0015,0.0034,0.0045,0.001,0.0021,0.0029,93.2,10.0,0.34%,0,4.12,1,0,0,73.0,0,0,0,0,0.0,0.0,0,1.5,0.0,0.0,1
6.0,5.9,0.0,2390.0,1970.0,0.0,1320.0,85.0,115.0,5.0,0.0,29.0,0.0,0.0,9.0,0.0,0.0,0.0,0.0,1439.0,1375.0,95.0,0.97,24.0,0.0,0.18,0.015,40.0,33.0,320.0,5.0,22.0,0.0,4.2,3.46,2.88,0.172,0.0377,0.0077,0.0134,0.0186,0.013,0.02,0.0023,0.00041,0.0288,0.0048,0.0049,0.0021,0.0026,0.0014,0.0013,0.0013,0.0043,0.00045,0.0009,0.0022,93.3,9.67,0.37%,0,4.2,0,0,1,64.0,0,0,0,0,0.0,0.0,0,0.0,0.0,0.0,1
7.5,6.8,0.0,3040.0,820.0,0.0,2580.0,133.0,40.0,0.0,0.0,77.0,0.0,0.0,10.0,0.0,0.0,0.0,8.0,1427.0,1365.0,82.0,1.03,38.0,0.0,0.225,0.014,41.0,11.0,1060.0,14.0,34.0,0.0,4.22,3.71,1.97,0.179,0.0365,0.0087,0.0176,0.0239,0.0107,0.0174,0.0023,0.0014,0.0207,0.0034,0.0016,0.0015,0.0016,0.0027,0.0029,0.0032,0.0041,0.00057,0.0017,0.0037,93.9,10.27,0.33%,0,4.22,0,0,1,62.0,0,0,0,0,0.0,0.0,0,0.0,0.0,0.0,1
4.2,4.1,0.0,1410.0,510.0,0.0,1360.0,65.0,30.0,4.0,0.0,44.0,0.0,0.0,6.2,0.0,0.0,0.0,6.0,1435.0,1378.0,90.0,1.05,17.0,0.0,0.126,0.014,34.0,12.0,420.0,10.0,32.0,0.0,4.22,3.7,1.99,0.139,0.0384,0.0094,0.013,0.0095,0.0072,0.0216,0.002,0.0006,0.0154,0.0034,0.0016,0.0016,0.0015,0.0028,0.0027,0.0033,0.0046,0.00056,0.006,0.0034,94.0,10.48,0.32%,0,4.22,0,0,1,57.0,0,0,0,0,0.0,0.0,0,0.0,0.0,0.0,1
4.2,4.1,0.0,1730.0,650.0,0.0,240.0,77.0,46.0,1.0,0.0,44.0,0.0,0.0,6.2,0.0,0.0,0.0,6.0,1433.0,1363.0,68.0,1.05,17.0,0.0,0.126,0.014,41.0,15.0,480.0,11.0,6.0,0.0,4.24,3.73,1.97,0.155,0.0393,0.0096,0.0138,0.0093,0.0066,0.0112,0.002,0.00038,0.0138,0.0032,0.0016,0.0017,0.0015,0.0032,0.0027,0.0036,0.0045,0.00046,0.001,0.0036,94.0,10.48,0.32%,0,4.24,0,0,1,70.0,0,0,0,0,0.0,0.0,0,0.0,0.0,0.0,1
3.8,3.4,0.0,1600.0,950.0,0.0,940.0,68.0,30.0,27.0,0.0,40.0,0.0,0.0,5.1,0.0,0.0,0.0,0.0,1431.0,1368.0,55.0,1.05,16.0,0.0,0.114,0.015,42.0,25.0,0.0,0.0,33.0,0.0,4.16,3.51,2.53,0.21,0.0398,0.0091,0.0155,0.009,0.0068,0.0619,0.0022,0.00076,0.0181,0.0043,0.0023,0.0014,0.0019,0.0029,0.0014,0.0037,0.0046,0.00073,0.0012,0.0031,93.5,10.53,0.34%,0,4.16,1,0,0,63.0,0,0,0,0,0.0,0.0,0,1.5,0.0,0.0,1
4.3,3.8,0.0,1720.0,580.0,0.0,1570.0,78.0,32.0,4.0,0.0,45.0,0.0,0.0,5.7,0.0,0.0,0.0,5.0,1439.0,1373.0,88.0,1.05,18.0,0.0,0.129,0.016,40.0,13.0,430.0,10.0,37.0,0.0,4.15,3.62,2.02,0.158,0.0403,0.0096,0.0164,0.009,0.0074,0.017,0.0021,0.0006,0.0144,0.0035,0.0016,0.0018,0.0015,0.0034,0.0025,0.004,0.0049,0.00054,0.0011,0.0036,94.0,10.47,0.34%,0,4.15,1,0,0,66.0,0,0,0,0,0.0,0.0,0,1.5,0.0,0.0,1
7.5,6.8,0.0,3060.0,1030.0,0.0,2280.0,138.0,10.0,6.0,0.0,79.0,0.0,0.0,10.2,0.0,0.0,0.0,10.0,1430.0,1374.0,90.0,1.05,38.0,0.0,0.225,0.015,43.0,14.0,930.0,12.0,30.0,0.0,4.26,3.75,1.95,0.21,0.0374,0.009,0.0158,0.0269,0.0082,0.0207,0.0024,0.0031,0.0173,0.0033,0.0014,0.0012,0.0022,0.0035,0.0031,0.0031,0.0042,0.00059,0.001,0.0039,93.9,10.53,0.33%,0,4.26,0,0,1,56.0,0,0,0,0,0.0,0.0,0,0.0,0.0,0.0,1
18.0,16.7,0.0,6560.0,2540.0,0.0,5720.0,316.0,35.0,0.0,0.0,179.0,0.0,0.0,21.0,0.0,0.0,0.0,20.0,1437.0,1366.0,211.0,1.31,52.8,0.0,0.7350000000000001,0.017,40.0,9.0,1640.0,13.0,38.0,0.0,4.26,3.75,1.96,0.192,0.0379,0.0085,0.0178,0.0269,0.0071,0.0261,0.0024,0.0026,0.0184,0.0033,0.0016,0.0017,0.0022,0.0039,0.0026,0.0035,0.0047,0.00075,0.0014,0.003,93.9,13.14,0.23%,0,4.26,0,0,1,71.0,0,0,0,0,0.0,0.0,0,0.0,0.0,0.0,1
18.0,16.7,0.0,6560.0,2440.0,0.0,5720.0,316.0,0.0,0.0,0.0,179.0,0.0,0.0,21.0,0.0,0.0,0.0,20.0,1437.0,1363.0,180.0,1.25,52.8,0.0,0.61,0.018,41.0,12.0,1640.0,10.0,37.0,0.0,4.22,3.71,1.98,0.191,0.037,0.0082,0.0153,0.0197,0.0067,0.021,0.0023,0.0028,0.0171,0.0033,0.0015,0.0015,0.0022,0.0036,0.0023,0.0036,0.0047,0.00077,0.0014,0.0033,93.9,12.49,0.29%,0,4.22,0,0,1,74.0,0,0,0,0,0.0,0.0,0,0.0,0.0,0.0,1
7.5,6.8,0.0,6560.0,4040.0,0.0,5720.0,316.0,50.0,6.0,0.0,76.0,0.0,0.0,11.4,0.0,0.0,0.0,20.0,1432.0,1371.0,90.0,1.01,37.0,0.0,0.225,0.016,40.0,18.0,1640.0,8.0,33.0,0.0,4.21,3.72,1.9,0.198,0.0394,0.0106,0.0154,0.0223,0.0076,0.0165,0.0023,0.0027,0.0191,0.0035,0.0017,0.0016,0.0019,0.0037,0.0027,0.0033,0.0042,0.0012,0.00088,0.0021,94.0,10.13,0.33%,0,4.21,0,0,1,61.0,0,0,0,0,0.0,0.0,0,0.0,0.0,0.0,1
