Repository: Shrinidhigans/FoundryAI

## Architecture Overview

```
melting_cleaned_final.xlsx
         │
         ▼
stage1_data_cleaning.py         → outputs/melting_cleaned_stage1.csv
         │
         ▼
stage2_feature_engineering.py   → outputs/melting_features_stage2.csv
         │
         ├──▶ stage3_supervised_model.py  → models/best_classifier.pkl
         │                                   models/feature_columns.pkl
         │
         ├──▶ stage4_pca_clustering.py    → models/pca_model.pkl
         │                                   models/kmeans_model.pkl
         │
         ├──▶ stage5_anomaly_detection.py → models/isolation_forest.pkl

File: outputs/melting_features_stage2.csv (part 28 of 28)
tapped_wt,pouring_wt,last_heel_metal,lcrca_addition_1,sg_pigaddition_1,sg_pigaddition_2,rr,graphite,silicon_addition_1,silicon_addition_2,mn,low_re_fsm,zero_re_fsm,high_re_fsm,ultraseed,superseed,cs,al,preseed,tapping_temp,pouring_temp,pouring_time_sec,fsm,barinoc,reseed,sb,bath_s,crca,sg_pig,sorel_total,sorel_addition,rr_1,heel,ce,c,si,mn_1,p,s,cr,ni,al_1,cu,co,nb,ti,v,w,pb,sn,as,zr,ce_1,sb_1,b,zn,n,fe,fsmaddition_mt,mg_recovery,defect,feat_ce_calculated,feat_ce_hypo_risk,feat_ce_hyper_risk,feat_ce_optimal,feat_temp_loss,feat_temp_loss_risk,feat_temp_loss_low,feat_pouring_stability,feat_pouring_risk,feat_oxidation_risk,feat_graphitization_index,feat_white_iron_risk,feat_shrinkage_risk_index,feat_gas_risk_index,feat_chemistry_instability,feat_chemistry_ok
8.5,8.4,0.0,0.0,0.0,0.0,0.0,0.0,0.0,0.0,0.0,86.0,0.0,0.0,12.0,0.0,0.0,0.0,0.0,1430.0,1369.0,90.0,1.01,42.0,0.0,0.255,0.016,30.0,0.0,0.0,0.0,0.0,0.0,4.17,3.67,1.92,0.199,0.0397,0.0092,0.0153,0.0222,0.0074,0.0165,0.0024,0.0028,0.0194,0.0034,0.0017,0.0016,0.0019,0.0032,0.0025,0.0034,0.0043,0.0012,0.00085,0.0027,94.0,10.12,0.34%,0,4.17,1,0,0,61.0,0,0,0,0,0.0,0.0,0,1.5,0.0,0.0,1
4.6,4.5,0.0,1830.0,1170.0,0.0,880.0,80.0,35.0,2.0,0.0,47.0,0.0,0.0,6.8,0.0,0.0,0.0,5.0,1443.0,1366.0,67.0,1.02,19.0,0.0,0.138,0.013,39.0,25.0,0.0,0.0,32.0,0.0,4.19,3.64,2.11,0.268,0.0358,0.0106,0.0203,0.0079,0.0096,0.4095,0.0024,0.00077,0.0189,0.0043,0.0018,0.0017,0.0019,0.0036,0.003,0.0036,0.005,0.00086,0.0016,0.0039,93.1,10.22,0.32%,0,4.19,1,0,0,77.0,0,0,0,0,0.0,0.0,0,1.5,0.0,0.0,1
4.8,4.5,0.0,1970.0,1170.0,0.0,940.0,75.0,28.0,4.0,0.0,46.0,0.0,0.0,6.8,0.0,0.0,0.0,5.0,1435.0,1372.0,65.0,0.96,19.0,0.0,0.138,0.012,41.0,24.0,0.0,0.0,33.0,0.0,4.18,3.63,2.12,0.254,0.0348,0.0094,0.0141,0.0075,0.0078,0.4095,0.0024,0.00092,0.0186,0.0045,0.0023,0.0017,0.0019,0.0032,0.0025,0.0036,0.0047,0.00083,0.0012,0.0035,93.1,9.58,0.35%,0,4.18,1,0,0,63.0,0,0,0,0,0.0,0.0,0,1.5,0.0,0.0,1
4.5,3.0,0.0,1920.0,560.0,0.0,1600.0,82.0,28.0,7.0,0.0,45.0,0.0,0.0,4.5,0.0,0.0,0.0,6.0,1434.0,1368.0,72.0,1.0,23.0,0.0,0.135,0.011,42.0,12.0,520.0,11.0,35.0,0.0,4.23,3.71,1.99,0.154,0.0354,0.0083,0.0112,0.0073,0.0088,0.0303,0.002,0.00073,0.0164,0.004,0.0014,0.0015,0.0015,0.0029,0.003,0.0032,0.0045,0.00059,0.0013,0.003,94.0,10.0,0.31%,0,4.23,0,0,1,66.0,0,0,0,0,0.0,0.0,0,0.0,0.0,0.0,1
4.2,4.1,0.0,1720.0,560.0,0.0,1430.0,79.0,35.0,0.0,0.0,41.0,0.0,0.0,6.2,0.0,0.0,0.0,6.0,1425.0,1358.0,70.0,0.98,17.0,0.0,0.126,0.011,41.0,13.0,490.0,12.0,34.0,0.0,4.23,3.71,1.99,0.136,0.0398,0.0082,0.0103,0.0065,0.0085,0.0188,0.0023,0.00062,0.0161,0.0035,0.0018,0.0019,0.0015,0.0033,0.0035,0.0034,0.0043,0.00046,0.0012,0.0035,94.0,9.76,0.31%,0,4.23,0,0,1,67.0,0,0,0,0,0.0,0.0,0,0.0,0.0,0.0,1
4.2,3.8,0.0,1730.0,510.0,0.0,1550.0,78.0,35.0,0.0,0.0,42.0,0.0,0.0,5.7,0.0,0.0,0.0,5.0,1420.0,1362.0,80.0,1.0,17.0,0.0,0.126,0.011,41.0,12.0,410.0,10.0,37.0,0.0,4.14,3.62,2.02,0.161,0.0369,0.0098,0.0115,0.0072,0.0089,0.024,0.0024,0.0008,0.015,0.0035,0.0016,0.0018,0.0016,0.0033,0.0032,0.0033,0.0043,0.00044,0.002,0.0034,94.0,10.0,0.33%,0,4.14,1,0,0,58.0,0,0,0,0,0.0,0.0,0,1.5,0.0,0.0,1
6.0,5.9,0.0,2360.0,1750.0,0.0,1280.0,85.0,80.0,28.0,0.0,30.0,0.0,0.0,9.0,0.0,0.0,0.0,0.0,1438.0,1378.0,82.0,1.0,24.0,0.0,0.18,0.016,39.0,29.0,610.0,10.0,21.0,0.0,4.21,3.46,2.91,0.161,0.0389,0.0075,0.0122,0.0084,0.0141,0.013,0.0021,0.0019,0.0229,0.0036,0.0049,0.0022,0.0027,0.0019,0.0014,0.0014,0.0049,0.00046,0.0008,0.0011,93.3,10.0,0.37%,0,4.21,0,0,1,60.0,0,0,0,0,0.0,0.0,0,0.0,0.0,0.0,1
10.3,9.9,0.0,4340.0,1340.0,0.0,3600.0,180.0,76.0,0.0,0.0,105.0,0.0,0.0,15.0,0.0,0.0,0.0,10.0,1431.0,1368.0,122.0,1.02,41.0,0.0,0.306,0.017,42.0,13.0,1020.0,10.0,35.0,0.0,4.23,3.72,1.96,0.198,0.038,0.0094,0.0136,0.013,0.0092,0.0144,0.0021,0.0026,0.0202,0.0031,0.0018,0.0018,0.002,0.0039,0.003,0.0037,0.0048,0.0007,0.0029,0.0027,93.9,10.19,0.35%,0,4.23,0,0,1,63.0,0,0,0,0,0.0,0.0,0,0.0,0.0,0.0,1
6.0,5.9,0.0,2260.0,920.0,0.0,2030.0,110.0,40.0,12.0,0.0,59.0,0.0,0.0,9.0,0.0,0.0,0.0,5.0,1435.0,1369.0,71.0,0.98,30.0,0.0,0.18,0.011,39.0,15.0,740.0,12.0,34.0,0.0,4.27,3.74,2.04,0.153,0.0368,0.0076,0.0129,0.0107,0.0094,0.0112,0.0023,0.0019,0.0173,0.0039,0.0014,0.0015,0.0018,0.0033,0.0022,0.0031,0.0039,0.0006,0.0016,0.0032,93.9,9.83,0.32%,0,4.27,0,0,1,66.0,0,0,0,0,0.0,0.0,0,0.0,0.0,0.0,1
10.3,9.9,0.0,4040.0,1210.0,0.0,3200.0,175.0,66.0,0.0,0.0,107.0,0.0,0.0,15.0,0.0,0.0,0.0,10.0,1430.0,1370.0,111.0,1.04,41.0,0.0,0.305,0.013,42.0,12.0,1200.0,12.0,34.0,0.0,4.27,3.75,1.99,0.199,0.0376,0.0104,0.0162,0.0096,0.0081,0.0165,0.0023,0.0021,0.0176,0.0037,0.0014,0.0015,0.002,0.0034,0.0029,0.0035,0.0047,0.0009,0.0025,0.0036,93.9,10.39,0.30%,0,4.27,0,0,1,60.0,0,0,0,0,0.0,0.0,0,0.0,0.0,0.0,1
3.2,3.0,0.0,0.0,0.0,0.0,0.0,0.0,0.0,0.0,0.0,33.0,0.0,0.0,4.5,0.0,0.0,0.0,0.0,1434.0,1372.0,64.0,1.03,13.0,0.0,0.096,0.012,30.0,0.0,0.0,0.0,0.0,0.0,4.24,3.72,1.99,0.143,0.0394,0.0112,0.0108,0.0203,0.0086,0.0095,0.0021,0.00099,0.0169,0.0037,0.0019,0.0019,0.0016,0.0034,0.003,0.0036,0.0041,0.00057,0.0012,0.0037,93.9,10.31,0.30%,0,4.24,0,0,1,62.0,0,0,0,0,0.0,0.0,0,0.0,0.0,0.0,1
6.0,5.8,0.0,2340.0,1220.0,0.0,1420.0,102.0,21.0,7.0,0.0,64.0,0.0,0.0,8.6,0.0,0.0,0.0,6.0,1441.0,1373.0,108.0,1.07,24.0,0.0,0.18,0.015,39.0,20.0,0.0,0.0,41.0,0.0,4.2,3.65,2.1,0.223,0.0407,0.0093,0.0134,0.0081,0.0059,0.4095,0.0025,0.0008,0.0204,0.0048,0.0024,0.0017,0.0019,0.0038,0.0024,0.0034,0.0049,0.00083,0.0018,0.0041,93.2,10.67,0.30%,0,4.2,0,0,1,68.0,0,0,0,0,0.0,0.0,0,0.0,0.0,0.0,1
7.5,6.8,0.0,3110.0,1230.0,0.0,2360.0,135.0,34.0,0.0,0.0,77.0,0.0,0.0,11.4,0.0,0.0,0.0,8.0,1435.0,1371.0,90.0,1.03,38.0,0.0,0.225,0.014,41.0,16.0,800.0,11.0,31.0,0.0,4.24,3.72,2.0,0.19,0.038,0.0107,0.018,0.0269,0.0098,0.0162,0.0024,0.0018,0.0147,0.0044,0.0016,0.0016,0.0018,0.0033,0.0032,0.0036,0.0044,0.00068,0.0013,0.003,93.9,10.27,0.32%,0,4.24,0,0,1,64.0,0,0,0,0,0.0,0.0,0,0.0,0.0,0.0,1
7.5,6.8,0.0,6560.0,2250.0,0.0,4970.0,270.0,45.0,5.0,0.0,80.0,0.0,0.0,10.2,0.0,0.0,0.0,20.0,1431.0,1366.0,93.0,1.07,38.0,0.0,0.225,0.019,42.0,14.0,1620.0,10.0,34.0,0.0,4.19,3.68,1.98,0.172,0.0366,0.0093,0.0168,0.0121,0.0086,0.0147,0.0022,0.0017,0.0159,0.004,0.0017,0.0018,0.0017,0.0033,0.0023,0.0036,0.0043,0.00083,0.0014,0.0026,94.0,10.67,0.35%,0,4.19,1,0,0,65.0,0,0,0,0,0.0,0.0,0,1.5,0.0,0.0,1
8.4,8.3,0.0,0.0,0.0,0.0,0.0,0.0,0.0,0.0,0.0,88.0,0.0,0.0,12.0,0.0,0.0,0.0,0.0,1432.0,1370.0,107.0,1.05,42.0,0.0,0.255,0.019,30.0,0.0,0.0,0.0,0.0,0.0,4.21,3.7,1.97,0.174,0.036,0.0108,0.017,0.0121,0.0076,0.0149,0.0021,0.0017,0.0163,0.0041,0.0019,0.0019,0.0018,0.0041,0.0024,0.0036,0.0048,0.00088,0.0015,0.0027,94.0,10.48,0.35%,0,4.21,0,0,1,62.0,0,0,0,0,0.0,0.0,0,0.0,0.0,0.0,1
4.2,4.1,0.0,1680.0,510.0,0.0,1720.0,75.0,20.0,5.0,0.0,45.0,0.0,0.0,6.15,0.0,0.0,0.0,0.0,1428.0,1375.0,73.0,1.07,17.0,0.0,0.126,0.018,40.0,12.0,340.0,8.0,40.0,0.0,4.26,3.74,2.0,0.145,0.0376,0.0088,0.0114,0.0074,0.0064,0.0253,0.0021,0.0005,0.0165,0.0039,0.0016,0.0018,0.0015,0.0033,0.0014,0.0035,0.0041,0.00052,0.0015,0.0032,93.9,10.71,0.33%,0,4.26,0,0,1,53.0,0,0,0,0,0.0,0.0,0,0.0,0.0,0.0,1
4.2,4.1,0.0,1660.0,630.0,0.0,1490.0,76.0,29.0,5.0,0.0,43.0,0.0,0.0,6.1,0.0,0.0,0.0,0.0,1435.0,1370.0,78.0,1.02,17.0,0.0,0.126,0.012,40.0,15.0,420.0,10.0,35.0,0.0,4.22,3.7,2.02,0.149,0.0384,0.0089,0.0118,0.0074,0.0065,0.0123,0.002,0.00043,0.0163,0.0042,0.0016,0.0017,0.0016,0.0031,0.0014,0.0036,0.0043,0.00048,0.001,0.0031,94.0,10.24,0.32%,0,4.22,0,0,1,65.0,0,0,0,0,0.0,0.0,0,0.0,0.0,0.0,1
4.6,4.5,0.0,1910.0,830.0,0.0,1110.0,80.0,46.0,0.0,0.0,47.0,0.0,0.0,6.8,0.0,0.0,0.0,5.0,1440.0,1367.0,71.0,1.02,19.0,0.0,0.138,0.012,42.0,18.0,0.0,0.0,40.0,0.0,4.15,3.6,2.13,0.275,0.0359,0.0105,0.0142,0.0084,0.0063,0.4095,0.0023,0.00079,0.0177,0.0047,0.002,0.0018,0.0018,0.0032,0.0023,0.0035,0.0048,0.00069,0.0015,0.0032,93.1,10.22,0.30%,0,4.15,1,0,0,73.0,0,0,0,0,0.0,0.0,0,1.5,0.0,0.0,1
2.6,1.9,0.0,1130.0,1120.0,0.0,750.0,33.0,40.0,28.0,0.0,14.0,0.0,0.0,3.0,0.0,0.0,0.0,0.0,1450.0,1382.0,58.0,1.08,11.0,0.0,0.078,0.017,38.0,37.0,0.0,0.0,25.0,0.0,4.16,3.17,3.89,0.145,0.0401,0.0089,0.011,0.0062,0.0193,0.0519,0.002,0.00034,0.0223,0.0053,0.0049,0.0021,0.0027,0.0014,0.0015,0.0012,0.0047,0.00035,0.00081,0.0036,92.6,10.77,0.31%,0,4.16,1,0,0,68.0,0,0,0,0,0.0,0.0,0,1.5,0.0,0.0,1
2.6,2.5,0.0,1820.0,1500.0,0.0,1170.0,55.0,176.0,9.0,0.0,14.0,0.0,0.0,4.0,0.0,0.0,0.0,0.0,1459.0,1380.0,79.0,1.08,11.0,0.0,0.078,0.012,35.0,29.0,310.0,6.0,23.0,0.0,4.13,3.15,3.82,0.145,0.0407,0.0094,0.0105,0.005,0.0129,0.033,0.002,0.00045,0.0212,0.0046,0.0049,0.0023,0.0027,0.0016,0.0015,0.0014,0.0048,0.00034,0.0014,0.0006,92.7,10.77,0.28%,0,4.13,1,0,0,79.0,0,0,0,0,0.0,0.0,0,1.5,0.0,0.0,1
2.6,2.5,0.0,0.0,0.0,0.0,0.0,0.0,0.0,0.0,0.0,14.0,0.0,0.0,4.0,0.0,0.0,0.0,0.0,1456.0,1381.0,82.0,1.08,11.0,0.0,0.078,0.012,30.0,0.0,0.0,0.0,0.0,0.0,4.17,3.17,3.9,0.146,0.0403,0.0092,0.0107,0.005,0.0132,0.0328,0.002,0.00037,0.0215,0.0047,0.0049,0.0022,0.0027,0.0014,0.0014,0.0016,0.0045,0.00035,0.0013,0.0036,92.6,10.77,0.30%,0,4.17,1,0,0,75.0,0,0,0,0,0.0,0.0,0,1.5,0.0,0.0,1
4.2,4.1,0.0,1820.0,520.0,0.0,1700.0,87.0,14.0,4.0,0.0,45.0,0.0,0.0,6.2,0.0,0.0,0.0,6.0,1430.0,1368.0,71.0,1.07,17.0,0.0,0.126,0.019,42.0,12.0,260.0,6.0,40.0,0.0,4.25,3.73,1.99,0.172,0.0397,0.0115,0.016,0.0095,0.0094,0.0178,0.0023,0.00095,0.0163,0.0045,0.0017,0.0017,0.0017,0.0035,0.0036,0.0034,0.0047,0.00065,0.0016,0.0046,93.9,10.71,0.32%,0,4.25,0,0,1,62.0,0,0,0,0,0.0,0.0,0,0.0,0.0,0.0,1
4.3,3.8,0.0,1830.0,510.0,0.0,1800.0,85.0,12.0,6.0,0.0,47.0,0.0,0.0,5.7,0.0,0.0,0.0,5.0,1437.0,1373.0,80.0,1.09,18.0,0.0,0.129,0.018,43.0,12.0,160.0,4.0,42.0,0.0,4.17,3.65,2.02,0.152,0.0387,0.0103,0.0139,0.0103,0.0088,0.017,0.002,0.0004,0.0154,0.0034,0.0018,0.0018,0.0017,0.0036,0.0029,0.0036,0.005,0.00051,0.0022,0.0043,94.0,10.93,0.30%,0,4.17,1,0,0,64.0,0,0,0,0,0.0,0.0,0,1.5,0.0,0.0,1
6.0,5.9,0.0,2350.0,2040.0,0.0,860.0,85.0,157.0,5.0,0.0,30.0,0.0,0.0,9.0,0.0,0.0,0.0,4.0,1435.0,1374.0,89.0,1.0,24.0,0.0,0.18,0.014,39.0,34.0,420.0,7.0,20.0,0.0,4.22,3.47,2.92,0.199,0.0391,0.0081,0.011,0.0069,0.0186,0.011,0.0022,0.0022,0.0192,0.0037,0.0049,0.002,0.0028,0.0015,0.0014,0.0013,0.0048,0.00076,0.0007,0.0013,93.2,10.0,0.35%,0,4.22,0,0,1,61.0,0,0,0,0,0.0,0.0,0,0.0,0.0,0.0,1
18.0,16.7,0.0,6560.0,3670.0,0.0,5720.0,316.0,110.0,18.0,0.0,179.0,0.0,0.0,21.0,0.0,0.0,0.0,20.0,1437.0,1368.0,211.0,1.23,52.8,0.0,0.7350000000000001,0.015,41.0,13.0,1640.0,11.0,35.0,0.0,4.27,3.76,1.96,0.174,0.0364,0.0075,0.0132,0.0143,0.0088,0.0131,0.0022,0.0018,0.0177,0.0035,0.0015,0.0017,0.0018,0.0036,0.0022,0.0036,0.0053,0.00088,0.0016,0.003,93.9,12.28,0.28%,0,4.27,0,0,1,69.0,0,0,0,0,0.0,0.0,0,0.0,0.0,0.0,1
3.8,3.4,0.0,1430.0,490.0,0.0,1350.0,62.0,46.0,0.0,0.0,40.0,0.0,0.0,5.1,0.0,0.0,0.0,0.0,1430.0,1370.0,70.0,1.05,15.0,0.0,0.114,0.016,38.0,13.0,0.0,0.0,49.0,0.0,4.15,3.49,2.55,0.237,0.0386,0.0105,0.0149,0.0085,0.0106,0.088,0.0024,0.0009,0.0157,0.0048,0.0018,0.0018,0.0022,0.0036,0.0017,0.0038,0.0044,0.00086,0.0013,0.0037,93.5,10.53,0.33%,0,4.15,1,0,0,60.0,0,0,0,0,0.0,0.0,0,1.5,0.0,0.0,1
6.0,5.8,0.0,2320.0,1120.0,0.0,1650.0,106.0,45.0,0.0,0.0,64.0,0.0,0.0,9.0,0.0,0.0,0.0,0.0,1450.0,1373.0,89.0,1.07,16.0,0.0,0.18,0.016,39.0,19.0,0.0,0.0,43.0,0.0,4.2,3.65,2.11,0.219,0.0367,0.0101,0.0177,0.0084,0.0067,0.4095,0.0024,0.0031,0.027,0.0041,0.0018,0.0017,0.0019,0.0038,0.0014,0.0035,0.005,0.00087,0.0046,0.003,93.2,10.67,0.31%,0,4.2,0,0,1,77.0,0,0,0,0,0.0,0.0,0,0.0,0.0,0.0,1
10.3,9.9,0.0,4240.0,1540.0,0.0,3540.0,185.0,26.0,0.0,0.0,107.0,0.0,0.0,15.0,0.0,0.0,0.0,11.0,1433.0,1368.0,128.0,1.04,41.0,0.0,0.309,0.016,41.0,15.0,980.0,10.0,34.0,0.0,4.27,3.76,1.97,0.218,0.0384,0.0084,0.0199,0.012,0.0087,0.0235,0.0025,0.002,0.0176,0.0033,0.0019,0.0017,0.0022,0.0041,0.0034,0.0035,0.0049,0.0008,0.0015,0.0032,93.8,10.39,0.33%,0,4.27,0,0,1,65.0,0,0,0,0,0.0,0.0,0,0.0,0.0,0.0,1
8.0,7.9,0.0,3230.0,720.0,0.0,2730.0,140.0,40.0,2.0,0.0,78.0,0.0,0.0,12.0,0.0,0.0,0.0,10.0,1429.0,1361.0,85.0,0.98,40.0,0.0,0.24,0.013,40.0,9.0,1320.0,17.0,34.0,0.0,4.2,3.69,1.96,0.184,0.0341,0.0104,0.0145,0.0147,0.0088,0.017,0.0022,0.0015,0.0152,0.0029,0.0017,0.0017,0.0019,0.0033,0.0028,0.0035,0.0043,0.00063,0.0016,0.0032,94.0,9.75,0.31%,0,4.2,0,0,1,68.0,0,0,0,0,0.0,0.0,0,0.0,0.0,0.0,1
7.5,7.2,0.0,2920.0,1930.0,0.0,1420.0,90.0,166.0,28.0,0.0,36.0,0.0,0.0,11.0,0.0,0.0,0.0,0.0,1437.0,1378.0,110.0,0.96,30.0,0.0,0.225,0.015,39.0,26.0,810.0,11.0,25.0,0.0,4.16,3.18,3.85,0.186,0.0388,0.0073,0.0132,0.0089,0.0193,0.0139,0.0023,0.0012,0.0232,0.0038,0.0049,0.0021,0.003,0.0016,0.0017,0.0013,0.0042,0.00061,0.0014,0.0004,92.6,9.6,0.34%,0,4.16,1,0,0,59.0,0,0,0,0,0.0,0.0,0,1.5,0.0,0.0,1
4.0,3.8,0.0,1520.0,1020.0,0.0,1140.0,51.0,59.0,5.0,0.0,21.0,0.0,0.0,6.0,0.0,0.0,0.0,0.0,1451.0,1371.0,90.0,1.05,16.0,0.0,0.12,0.016,38.0,26.0,320.0,8.0,29.0,0.0,4.19,3.2,3.88,0.177,0.0367,0.0092,0.0145,0.0079,0.0153,0.0129,0.0023,0.0021,0.0267,0.0039,0.0049,0.0024,0.003,0.0018,0.0016,0.0017,0.0044,0.00037,0.0015,0.0007,92.5,10.5,0.34%,0,4.19,1,0,0,80.0,0,0,0,0,0.0,0.0,0,1.5,0.0,0.0,1
3.7,3.5,0.0,1420.0,460.0,0.0,1370.0,67.0,0.0,0.0,0.0,38.0,0.0,0.0,5.1,0.0,0.0,0.0,4.0,1423.0,1372.0,90.0,1.03,15.0,0.0,0.113,0.014,38.0,12.0,450.0,12.0,37.0,0.0,4.19,3.68,1.95,0.172,0.0396,0.0098,0.0147,0.0093,0.0058,0.021,0.0024,0.0027,0.0227,0.0037,0.0018,0.0018,0.0019,0.0037,0.0025,0.0036,0.0045,0.0005,0.0031,0.0046,94.0,10.27,0.33%,0,4.19,1,0,0,51.0,0,0,0,0,0.0,0.0,0,1.5,0.0,0.0,1
4.6,4.5,0.0,1930.0,850.0,0.0,890.0,81.0,30.0,10.0,0.0,48.0,0.0,0.0,6.8,0.0,0.0,0.0,4.0,1439.0,1368.0,82.0,1.04,19.0,0.0,0.138,0.015,42.0,18.0,0.0,0.0,40.0,0.0,4.2,3.65,2.12,0.251,0.0372,0.0117,0.0178,0.0089,0.0071,0.4095,0.0026,0.003,0.0308,0.0044,0.0023,0.0017,0.0021,0.0041,0.0014,0.0038,0.005,0.00079,0.0036,0.0032,93.1,10.43,0.32%,0,4.2,0,0,1,71.0,0,0,0,0,0.0,0.0,0,0.0,0.0,0.0,1
3.6,3.1,0.0,1600.0,510.0,0.0,1130.0,64.0,37.0,2.0,0.0,37.0,0.0,0.0,4.8,0.0,0.0,0.0,4.0,1435.0,1373.0,70.0,1.03,15.0,0.0,0.114,0.015,42.0,13.0,0.0,0.0,44.0,0.0,4.18,3.63,2.15,0.191,0.0346,0.0116,0.0176,0.0095,0.0094,0.4095,0.0025,0.0016,0.0253,0.0038,0.0022,0.0018,0.0021,0.0038,0.0014,0.0036,0.0049,0.0006,0.0029,0.0028,93.1,10.28,0.30%,0,4.18,1,0,0,62.0,0,0,0,0,0.0,0.0,0,1.5,0.0,0.0,1
2.6,2.2,0.0,2390.0,740.0,0.0,2250.0,110.0,32.0,3.0,0.0,27.0,0.0,0.0,3.3,0.0,0.0,0.0,6.0,1438.0,1373.0,64.0,1.04,13.0,0.0,0.078,0.016,41.0,13.0,420.0,7.0,39.0,0.0,4.26,3.73,2.03,0.166,0.0398,0.0099,0.0144,0.0112,0.0083,0.0286,0.0023,0.00065,0.0189,0.0041,0.002,0.0019,0.0019,0.0036,0.0028,0.0038,0.0044,0.00051,0.0017,0.0033,93.9,10.38,0.34%,0,4.26,0,0,1,65.0,0,0,0,0,0.0,0.0,0,0.0,0.0,0.0,1
3.2,3.0,0.0,0.0,0.0,0.0,0.0,0.0,0.0,0.0,0.0,32.0,0.0,0.0,4.5,0.0,0.0,0.0,0.0,1433.0,1370.0,74.0,1.0,13.0,0.0,0.096,0.016,30.0,0.0,0.0,0.0,0.0,0.0,4.27,3.74,2.03,0.166,0.0391,0.0094,0.0145,0.0111,0.0079,0.0271,0.0024,0.00097,0.0192,0.0043,0.002,0.002,0.0018,0.0036,0.0025,0.0038,0.0041,0.00049,0.0016,0.0036,93.9,10.0,0.36%,0,4.27,0,0,1,63.0,0,0,0,0,0.0,0.0,0,0.0,0.0,0.0,1
3.6,3.55,0.0,1420.0,630.0,0.0,800.0,64.0,27.0,2.0,0.0,37.0,0.0,0.0,5.3,0.0,0.0,0.0,4.0,1440.0,1369.0,72.0,1.03,15.0,0.0,0.108,0.013,39.0,18.0,0.0,0.0,43.0,0.0,4.15,3.61,2.11,0.24,0.0339,0.0102,0.0142,0.008,0.0094,0.4095,0.0025,0.0005,0.019,0.0049,0.0016,0.0016,0.002,0.0034,0.0028,0.0033,0.0043,0.0008,0.0015,0.0032,93.2,10.28,0.32%,0,4.15,1,0,0,71.0,0,0,0,0,0.0,0.0,0,1.5,0.0,0.0,1
4.3,4.1,0.0,1440.0,410.0,0.0,1650.0,65.0,9.0,4.0,0.0,42.0,0.0,0.0,6.1,0.0,0.0,0.0,5.0,1445.0,1372.0,76.0,0.98,17.0,0.0,0.129,0.013,40.0,11.0,100.0,3.0,46.0,0.0,4.22,3.71,1.98,0.155,0.0378,0.0094,0.0136,0.0084,0.0085,0.0267,0.0024,0.00068,0.0173,0.0041,0.0017,0.0016,0.0018,0.0034,0.0028,0.0033,0.0046,0.0005,0.0013,0.0029,94.0,9.77,0.32%,0,4.22,0,0,1,73.0,0,0,0,0,0.0,0.0,0,0.0,0.0,0.0,1
10.3,9.9,0.0,3750.0,1250.0,0.0,3410.0,165.0,20.0,0.0,0.0,103.0,0.0,0.0,15.0,0.0,0.0,0.0,11.0,1430.0,1370.0,128.0,1.0,41.0,0.0,0.309,0.014,36.0,12.0,990.0,10.0,33.0,0.0,4.26,3.74,2.02,0.193,0.0382,0.0085,0.017,0.0102,0.0102,0.0228,0.0025,0.0011,0.0159,0.0047,0.0018,0.0018,0.0021,0.0037,0.0035,0.0036,0.0046,0.0008,0.0023,0.0027,93.8,10.0,0.34%,0,4.26,0,0,1,60.0,0,0,0,0,0.0,0.0,0,0.0,0.0,0.0,1
7.5,6.9,0.0,3060.0,950.0,0.0,2380.0,134.0,50.0,0.0,0.0,78.0,0.0,0.0,10.2,0.0,0.0,0.0,10.0,1431.0,1370.0,90.0,1.04,37.0,0.0,0.225,0.015,41.0,13.0,760.0,10.0,36.0,0.0,4.27,3.75,2.01,0.184,0.0393,0.0095,0.0161,0.0102,0.0116,0.0182,0.0026,0.0018,0.0178,0.0031,0.0018,0.0019,0.0022,0.0041,0.0043,0.0035,0.0044,0.00085,0.0019,0.0035,93.9,10.4,0.33%,0,4.27,0,0,1,61.0,0,0,0,0,0.0,0.0,0,0.0,0.0,0.0,1
4.65,4.55,0.0,1800.0,660.0,0.0,1510.0,75.0,38.0,0.0,0.0,48.0,0.0,0.0,6.7,0.0,0.0,0.0,4.0,1448.0,1369.0,85.0,1.03,19.0,0.0,0.14,0.014,39.0,14.0,0.0,0.0,47.0,0.0,4.16,3.63,2.06,0.265,0.035,0.0115,0.0164,0.0087,0.0076,0.4095,0.0026,0.00092,0.0199,0.0043,0.0018,0.0016,0.002,0.0035,0.0014,0.0034,0.0048,0.0007,0.0026,0.0034,93.1,10.32,0.30%,0,4.16,1,0,0,79.0,0,0,0,0,0.0,0.0,0,1.5,0.0,0.0,1
3.4,3.35,0.0,1330.0,410.0,0.0,1440.0,60.0,17.0,0.0,0.0,35.0,0.0,0.0,5.0,0.0,0.0,0.0,4.0,1443.0,1373.0,67.0,1.03,14.0,0.0,0.102,0.015,39.0,12.0,220.0,6.0,42.0,0.0,4.24,3.72,2.0,0.174,0.0398,0.0104,0.0173,0.0095,0.0069,0.0441,0.0024,0.00067,0.0153,0.0039,0.0018,0.0017,0.0019,0.0036,0.0016,0.0038,0.0041,0.00052,0.0015,0.0036,93.9,10.29,0.31%,0,4.24,0,0,1,70.0,0,0,0,0,0.0,0.0,0,0.0,0.0,0.0,1
4.2,4.2,0.0,2450.0,750.0,0.0,2480.0,106.0,20.0,4.0,0.0,44.0,0.0,0.0,6.2,0.0,0.0,0.0,6.0,1428.0,1356.0,90.0,1.05,17.0,0.0,0.126,0.018,41.0,12.0,420.0,7.0,40.0,0.0,4.24,3.73,1.95,0.163,0.0402,0.0102,0.0158,0.0108,0.0075,0.0454,0.0023,0.00087,0.0181,0.0039,0.002,0.0019,0.0019,0.0038,0.0036,0.0036,0.0049,0.00053,0.002,0.0022,93.9,10.48,0.31%,0,4.24,0,0,1,72.0,0,0,0,0,0.0,0.0,0,0.0,0.0,0.0,1
2.7,2.6,0.0,2050.0,1600.0,0.0,1230.0,63.0,178.0,6.0,0.0,14.0,0.0,0.0,4.0,0.0,0.0,0.0,0.0,1456.0,1380.0,81.0,1.04,11.0,0.0,0.078,0.019,39.0,31.0,320.0,6.0,24.0,0.0,4.16,3.18,3.82,0.162,0.0424,0.0094,0.0143,0.0068,0.0151,0.0175,0.0023,0.001,0.0252,0.0049,0.0049,0.0023,0.003,0.0017,0.0015,0.0015,0.0043,0.00045,0.0022,0.0005,92.6,10.37,0.34%,0,4.16,1,0,0,76.0,0,0,0,0,0.0,0.0,0,1.5,0.0,0.0,1
4.6,4.5,0.0,1840.0,950.0,0.0,990.0,75.0,25.0,2.0,0.0,47.0,0.0,0.0,6.7,0.0,0.0,0.0,5.0,1439.0,1366.0,81.0,1.02,19.0,0.0,0.138,0.015,40.0,21.0,0.0,0.0,39.0,0.0,4.17,3.63,2.1,0.251,0.0342,0.0114,0.0163,0.0092,0.01,0.4095,0.0027,0.0016,0.021,0.0035,0.0025,0.0018,0.0023,0.0038,0.003,0.0034,0.0051,0.00071,0.002,0.0036,93.1,10.22,0.32%,0,4.17,1,0,0,73.0,0,0,0,0,0.0,0.0,0,1.5,0.0,0.0,1
3.8,3.45,0.0,1560.0,480.0,0.0,1260.0,68.0,52.0,0.0,0.0,41.0,0.0,0.0,5.1,0.0,0.0,0.0,0.0,1445.0,1370.0,65.0,1.08,15.0,0.0,0.114,0.02,41.0,13.0,0.0,0.0,44.0,0.0,4.2,3.55,2.53,0.243,0.0386,0.0115,0.018,0.0127,0.0093,0.0758,0.0027,0.0028,0.0199,0.0035,0.0023,0.0015,0.0024,0.0032,0.0014,0.0035,0.0049,0.00068,0.0022,0.0028,93.4,10.79,0.34%,0,4.2,0,0,1,75.0,0,0,0,0,0.0,0.0,0,0.0,0.0,0.0,1
9.0,8.8,0.0,0.0,1540.0,0.0,3250.0,150.0,53.0,4.0,0.0,86.0,0.0,0.0,13.5,0.0,0.0,0.0,10.0,1427.0,1365.0,111.0,0.96,36.0,0.0,0.27,0.016,41.0,17.0,0.0,0.0,42.0,0.0,4.16,3.62,2.08,0.249,0.0335,0.0098,0.0169,0.0089,0.01,0.4095,0.0027,0.0036,0.0188,0.0034,0.0018,0.0016,0.0022,0.0033,0.0013,0.0032,0.0045,0.0012,0.0022,0.003,93.2,9.56,0.37%,0,4.16,1,0,0,62.0,0,0,0,0,0.0,0.0,0,1.5,0.0,0.0,1
8.5,8.4,0.0,3450.0,1050.0,0.0,2850.0,140.0,27.0,0.0,0.0,85.0,0.0,0.0,0.0,0.0,0.0,0.0,8.0,1431.0,1368.0,87.0,1.0,42.0,0.0,0.255,0.017,41.0,12.0,920.0,11.0,36.0,0.0,4.18,3.67,1.96,0.198,0.0404,0.009,0.0176,0.0135,0.0073,0.0262,0.0023,0.001,0.0158,0.0029,0.0016,0.0016,0.0019,0.0029,0.0028,0.003,0.0043,0.00072,0.0017,0.0036,94.0,10.0,0.35%,0,4.18,1,0,0,63.0,0,0,0,0,0.0,0.0,0,1.5,0.0,0.0,1
8.5,8.4,0.0,3310.0,1030.0,0.0,3220.0,140.0,22.0,0.0,0.0,82.0,0.0,0.0,0.0,0.0,0.0,0.0,8.0,1432.0,1365.0,92.0,0.96,42.0,0.0,0.255,0.016,39.0,12.0,940.0,11.0,38.0,0.0,4.19,3.68,1.97,0.199,0.037,0.0097,0.0176,0.0257,0.0067,0.0095,0.0025,0.0015,0.0141,0.0028,0.0016,0.0017,0.002,0.0031,0.0024,0.003,0.0044,0.00054,0.0015,0.0043,94.0,9.65,0.35%,0,4.19,1,0,0,67.0,0,0,0,0,0.0,0.0,0,1.5,0.0,0.0,1
7.5,6.8,0.0,3030.0,1040.0,0.0,2230.0,135.0,38.0,0.0,0.0,76.0,0.0,0.0,0.0,0.0,0.0,0.0,8.0,1429.0,1371.0,90.0,1.01,37.0,0.0,0.225,0.018,40.0,14.0,810.0,11.0,35.0,0.0,4.24,3.73,1.95,0.173,0.0383,0.0116,0.0163,0.0269,0.0075,0.023,0.0025,0.0015,0.0174,0.003,0.0017,0.0015,0.002,0.0036,0.0026,0.0031,0.0044,0.00089,0.002,0.0045,93.9,10.13,0.33%,0,4.24,0,0,1,58.0,0,0,0,0,0.0,0.0,0,0.0,0.0,0.0,1
3.8,3.45,0.0,1510.0,530.0,0.0,1240.0,76.0,46.0,3.0,0.0,41.0,0.0,0.0,5.1,0.0,0.0,0.0,0.0,1438.0,1377.0,66.0,1.08,16.0,0.0,0.114,0.017,40.0,14.0,0.0,0.0,46.0,0.0,4.23,3.57,2.57,0.208,0.0381,0.0108,0.0197,0.0107,0.0088,0.136,0.0027,0.0024,0.0199,0.0034,0.0023,0.0017,0.0023,0.004,0.0028,0.0038,0.0049,0.00057,0.0025,0.004,93.3,10.79,0.33%,0,4.23,0,0,1,61.0,0,0,0,0,0.0,0.0,0,0.0,0.0,0.0,1
3.6,3.5,0.0,1530.0,590.0,0.0,760.0,68.0,13.0,3.0,0.0,38.0,0.0,0.0,0.0,0.0,0.0,0.0,4.0,1436.0,1367.0,71.0,1.06,15.0,0.0,0.108,0.016,43.0,16.0,0.0,0.0,41.0,0.0,4.17,3.61,2.15,0.242,0.035,0.0103,0.0193,0.0093,0.0095,0.4095,0.0028,0.0029,0.0285,0.0037,0.0021,0.0016,0.0023,0.0041,0.0031,0.0031,0.0051,0.0007,0.0035,0.0039,93.1,10.56,0.34%,0,4.17,1,0,0,69.0,0,0,0,0,0.0,0.0,0,1.5,0.0,0.0,1
3.6,3.55,0.0,1520.0,630.0,0.0,770.0,80.0,22.0,6.0,0.0,36.0,0.0,0.0,0.0,0.0,0.0,0.0,0.0,1439.0,1374.0,66.0,1.0,15.0,0.0,0.108,0.017,42.0,18.0,0.0,0.0,40.0,0.0,4.17,3.63,2.09,0.24,0.0328,0.0117,0.0175,0.0092,0.0114,0.4095,0.0027,0.0033,0.0293,0.0039,0.0022,0.0017,0.0021,0.0043,0.0027,0.0031,0.0051,0.0007,0.0035,0.0043,93.1,10.0,0.35%,0,4.17,1,0,0,65.0,0,0,0,0,0.0,0.0,0,1.5,0.0,0.0,1
6.0,5.9,0.0,2520.0,1110.0,0.0,1330.0,108.0,40.0,0.0,0.0,61.0,0.0,0.0,0.0,0.0,0.0,0.0,5.0,1460.0,1370.0,159.0,1.02,24.0,0.0,0.18,0.015,42.0,19.0,0.0,0.0,40.0,0.0,4.19,3.64,2.12,0.196,0.0378,0.0086,0.017,0.0087,0.0108,0.4095,0.0027,0.003,0.0293,0.0041,0.0022,0.0015,0.0022,0.0035,0.0025,0.0031,0.0044,0.00084,0.0047,0.0037,93.2,10.17,0.34%,0,4.19,1,0,0,90.0,1,0,0,0,0.0,0.0,0,1.5,0.0,0.0,1
7.5,6.8,0.0,3110.0,740.0,0.0,2410.0,130.0,35.0,0.0,0.0,74.0,0.0,0.0,10.0,0.0,0.0,0.0,8.0,1433.0,1361.0,69.0,0.99,30.0,0.0,0.225,0.017,41.0,10.0,930.0,12.0,36.0,0.0,4.25,3.74,1.97,0.169,0.0362,0.0102,0.0135,0.0111,0.0071,0.0248,0.0023,0.0016,0.017,0.0028,0.0018,0.0016,0.002,0.0037,0.0025,0.0036,0.0046,0.00086,0.0026,0.0035,93.9,9.87,0.35%,0,4.25,0,0,1,72.0,0,0,0,0,0.0,0.0,0,0.0,0.0,0.0,1
10.3,9.9,0.0,3930.0,1380.0,0.0,3020.0,170.0,32.0,5.0,0.0,106.0,0.0,0.0,15.0,0.0,0.0,0.0,10.0,1430.0,1370.0,130.0,1.03,41.0,0.0,0.309,0.017,38.0,13.0,960.0,9.0,32.0,0.0,4.31,3.78,2.04,0.173,0.0381,0.008,0.0148,0.0155,0.0098,0.0232,0.0024,0.0011,0.0167,0.003,0.0017,0.0018,0.002,0.0036,0.0044,0.0034,0.0047,0.0008,0.0028,0.0036,93.8,10.29,0.36%,0,4.31,0,1,0,60.0,0,0,0,0,0.0,0.0,0,0.0,0.0,0.0,1
7.7,7.1,0.0,0.0,1380.0,0.0,2840.0,125.0,90.0,5.0,0.0,77.0,0.0,0.0,0.0,0.0,0.0,0.0,0.0,1430.0,1365.0,95.0,1.0,37.0,0.0,0.225,0.018,40.0,18.0,0.0,0.0,42.0,0.0,4.19,3.55,2.5,0.224,0.0399,0.0118,0.0146,0.0113,0.0086,0.363,0.0025,0.0022,0.02,0.0032,0.0018,0.0016,0.0023,0.004,0.0015,0.0029,0.0049,0.00098,0.0014,0.003,93.2,10.0,0.31%,0,4.19,1,0,0,65.0,0,0,0,0,0.0,0.0,0,1.5,0.0,0.0,1
4.7,4.5,0.0,1980.0,760.0,0.0,1960.0,77.0,22.0,4.0,0.0,47.0,0.0,0.0,6.8,0.0,0.0,0.0,5.0,1442.0,1372.0,95.0,1.0,19.0,0.0,0.138,0.013,42.0,16.0,0.0,0.0,42.0,0.0,4.15,3.6,2.15,0.269,0.0343,0.0103,0.0179,0.0099,0.0116,0.4095,0.0029,0.0026,0.0236,0.0043,0.002,0.0015,0.0021,0.0036,0.0028,0.0035,0.0047,0.00069,0.0025,0.004,93.1,10.0,0.33%,0,4.15,1,0,0,70.0,0,0,0,0,0.0,0.0,0,1.5,0.0,0.0,1
3.2,2.95,0.0,2800.0,870.0,0.0,1870.0,131.0,10.0,0.0,0.0,32.0,0.0,0.0,4.5,0.0,0.0,0.0,6.0,1438.0,1365.0,80.0,1.0,13.0,0.0,0.096,0.015,43.0,13.0,1160.0,17.0,28.0,0.0,4.27,3.76,1.96,0.161,0.0367,0.0107,0.0141,0.0087,0.0092,0.0427,0.0022,0.0024,0.0251,0.0029,0.0018,0.0019,0.0018,0.0035,0.0025,0.0035,0.0047,0.00053,0.0026,0.0026,93.9,10.0,0.31%,0,4.27,0,0,1,73.0,0,0,0,0,0.0,0.0,0,0.0,0.0,0.0,1
3.0,2.8,0.0,1470.0,460.0,0.0,1280.0,65.0,34.0,1.0,0.0,31.0,0.0,0.0,4.2,0.0,0.0,0.0,4.0,1440.0,1376.0,90.0,1.03,15.0,0.0,0.09,0.014,41.0,13.0,390.0,11.0,36.0,0.0,4.26,3.74,2.0,0.167,0.0366,0.0108,0.015,0.0085,0.0124,0.0249,0.0022,0.0029,0.0245,0.0029,0.0018,0.0018,0.0048,0.004,0.0031,0.0033,0.0042,0.00041,0.0056,0.0042,93.9,10.33,0.30%,0,4.26,0,0,1,64.0,0,0,0,0,0.0,0.0,0,0.0,0.0,0.0,1
3.5,3.1,0.0,1390.0,460.0,0.0,1420.0,65.0,17.0,0.0,0.0,37.0,0.0,0.0,4.5,0.0,0.0,0.0,5.0,1432.0,1369.0,81.0,1.06,14.0,0.0,0.105,0.018,40.0,13.0,230.0,7.0,41.0,0.0,4.29,3.77,1.99,0.169,0.0364,0.0113,0.0143,0.0161,0.009,0.0221,0.0024,0.002,0.0183,0.0029,0.0016,0.0017,0.0019,0.0035,0.0016,0.0034,0.0044,0.00058,0.0018,0.0039,93.9,10.57,0.32%,0,4.29,0,0,1,63.0,0,0,0,0,0.0,0.0,0,0.0,0.0,0.0,1
8.5,8.4,0.0,3430.0,1110.0,0.0,2790.0,140.0,25.0,0.0,0.0,85.0,0.0,0.0,0.0,0.0,0.0,0.0,8.0,1431.0,1368.0,103.0,1.0,42.0,0.0,0.255,0.016,40.0,13.0,840.0,10.0,37.0,0.0,4.21,3.7,1.96,0.187,0.0375,0.0104,0.0161,0.0117,0.0077,0.0386,0.0026,0.0016,0.0162,0.0031,0.0017,0.0016,0.0022,0.0035,0.0028,0.0029,0.0049,0.00096,0.0025,0.0034,93.9,10.0,0.34%,0,4.21,0,0,1,63.0,0,0,0,0,0.0,0.0,0,0.0,0.0,0.0,1
7.5,7.0,0.0,3130.0,1130.0,0.0,2160.0,130.0,20.0,5.0,0.0,79.0,0.0,0.0,0.0,0.0,0.0,0.0,8.0,1435.0,1368.0,90.0,1.05,30.0,0.0,0.225,0.016,42.0,15.0,760.0,10.0,33.0,0.0,4.28,3.76,1.99,0.169,0.0364,0.0099,0.0158,0.0269,0.008,0.0128,0.0023,0.00095,0.0151,0.0043,0.0018,0.0017,0.0021,0.0034,0.0033,0.0029,0.0047,0.00096,0.0015,0.0033,93.9,10.53,0.31%,0,4.28,0,0,1,67.0,0,0,0,0,0.0,0.0,0,0.0,0.0,0.0,1
4.6,4.5,0.0,1830.0,710.0,0.0,1430.0,72.0,21.0,4.0,0.0,46.0,0.0,0.0,6.75,0.0,0.0,0.0,0.0,1435.0,1369.0,68.0,1.0,19.0,0.0,0.138,0.012,39.0,15.0,0.0,0.0,46.0,0.0,4.19,3.65,2.08,0.269,0.0348,0.01,0.0171,0.0092,0.0081,0.4095,0.0029,0.002,0.0225,0.0045,0.0026,0.0014,0.0021,0.0035,0.0013,0.0036,0.0045,0.00081,0.0022,0.0036,93.1,10.0,0.32%,0,4.19,1,0,0,66.0,0,0,0,0,0.0,0.0,0,1.5,0.0,0.0,1
4.2,4.2,0.0,1760.0,620.0,0.0,1800.0,75.0,25.0,8.0,0.0,43.0,0.0,0.0,6.3,0.0,0.0,0.0,5.0,1440.0,1374.0,71.0,1.02,17.0,0.0,0.126,0.015,39.0,14.0,320.0,7.0,40.0,0.0,4.22,3.7,2.0,0.158,0.0377,0.0104,0.0132,0.0149,0.0107,0.0086,0.0021,0.0012,0.0159,0.004,0.0017,0.002,0.002,0.0035,0.0027,0.0036,0.0042,0.00067,0.001,0.0046,94.0,10.24,0.31%,0,4.22,0,0,1,66.0,0,0,0,0,0.0,0.0,0,0.0,0.0,0.0,1
7.5,6.8,0.0,6560.0,2240.0,0.0,5410.0,290.0,80.0,10.0,0.0,76.0,0.0,0.0,0.0,0.0,0.0,0.0,20.0,1432.0,1371.0,90.0,1.01,37.0,0.0,0.225,0.017,42.0,14.0,1630.0,10.0,34.0,0.0,4.28,3.75,2.03,0.16,0.0384,0.0087,0.0145,0.0096,0.0069,0.0211,0.0023,0.00086,0.0154,0.0041,0.0016,0.0017,0.0021,0.0036,0.0027,0.003,0.0043,0.00079,0.0015,0.0037,93.9,10.13,0.35%,0,4.28,0,0,1,61.0,0,0,0,0,0.0,0.0,0,0.0,0.0,0.0,1
8.5,8.4,0.0,0.0,0.0,0.0,0.0,0.0,0.0,0.0,0.0,85.0,0.0,0.0,0.0,0.0,0.0,0.0,0.0,1427.0,1371.0,85.0,1.0,42.0,0.0,0.255,0.017,30.0,0.0,0.0,0.0,0.0,0.0,4.24,3.74,1.94,0.158,0.0367,0.0107,0.0144,0.0101,0.0059,0.0204,0.0021,0.00064,0.0153,0.004,0.0014,0.0019,0.0019,0.003,0.0025,0.0028,0.0046,0.00077,0.0014,0.0028,94.0,10.0,0.32%,0,4.24,0,0,1,56.0,0,0,0,0,0.0,0.0,0,0.0,0.0,0.0,1
7.4,6.8,0.0,6560.0,2490.0,0.0,5720.0,300.0,63.0,6.0,0.0,73.0,0.0,0.0,10.0,0.0,0.0,0.0,20.0,1430.0,1362.0,75.0,0.99,30.0,0.0,0.222,0.013,40.0,14.0,1640.0,9.0,34.0,0.0,4.24,3.73,1.96,0.178,0.0369,0.0077,0.0145,0.0089,0.0099,0.0189,0.0024,0.0015,0.0159,0.0033,0.0017,0.0018,0.002,0.0038,0.0033,0.0033,0.0046,0.0008,0.0022,0.0044,93.9,9.86,0.33%,0,4.24,0,0,1,68.0,0,0,0,0,0.0,0.0,0,0.0,0.0,0.0,1
4.3,4.2,0.0,1760.0,600.0,0.0,1580.0,75.0,30.0,0.0,0.0,41.0,0.0,0.0,6.6,0.0,0.0,0.0,3.0,1435.0,1371.0,90.0,0.95,21.0,0.0,0.126,0.013,41.0,14.0,360.0,8.0,37.0,0.0,4.21,3.68,2.03,0.17,0.0358,0.0081,0.0134,0.0083,0.0104,0.0332,0.0021,0.00066,0.0149,0.0038,0.0015,0.0016,0.0018,0.0035,0.0029,0.0032,0.0037,0.00069,0.0011,0.003,93.9,9.53,0.36%,0,4.21,0,0,1,64.0,0,0,0,0,0.0,0.0,0,0.0,0.0,0.0,1
3.8,3.5,0.0,1620.0,630.0,0.0,740.0,58.0,4.0,1.0,0.0,39.0,0.0,0.0,5.2,0.0,0.0,0.0,4.0,1440.0,1372.0,70.0,1.03,16.0,0.0,0.114,0.016,43.0,17.0,0.0,0.0,41.0,0.0,4.18,3.52,2.58,0.232,0.0393,0.0104,0.0149,0.0077,0.0093,0.0965,0.0023,0.00057,0.016,0.0048,0.0018,0.0017,0.002,0.0036,0.0016,0.0032,0.005,0.00074,0.006,0.003,93.4,10.26,0.33%,0,4.18,1,0,0,68.0,0,0,0,0,0.0,0.0,0,1.5,0.0,0.0,1
4.8,4.55,0.0,1900.0,530.0,0.0,2010.0,85.0,15.0,4.0,0.0,48.0,0.0,0.0,6.6,0.0,0.0,0.0,5.0,1433.0,1371.0,90.0,1.0,19.0,0.0,0.145,0.011,40.0,11.0,360.0,8.0,42.0,0.0,4.29,3.77,1.99,0.156,0.0372,0.0086,0.0138,0.0093,0.0087,0.0181,0.0024,0.00093,0.0132,0.0045,0.0017,0.0018,0.0018,0.0033,0.003,0.0034,0.005,0.00081,0.006,0.004,93.9,10.0,0.31%,0,4.29,0,0,1,62.0,0,0,0,0,0.0,0.0,0,0.0,0.0,0.0,1
6.0,5.7,0.0,2420.0,1120.0,0.0,1660.0,105.0,48.0,0.0,0.0,63.0,0.0,0.0,9.0,0.0,0.0,0.0,4.0,1438.0,1368.0,107.0,1.05,24.0,0.0,0.18,0.013,41.0,19.0,0.0,0.0,40.0,0.0,4.18,3.64,2.07,0.192,0.0361,0.0091,0.0168,0.0088,0.008,0.4095,0.0026,0.001,0.0155,0.0052,0.0019,0.0016,0.0019,0.0034,0.0014,0.0035,0.0045,0.00094,0.006,0.0048,93.3,10.5,0.31%,0,4.18,1,0,0,70.0,0,0,0,0,0.0,0.0,0,1.5,0.0,0.0,1
